Repository: br24563/Glass-Match

# GlassMatch
Open-source optical glass selection, comparison, and material database.
**2,959 materials · 18 source collections · 364 traceable sources** · data
version pinned by [`MANIFEST.json`](data/normalized/MANIFEST.json) ·
[how the data is validated](docs/VALIDATION.md) — search,
rank, compare, and inspect provenance for oxide glasses, crystals, IR
materials, polymers, and moldables.
> Screenshots captured from a live run (`start.bat`); regenerate with
> `python scripts/capture_screenshots.py` (needs `pip install playwright` and a
> local Microsoft Edge install).

## Features

- Requirement-driven matching (wavelength band, n_d, V_d, transmission,
  density, CTE) with transparent Compatibility Scores and user-adjustable weights.
  Maker-scoped, paginated results scale to thousands of glasses.
- **Transmission modes**: Average / Minimum / Entire range, evaluated against
  manufacturer IT rows (70k samples), then transmission calculated from
  tabulated n and k; a glass with neither has only its uncoated Fresnel
  reflection loss, which ignores absorption, so that is shown as an upper
  bound and never meets a requirement. Entire range refuses to score when
  band coverage < 90%.
  Catalogs list internal transmittance at different thicknesses (SCHOTT
  25 mm, most others 10 mm, some 1-3 mm); every sample is converted to one
  user-chosen sample thickness by Beer-Lambert, T_d = T^(d/d_listed), and
  labelled as scaled, so glasses are compared on the same path length.
  Conflicting duplicate samples are excluded (never pick-a-winner) and disclosed.
  **Several bands at once** (e.g. 400-700 nm *and* 9-10 µm for a dual-band
  window): every band must meet the requirement, each band's figure is
  shown, the combined figure is the worst band, and a band with no data
  makes the glass missing, never passing.
- **Thermal and mechanical data**: absolute dn/dT (d line, +20/+40 C) for
  1,819 materials - HIKARI's own figures, or calculated from each catalog's
  TD coefficients with the SCHOTT dn/dT formula - with an optional |dn/dT|
  limit for athermal designs; relative cost and climate/stain/acid/alkali/
  phosphate resistance classes from the .agf OD records; and T_g, thermal
  conductivity, Young's and shear modulus, Poisson's ratio, stress-optic
  coefficient, Knoop hardness, specific heat and powder-method chemical
  resistance from each maker's own Excel data workbook, for 1,057 glasses
  (table below).
- **IR and other bands**: V and P for any wavelength triad (MWIR, LWIR ...),
  a band glass map and band pair finder (e.g. LWIR achromats), CDGM's
  chalcogenide fits verified against CDGM's own IR index tables, and bands
  that must have transmission data so opaque glasses don't clutter an IR
  search.
- **Index at any temperature and pressure**: n(λ, T, p), relative or
  absolute, from the SCHOTT dn/dT model inside its stated validity or the
  maker's own measured dn/dT tables (116,639 values from five makers'
  workbooks), with the method shown and nothing extrapolated
  ([VALIDATION.md §8](docs/VALIDATION.md)).
- **Lens glass replacement** (first-order screening; each replaced element
  keeps its own power by default, the modified design is written back into
  the original .zmx / .seq, `glassmatch audit` scans a folder of designs for
  obsolete glasses): load a prescription
  (JSON, CSV, Zemax .zmx, CODE V .seq), get EFL, BFL, axial colour,
  secondary spectrum and thermal focus shift for a mount CTE, and rank
  available glasses to replace an obsolete one - curvatures kept, or one
  re-solved to restore the focal length. Paraxial only; verify any change in
  an optical design program. Example: `docs/examples/doublet.*`.
- **Glass map**: interactive n_d vs V_d Abbe diagram coloured by maker,
  obsolete glasses hidden by default and the current match results ringed;
  a second view plots P_g,F vs V_d with the normal line and dPgF for
  secondary-spectrum work. P_g,F is not a stored property: it is
  **calculated** from each glass's verified dispersion fit (n_g, n_F, n_C)
  for 2,719 glasses, only where the fit's stated range covers 435.8-656.3 nm,
  and the manufacturer's own dPgF is shown beside the calculated one.
- **Pair finder** (`glassmatch/pairs.py`): ranks two-glass achromatic
  doublets by low element powers, low secondary spectrum, apochromat
  candidates (near-equal P_g,F, large dV) or athermal residual for a given
  mount CTE, over the non-obsolete glasses by default, filtered by maker,
  material class, the sidebar transmission requirement and compatibility
  score. Vectorised: ~2,000 glasses (two million pairs) rank in well under a
  second. Every number is calculated (first-order thin lenses in contact)
  and labelled as a starting point, never a manufacturer recommendation.
- **Data quality report**: range checks, duplicate detection, missing-source
  checks and orphan source references — flags are listed for review, never
  auto-fixed.

File: data/normalized/sellmeier.csv (part 1 of 13)
glass_id,formula,wavelength_um,B1,B2,B3,C1_um2,C2_um2,C3_um2,source_id,notes
SCHOTT-BK7G18,Sellmeier-1 (Zemax CD record),,1.26538542,0.0144191073,1.00323028,0.00813104078,0.0543303226,102.821166,SCHOTT-AGF-2025-06,.agf CD coefficients; verify with catalog.
SCHOTT-F2,Sellmeier-1 (Zemax CD record),,1.34533359,0.209073176,0.937357162,0.00997743871,0.0470450767,111.886764,SCHOTT-AGF-2025-06,.agf CD coefficients; verify with catalog.
SCHOTT-F2G12,Sellmeier-1 (Zemax CD record),,1.34702224,0.210037763,19.5350768,0.00980850553,0.0471788018,2279.1547,SCHOTT-AGF-2025-06,.agf CD coefficients; verify with catalog.
SCHOTT-F2HT,Sellmeier-1 (Zemax CD record),,1.34533359,0.209073176,0.937357162,0.00997743871,0.0470450767,111.886764,SCHOTT-AGF-2025-06,.agf CD coefficients; verify with catalog.
SCHOTT-F2HTI,Sellmeier-1 (Zemax CD record),,1.34533359,0.209073176,0.937357162,0.00997743871,0.0470450767,111.886764,SCHOTT-AGF-2025-06,.agf CD coefficients; verify with catalog.
SCHOTT-F5,Sellmeier-1 (Zemax CD record),,1.3104463,0.19603426,0.96612977,0.00958633048,0.0457627627,115.011883,SCHOTT-AGF-2025-06,.agf CD coefficients; verify with catalog.
SCHOTT-FK5HTI,Sellmeier-1 (Zemax CD record),,0.90936218,0.279077054,0.891813298,0.0052014247,0.0158938446,95.9109448,SCHOTT-AGF-2025-06,.agf CD coefficients; verify with catalog.
SCHOTT-K10,Sellmeier-1 (Zemax CD record),,1.15687082,0.0642625444,0.872376139,0.00809424251,0.0386051284,104.74773,SCHOTT-AGF-2025-06,.agf CD coefficients; verify with catalog.
SCHOTT-K5G20,Sellmeier-1 (Zemax CD record),,1.14094396,0.14500119,37.4705786,0.00694945478,0.0310574444,4536.25624,SCHOTT-AGF-2025-06,.agf CD coefficients; verify with catalog.
SCHOTT-LAFN7,Sellmeier-1 (Zemax CD record),,1.66842615,0.298512803,1.0774376,0.0103159999,0.0469216348,82.5078509,SCHOTT-AGF-2025-06,.agf CD coefficients; verify with catalog.
SCHOTT-LAK9G15,Sellmeier-1 (Zemax CD record),,1.28773667,0.518244853,26.1756109,0.0055754192,0.0223679524,1892.2533,SCHOTT-AGF-2025-06,.agf CD coefficients; verify with catalog.
SCHOTT-LASF35,Sellmeier-1 (Zemax CD record),,2.45505861,0.453006077,2.3851308,0.0135670404,0.054580302,167.904715,SCHOTT-AGF-2025-06,.agf CD coefficients; verify with catalog.
SCHOTT-LF5,Sellmeier-1 (Zemax CD record),,1.28035628,0.163505973,0.893930112,0.00929854416,0.0449135769,110.493685,SCHOTT-AGF-2025-06,.agf CD coefficients; verify with catalog.
SCHOTT-LF5G19,Sellmeier-1 (Zemax CD record),,1.34611327,0.142428018,0.900477176,0.0097174385,0.0501911619,111.959703,SCHOTT-AGF-2025-06,.agf CD coefficients; verify with catalog.
SCHOTT-LF5HTI,Sellmeier-1 (Zemax CD record),,1.28552924,0.158357622,0.892175122,0.0093988626,0.0452566659,110.544829,SCHOTT-AGF-2025-06,.agf CD coefficients; verify with catalog.
SCHOTT-LLF1,Sellmeier-1 (Zemax CD record),,1.21640125,0.13366454,0.883399468,0.00857807248,0.0420143003,107.59306,SCHOTT-AGF-2025-06,.agf CD coefficients; verify with catalog.
SCHOTT-LLF1HTI,Sellmeier-1 (Zemax CD record),,1.22510445,0.125155671,0.892236751,0.00870432098,0.0427325235,108.049968,SCHOTT-AGF-2025-06,.agf CD coefficients; verify with catalog.
SCHOTT-N-BAF10,Sellmeier-1 (Zemax CD record),,1.5851495,0.143559385,1.08521269,0.00926681282,0.0424489805,105.613573,SCHOTT-AGF-2025-06,.agf CD coefficients; verify with catalog.
SCHOTT-N-BAF4,Sellmeier-1 (Zemax CD record),,1.42056328,0.102721269,1.14380976,0.00942015382,0.0531087291,110.278856,SCHOTT-AGF-2025-06,.agf CD coefficients; verify with catalog.
SCHOTT-N-BAF51,Sellmeier-1 (Zemax CD record),,1.51503623,0.153621958,1.15427909,0.00942734715,0.04308265,124.889868,SCHOTT-AGF-2025-06,.agf CD coefficients; verify with catalog.
SCHOTT-N-BAF52,Sellmeier-1 (Zemax CD record),,1.43903433,0.0967046052,1.09875818,0.00907800128,0.050821208,105.691856,SCHOTT-AGF-2025-06,.agf CD coefficients; verify with catalog.
SCHOTT-N-BAK1,Sellmeier-1 (Zemax CD record),,1.12365662,0.309276848,0.881511957,0.00644742752,0.0222284402,107.297751,SCHOTT-AGF-2025-06,.agf CD coefficients; verify with catalog.
SCHOTT-N-BAK2,Sellmeier-1 (Zemax CD record),,1.01662154,0.319903051,0.937232995,0.00592383763,0.0203828415,113.118417,SCHOTT-AGF-2025-06,.agf CD coefficients; verify with catalog.
SCHOTT-N-BAK4,Sellmeier-1 (Zemax CD record),,1.28834642,0.132817724,0.945395373,0.00779980626,0.0315631177,105.965875,SCHOTT-AGF-2025-06,.agf CD coefficients; verify with catalog.
SCHOTT-N-BAK4HT,Sellmeier-1 (Zemax CD record),,1.28834642,0.132817724,0.945395373,0.00779980626,0.0315631177,105.965875,SCHOTT-AGF-2025-06,.agf CD coefficients; verify with catalog.
SCHOTT-N-BALF4,Sellmeier-1 (Zemax CD record),,1.31004128,0.142038259,0.964929351,0.0079659645,0.0330672072,109.19732,SCHOTT-AGF-2025-06,.agf CD coefficients; verify with catalog.
SCHOTT-N-BALF5,Sellmeier-1 (Zemax CD record),,1.28385965,0.0719300942,1.05048927,0.00825815975,0.0441920027,107.097324,SCHOTT-AGF-2025-06,.agf CD coefficients; verify with catalog.
SCHOTT-N-BASF2,Sellmeier-1 (Zemax CD record),,1.53652081,0.156971102,1.30196815,0.0108435729,0.0562278762,131.3397,SCHOTT-AGF-2025-06,.agf CD coefficients; verify with catalog.
SCHOTT-N-BASF64,Sellmeier-1 (Zemax CD record),,1.65554268,0.17131977,1.33664448,0.0104485644,0.0499394756,118.961472,SCHOTT-AGF-2025-06,.agf CD coefficients; verify with catalog.
SCHOTT-N-BK10,Sellmeier-1 (Zemax CD record),,0.888308131,0.328964475,0.984610769,0.00516900822,0.0161190045,99.7575331,SCHOTT-AGF-2025-06,.agf CD coefficients; verify with catalog.
SCHOTT-N-BK7,Sellmeier-1 (Zemax CD record),,1.03961212,0.231792344,1.01046945,0.00600069867,0.0200179144,103.560653,SCHOTT-AGF-2025-06,.agf CD coefficients; verify with catalog.
SCHOTT-N-BK7HT,Sellmeier-1 (Zemax CD record),,1.03961212,0.231792344,1.01046945,0.00600069867,0.0200179144,103.560653,SCHOTT-AGF-2025-06,.agf CD coefficients; verify with catalog.
SCHOTT-N-BK7HTI,Sellmeier-1 (Zemax CD record),,1.03961212,0.231792344,1.01046945,0.00600069867,0.0200179144,103.560653,SCHOTT-AGF-2025-06,.agf CD coefficients; verify with catalog.
SCHOTT-N-F2,Sellmeier-1 (Zemax CD record),,1.39757037,0.159201403,1.2686543,0.00995906143,0.0546931752,119.248346,SCHOTT-AGF-2025-06,.agf CD coefficients; verify with catalog.
SCHOTT-N-FK5,Sellmeier-1 (Zemax CD record),,0.844309338,0.344147824,0.910790213,0.00475111955,0.0149814849,97.8600293,SCHOTT-AGF-2025-06,.agf CD coefficients; verify with catalog.
SCHOTT-N-FK51A,Sellmeier-1 (Zemax CD record),,0.971247817,0.216901417,0.904651666,0.00472301995,0.0153575612,168.68133,SCHOTT-AGF-2025-06,.agf CD coefficients; verify with catalog.
SCHOTT-N-FK58,Sellmeier-1 (Zemax CD record),,0.738042712,0.363371967,0.989296264,0.00339065607,0.0117551189,212.842145,SCHOTT-AGF-2025-06,.agf CD coefficients; verify with catalog.
SCHOTT-N-K5,Sellmeier-1 (Zemax CD record),,1.08511833,0.199562005,0.930511663,0.00661099503,0.024110866,111.982777,SCHOTT-AGF-2025-06,.agf CD coefficients; verify with catalog.
SCHOTT-N-KF9,Sellmeier-1 (Zemax CD record),,1.19286778,0.0893346571,0.920819805,0.00839154696,0.0404010786,112.572446,SCHOTT-AGF-2025-06,.agf CD coefficients; verify with catalog.
SCHOTT-N-KZFS11,Sellmeier-1 (Zemax CD record),,1.3322245,0.28924161,1.15161734,0.0084029848,0.034423972,88.4310532,SCHOTT-AGF-2025-06,.agf CD coefficients; verify with catalog.
SCHOTT-N-KZFS2,Sellmeier-1 (Zemax CD record),,1.23697554,0.153569376,0.903976272,0.00747170505,0.0308053556,70.1731084,SCHOTT-AGF-2025-06,.agf CD coefficients; verify with catalog.
SCHOTT-N-KZFS4,Sellmeier-1 (Zemax CD record),,1.35055424,0.197575506,1.09962992,0.0087628207,0.0371767201,90.3866994,SCHOTT-AGF-2025-06,.agf CD coefficients; verify with catalog.
SCHOTT-N-KZFS5,Sellmeier-1 (Zemax CD record),,1.47460789,0.193584488,1.26589974,0.00986143816,0.0445477583,106.436258,SCHOTT-AGF-2025-06,.agf CD coefficients; verify with catalog.
SCHOTT-N-KZFS8,Sellmeier-1 (Zemax CD record),,1.62693651,0.24369876,1.62007141,0.010880863,0.0494207753,131.009163,SCHOTT-AGF-2025-06,.agf CD coefficients; verify with catalog.
SCHOTT-N-LAF2,Sellmeier-1 (Zemax CD record),,1.80984227,0.15729555,1.0930037,0.0101711622,0.0442431765,100.687748,SCHOTT-AGF-2025-06,.agf CD coefficients; verify with catalog.
SCHOTT-N-LAF21,Sellmeier-1 (Zemax CD record),,1.87134529,0.25078301,1.22048639,0.0093332228,0.0345637762,83.2404866,SCHOTT-AGF-2025-06,.agf CD coefficients; verify with catalog.
SCHOTT-N-LAF33,Sellmeier-1 (Zemax CD record),,1.79653417,0.311577903,1.15981863,0.00927313493,0.0358201181,87.3448712,SCHOTT-AGF-2025-06,.agf CD coefficients; verify with catalog.
SCHOTT-N-LAF34,Sellmeier-1 (Zemax CD record),,1.75836958,0.313537785,1.18925231,0.00872810026,0.0293020832,85.1780644,SCHOTT-AGF-2025-06,.agf CD coefficients; verify with catalog.
SCHOTT-N-LAF35,Sellmeier-1 (Zemax CD record),,1.51697436,0.455875464,1.07469242,0.00750943203,0.0260046715,80.5945159,SCHOTT-AGF-2025-06,.agf CD coefficients; verify with catalog.
SCHOTT-N-LAF7,Sellmeier-1 (Zemax CD record),,1.74028764,0.226710554,1.32525548,0.010792558,0.0538626639,106.268665,SCHOTT-AGF-2025-06,.agf CD coefficients; verify with catalog.
SCHOTT-N-LAK10,Sellmeier-1 (Zemax CD record),,1.72878017,0.169257825,1.19386956,0.00886014635,0.0363416509,82.9009069,SCHOTT-AGF-2025-06,.agf CD coefficients; verify with catalog.
SCHOTT-N-LAK12,Sellmeier-1 (Zemax CD record),,1.17365704,0.588992398,0.978014394,0.00577031797,0.0200401678,95.4873482,SCHOTT-AGF-2025-06,.agf CD coefficients; verify with catalog.
SCHOTT-N-LAK14,Sellmeier-1 (Zemax CD record),,1.50781212,0.318866829,1.14287213,0.00746098727,0.0242024834,80.9565165,SCHOTT-AGF-2025-06,.agf CD coefficients; verify with catalog.
SCHOTT-N-LAK21,Sellmeier-1 (Zemax CD record),,1.22718116,0.420783743,1.01284843,0.00602075682,0.0196862889,88.4370099,SCHOTT-AGF-2025-06,.agf CD coefficients; verify with catalog.
SCHOTT-N-LAK22,Sellmeier-1 (Zemax CD record),,1.14229781,0.535138441,1.04088385,0.00585778594,0.0198546147,100.834017,SCHOTT-AGF-2025-06,.agf CD coefficients; verify with catalog.
SCHOTT-N-LAK28,Sellmeier-1 (Zemax CD record),,1.50441986,0.474120561,1.17784354,0.00719665592,0.0249143227,83.144321,SCHOTT-AGF-2025-06,.agf CD coefficients; verify with catalog.
SCHOTT-N-LAK33B,Sellmeier-1 (Zemax CD record),,1.42288601,0.593661336,1.1613526,0.00670283452,0.021941621,80.7407701,SCHOTT-AGF-2025-06,.agf CD coefficients; verify with catalog.
SCHOTT-N-LAK34,Sellmeier-1 (Zemax CD record),,1.26661442,0.665919318,1.1249612,0.00589278062,0.0197509041,78.8894174,SCHOTT-AGF-2025-06,.agf CD coefficients; verify with catalog.
SCHOTT-N-LAK7,Sellmeier-1 (Zemax CD record),,1.23679889,0.445051837,1.01745888,0.00610105538,0.0201388334,90.638038,SCHOTT-AGF-2025-06,.agf CD coefficients; verify with catalog.
SCHOTT-N-LAK8,Sellmeier-1 (Zemax CD record),,1.33183167,0.546623206,1.19084015,0.00620023871,0.0216465439,82.5827736,SCHOTT-AGF-2025-06,.agf CD coefficients; verify with catalog.
SCHOTT-N-LAK9,Sellmeier-1 (Zemax CD record),,1.46231905,0.344399589,1.15508372,0.00724270156,0.0243353131,85.4686868,SCHOTT-AGF-2025-06,.agf CD coefficients; verify with catalog.
SCHOTT-N-LASF31A,Sellmeier-1 (Zemax CD record),,1.96485075,0.475231259,1.48360109,0.00982060155,0.0344713438,110.739863,SCHOTT-AGF-2025-06,.agf CD coefficients; verify with catalog.
SCHOTT-N-LASF40,Sellmeier-1 (Zemax CD record),,1.98550331,0.274057042,1.28945661,0.010958331,0.0474551603,96.9085286,SCHOTT-AGF-2025-06,.agf CD coefficients; verify with catalog.
SCHOTT-N-LASF41,Sellmeier-1 (Zemax CD record),,1.86348331,0.413307255,1.35784815,0.00910368219,0.0339247268,93.3580595,SCHOTT-AGF-2025-06,.agf CD coefficients; verify with catalog.
SCHOTT-N-LASF43,Sellmeier-1 (Zemax CD record),,1.93502827,0.23662935,1.26291344,0.0104001413,0.0447505292,87.437569,SCHOTT-AGF-2025-06,.agf CD coefficients; verify with catalog.
SCHOTT-N-LASF44,Sellmeier-1 (Zemax CD record),,1.78897105,0.38675867,1.30506243,0.00872506277,0.0308085023,92.7743824,SCHOTT-AGF-2025-06,.agf CD coefficients; verify with catalog.
SCHOTT-N-LASF45,Sellmeier-1 (Zemax CD record),,1.87140198,0.267777879,1.73030008,0.011217192,0.0505134972,147.106505,SCHOTT-AGF-2025-06,.agf CD coefficients; verify with catalog.
SCHOTT-N-LASF46B,Sellmeier-1 (Zemax CD record),,2.17988922,0.306495184,1.56882437,0.0125805384,0.0567191367,105.316538,SCHOTT-AGF-2025-06,.agf CD coefficients; verify with catalog.
SCHOTT-N-LASF55,Sellmeier-1 (Zemax CD record),,2.30861228,0.354736638,1.92227125,0.0130446995,0.0557524221,133.196869,SCHOTT-AGF-2025-06,.agf CD coefficients; verify with catalog.
SCHOTT-N-LASF9,Sellmeier-1 (Zemax CD record),,2.00029547,0.298926886,1.80691843,0.0121426017,0.0538736236,156.530829,SCHOTT-AGF-2025-06,.agf CD coefficients; verify with catalog.
SCHOTT-N-PK51,Sellmeier-1 (Zemax CD record),,1.15610775,0.153229344,0.785618966,0.00585597402,0.0194072416,140.537046,SCHOTT-AGF-2025-06,.agf CD coefficients; verify with catalog.
SCHOTT-N-PK52A,Sellmeier-1 (Zemax CD record),,1.029607,0.1880506,0.736488165,0.00516800155,0.0166658798,138.964129,SCHOTT-AGF-2025-06,.agf CD coefficients; verify with catalog.
SCHOTT-N-PSK3,Sellmeier-1 (Zemax CD record),,0.88727211,0.489592425,1.04865296,0.00469824067,0.0161818463,104.374975,SCHOTT-AGF-2025-06,.agf CD coefficients; verify with catalog.
SCHOTT-N-PSK53A,Sellmeier-1 (Zemax CD record),,1.38121836,0.196745645,0.886089205,0.00706416337,0.0233251345,97.4847345,SCHOTT-AGF-2025-06,.agf CD coefficients; verify with catalog.
SCHOTT-N-SF1,Sellmeier-1 (Zemax CD record),,1.60865158,0.237725916,1.51530653,0.0119654879,0.0590589722,135.521676,SCHOTT-AGF-2025-06,.agf CD coefficients; verify with catalog.
SCHOTT-N-SF10,Sellmeier-1 (Zemax CD record),,1.62153902,0.256287842,1.64447552,0.0122241457,0.0595736775,147.468793,SCHOTT-AGF-2025-06,.agf CD coefficients; verify with catalog.
SCHOTT-N-SF11,Sellmeier-1 (Zemax CD record),,1.73759695,0.313747346,1.89878101,0.013188707,0.0623068142,155.23629,SCHOTT-AGF-2025-06,.agf CD coefficients; verify with catalog.
SCHOTT-N-SF14,Sellmeier-1 (Zemax CD record),,1.69022361,0.288870052,1.7045187,0.0130512113,0.061369188,149.517689,SCHOTT-AGF-2025-06,.agf CD coefficients; verify with catalog.
SCHOTT-N-SF15,Sellmeier-1 (Zemax CD record),,1.57055634,0.218987094,1.50824017,0.0116507014,0.0597856897,132.709339,SCHOTT-AGF-2025-06,.agf CD coefficients; verify with catalog.
SCHOTT-N-SF2,Sellmeier-1 (Zemax CD record),,1.47343127,0.163681849,1.36920899,0.0109019098,0.0585683687,127.404933,SCHOTT-AGF-2025-06,.agf CD coefficients; verify with catalog.
SCHOTT-N-SF4,Sellmeier-1 (Zemax CD record),,1.67780282,0.282849893,1.63539276,0.012679345,0.0602038419,145.760496,SCHOTT-AGF-2025-06,.agf CD coefficients; verify with catalog.
SCHOTT-N-SF5,Sellmeier-1 (Zemax CD record),,1.52481889,0.187085527,1.42729015,0.011254756,0.0588995392,129.141675,SCHOTT-AGF-2025-06,.agf CD coefficients; verify with catalog.
SCHOTT-N-SF57,Sellmeier-1 (Zemax CD record),,1.87543831,0.37375749,2.30001797,0.0141749518,0.0640509927,177.389795,SCHOTT-AGF-2025-06,.agf CD coefficients; verify with catalog.
SCHOTT-N-SF57HT,Sellmeier-1 (Zemax CD record),,1.87543831,0.37375749,2.30001797,0.0141749518,0.0640509927,177.389795,SCHOTT-AGF-2025-06,.agf CD coefficients; verify with catalog.
SCHOTT-N-SF57HTULTRA,Sellmeier-1 (Zemax CD record),,1.87543831,0.37375749,2.30001797,0.0141749518,0.0640509927,177.389795,SCHOTT-AGF-2025-06,.agf CD coefficients; verify with catalog.
SCHOTT-N-SF6,Sellmeier-1 (Zemax CD record),,1.77931763,0.338149866,2.08734474,0.0133714182,0.0617533621,174.01759,SCHOTT-AGF-2025-06,.agf CD coefficients; verify with catalog.
SCHOTT-N-SF66,Sellmeier-1 (Zemax CD record),,2.0245976,0.470187196,2.59970433,0.0147053225,0.0692998276,161.817601,SCHOTT-AGF-2025-06,.agf CD coefficients; verify with catalog.
SCHOTT-N-SF6HT,Sellmeier-1 (Zemax CD record),,1.77931763,0.338149866,2.08734474,0.0133714182,0.0617533621,174.01759,SCHOTT-AGF-2025-06,.agf CD coefficients; verify with catalog.
SCHOTT-N-SF6HTULTRA,Sellmeier-1 (Zemax CD record),,1.77931763,0.338149866,2.08734474,0.0133714182,0.0617533621,174.01759,SCHOTT-AGF-2025-06,.agf CD coefficients; verify with catalog.
SCHOTT-N-SF8,Sellmeier-1 (Zemax CD record),,1.55075812,0.209816918,1.46205491,0.0114338344,0.0582725652,133.24165,SCHOTT-AGF-2025-06,.agf CD coefficients; verify with catalog.
SCHOTT-N-SK11,Sellmeier-1 (Zemax CD record),,1.17963631,0.229817295,0.935789652,0.00680282081,0.0219737205,101.513232,SCHOTT-AGF-2025-06,.agf CD coefficients; verify with catalog.
SCHOTT-N-SK14,Sellmeier-1 (Zemax CD record),,0.936155374,0.594052018,1.04374583,0.00461716525,0.016885927,103.736265,SCHOTT-AGF-2025-06,.agf CD coefficients; verify with catalog.
SCHOTT-N-SK16,Sellmeier-1 (Zemax CD record),,1.34317774,0.241144399,0.994317969,0.00704687339,0.0229005,92.7508526,SCHOTT-AGF-2025-06,.agf CD coefficients; verify with catalog.
SCHOTT-N-SK2,Sellmeier-1 (Zemax CD record),,1.28189012,0.257738258,0.96818604,0.0072719164,0.0242823527,110.377773,SCHOTT-AGF-2025-06,.agf CD coefficients; verify with catalog.
SCHOTT-N-SK2HT,Sellmeier-1 (Zemax CD record),,1.28189012,0.257738258,0.96818604,0.0072719164,0.0242823527,110.377773,SCHOTT-AGF-2025-06,.agf CD coefficients; verify with catalog.
SCHOTT-N-SK4,Sellmeier-1 (Zemax CD record),,1.32993741,0.228542996,0.988465211,0.00716874107,0.0246455892,100.886364,SCHOTT-AGF-2025-06,.agf CD coefficients; verify with catalog.
SCHOTT-N-SK5,Sellmeier-1 (Zemax CD record),,0.991463823,0.495982121,0.987393925,0.00522730467,0.0172733646,98.3594579,SCHOTT-AGF-2025-06,.agf CD coefficients; verify with catalog.
SCHOTT-N-SK5HTI,Sellmeier-1 (Zemax CD record),,0.991463823,0.495982121,0.987393925,0.00522730467,0.0172733646,98.3594579,SCHOTT-AGF-2025-06,.agf CD coefficients; verify with catalog.
SCHOTT-N-SSK2,Sellmeier-1 (Zemax CD record),,1.4306027,0.153150554,1.01390904,0.00823982975,0.0333736841,106.870822,SCHOTT-AGF-2025-06,.agf CD coefficients; verify with catalog.
SCHOTT-N-SSK5,Sellmeier-1 (Zemax CD record),,1.59222659,0.103520774,1.05174016,0.00920284626,0.0423530072,106.927374,SCHOTT-AGF-2025-06,.agf CD coefficients; verify with catalog.
SCHOTT-N-SSK8,Sellmeier-1 (Zemax CD record),,1.44857867,0.117965926,1.06937528,0.00869310149,0.0421566593,111.300666,SCHOTT-AGF-2025-06,.agf CD coefficients; verify with catalog.
SCHOTT-N-ZK7A,Sellmeier-1 (Zemax CD record),,1.07509891,0.168895044,0.860503983,0.00676601657,0.0230642817,89.0498778,SCHOTT-AGF-2025-06,.agf CD coefficients; verify with catalog.
SCHOTT-P-BK7,Sellmeier-1 (Zemax CD record),,1.18318503,0.0871756426,1.03133701,0.00722141956,0.0268216805,101.702362,SCHOTT-AGF-2025-06,.agf CD coefficients; verify with catalog.
SCHOTT-P-LAF37,Sellmeier-1 (Zemax CD record),,1.76003244,0.248286745,1.15935122,0.00938006396,0.0360537464,86.4324693,SCHOTT-AGF-2025-06,.agf CD coefficients; verify with catalog.
SCHOTT-P-LAK35,Sellmeier-1 (Zemax CD record),,1.3932426,0.418882766,1.043807,0.00715959695,0.0233637446,88.3284426,SCHOTT-AGF-2025-06,.agf CD coefficients; verify with catalog.
SCHOTT-P-LASF47,Sellmeier-1 (Zemax CD record),,1.85543101,0.315854649,1.28561839,0.0100328203,0.0387095168,94.5421507,SCHOTT-AGF-2025-06,.agf CD coefficients; verify with catalog.
SCHOTT-P-LASF50,Sellmeier-1 (Zemax CD record),,1.84910553,0.329828674,1.30400901,0.00999234757,0.0387437988,95.8967681,SCHOTT-AGF-2025-06,.agf CD coefficients; verify with catalog.
SCHOTT-P-LASF51,Sellmeier-1 (Zemax CD record),,1.84568806,0.3390016,1.32418921,0.00988495571,0.0378097402,97.841543,SCHOTT-AGF-2025-06,.agf CD coefficients; verify with catalog.
SCHOTT-P-SF68,Sellmeier-1 (Zemax CD record),,2.3330067,0.452961396,1.25172339,0.0168838419,0.0716086325,118.707479,SCHOTT-AGF-2025-06,.agf CD coefficients; verify with catalog.
SCHOTT-P-SF69,Sellmeier-1 (Zemax CD record),,1.62594647,0.235927609,1.67434623,0.0121696677,0.0600710405,145.651908,SCHOTT-AGF-2025-06,.agf CD coefficients; verify with catalog.
SCHOTT-P-SF8,Sellmeier-1 (Zemax CD record),,1.55370411,0.206332561,1.39708831,0.011658267,0.0582087757,130.748028,SCHOTT-AGF-2025-06,.agf CD coefficients; verify with catalog.
SCHOTT-P-SK57,Sellmeier-1 (Zemax CD record),,1.31053414,0.169376189,1.10987714,0.00740877235,0.0254563489,107.751087,SCHOTT-AGF-2025-06,.agf CD coefficients; verify with catalog.
SCHOTT-P-SK57Q1,Sellmeier-1 (Zemax CD record),,1.30536483,0.171434328,1.10117219,0.00736408831,0.0255786047,106.72606,SCHOTT-AGF-2025-06,.agf CD coefficients; verify with catalog.
SCHOTT-P-SK58A,Sellmeier-1 (Zemax CD record),,1.3167841,0.171154756,1.12501473,0.00720717498,0.0245659595,102.739728,SCHOTT-AGF-2025-06,.agf CD coefficients; verify with catalog.
SCHOTT-P-SK60,Sellmeier-1 (Zemax CD record),,1.40790442,0.143381417,1.16513947,0.00784382378,0.0287769365,105.373397,SCHOTT-AGF-2025-06,.agf CD coefficients; verify with catalog.
SCHOTT-SF1,Sellmeier-1 (Zemax CD record),,1.55912923,0.284246288,0.968842926,0.0121481001,0.0534549042,112.174809,SCHOTT-AGF-2025-06,.agf CD coefficients; verify with catalog.
SCHOTT-SF10,Sellmeier-1 (Zemax CD record),,1.61625977,0.259229334,1.07762317,0.0127534559,0.0581983954,116.60768,SCHOTT-AGF-2025-06,.agf CD coefficients; verify with catalog.
SCHOTT-SF11,Sellmeier-1 (Zemax CD record),,1.73848403,0.311168974,1.17490871,0.0136068604,0.0615960463,121.922711,SCHOTT-AGF-2025-06,.agf CD coefficients; verify with catalog.
SCHOTT-SF2,Sellmeier-1 (Zemax CD record),,1.40301821,0.231767504,0.939056586,0.0105795466,0.0493226978,112.405955,SCHOTT-AGF-2025-06,.agf CD coefficients; verify with catalog.
SCHOTT-SF3,Sellmeier-1 (Zemax CD record),,1.57230542,0.339661149,1.03593712,0.0120382183,0.0531603583,120.005381,SCHOTT-AGF-2025-06,.agf CD coefficients; verify with catalog.
SCHOTT-SF4,Sellmeier-1 (Zemax CD record),,1.61957826,0.339493189,1.02566931,0.0125502104,0.0544559822,117.652222,SCHOTT-AGF-2025-06,.agf CD coefficients; verify with catalog.
SCHOTT-SF5,Sellmeier-1 (Zemax CD record),,1.46141885,0.247713019,0.949995832,0.0111826126,0.0508594669,112.041888,SCHOTT-AGF-2025-06,.agf CD coefficients; verify with catalog.
SCHOTT-SF56A,Sellmeier-1 (Zemax CD record),,1.70579259,0.344223052,1.09601828,0.0133874699,0.0579561608,121.616024,SCHOTT-AGF-2025-06,.agf CD coefficients; verify with catalog.
SCHOTT-SF57,Sellmeier-1 (Zemax CD record),,1.81651371,0.428893641,1.07186278,0.0143704198,0.0592801172,121.419942,SCHOTT-AGF-2025-06,.agf CD coefficients; verify with catalog.
SCHOTT-SF57HTULTRA,Sellmeier-1 (Zemax CD record),,1.81651371,0.428893641,1.07186278,0.0143704198,0.0592801172,121.419942,SCHOTT-AGF-2025-06,.agf CD coefficients; verify with catalog.
SCHOTT-SF6,Sellmeier-1 (Zemax CD record),,1.72448482,0.390104889,1.04572858,0.0134871947,0.0569318095,118.557185,SCHOTT-AGF-2025-06,.agf CD coefficients; verify with catalog.
SCHOTT-SF6G05,Sellmeier-1 (Zemax CD record),,1.62113942,0.506586092,10.4032298,0.0113478992,0.0535840223,1118.83658,SCHOTT-AGF-2025-06,.agf CD coefficients; verify with catalog.
SCHOTT-SF6HT,Sellmeier-1 (Zemax CD record),,1.72448482,0.390104889,1.04572858,0.0134871947,0.0569318095,118.557185,SCHOTT-AGF-2025-06,.agf CD coefficients; verify with catalog.
SCHOTT-REALVIEW_1.9_LIGHTWEIGHT,Sellmeier-1 (Zemax CD record),,1.99085241,0.502623866,2.8967201,0.0148093907,0.0648962768,201.494096,SCHOTT-AGF-2025-06,.agf CD coefficients; verify with catalog.
SCHOTT-REALVIEW_2.0,Sellmeier-1 (Zemax CD record),,2.41000782,0.420635256,2.03850726,0.0133580213,0.0560513253,138.08431,SCHOTT-AGF-2025-06,.agf CD coefficients; verify with catalog.
SCHOTT-FK3,Sellmeier-1 (Zemax CD record),,0.973346627,0.146642231,0.679304225,0.00640795469,0.020565293,80.4965389,SCHOTT-AGF-2025-06,.agf CD coefficients; verify with catalog.
SCHOTT-N-BAF3,Sellmeier-1 (Zemax CD record),,1.34859634,0.10764424,1.13207084,0.00871492932,0.0478406436,112.936116,SCHOTT-AGF-2025-06,.agf CD coefficients; verify with catalog.
SCHOTT-BAFN6,Sellmeier-1 (Zemax CD record),,1.36719201,0.10907994,1.02108011,0.00882820704,0.0438731646,113.58602,SCHOTT-AGF-2025-06,.agf CD coefficients; verify with catalog.
SCHOTT-N-KZFS4HT,Sellmeier-1 (Zemax CD record),,1.35055424,0.197575506,1.09962992,0.0087628207,0.0371767201,90.3866994,SCHOTT-AGF-2025-06,.agf CD coefficients; verify with catalog.
SCHOTT-N-PSK53,Sellmeier-1 (Zemax CD record),,1.3434087,0.241417935,0.952896897,0.00675074317,0.0219910513,103.551457,SCHOTT-AGF-2025-06,.agf CD coefficients; verify with catalog.
SCHOTT-N-SK10,Sellmeier-1 (Zemax CD record),,1.34972093,0.238587973,0.9667336,0.00736272269,0.0253765327,103.502909,SCHOTT-AGF-2025-06,.agf CD coefficients; verify with catalog.
SCHOTT-N-SK15,Sellmeier-1 (Zemax CD record),,1.30417786,0.28584116,0.974781572,0.00695051276,0.0232023703,99.016884,SCHOTT-AGF-2025-06,.agf CD coefficients; verify with catalog.
SCHOTT-KZFSN5,Sellmeier-1 (Zemax CD record),,1.47727858,0.191686941,0.897333608,0.00975488335,0.0450495404,67.8786495,SCHOTT-AGF-2025-06,.agf CD coefficients; verify with catalog.
SCHOTT-N-SF19,Sellmeier-1 (Zemax CD record),,1.52005444,0.17573947,1.43623424,0.01096144,0.0593248486,126.795151,SCHOTT-AGF-2025-06,.agf CD coefficients; verify with catalog.
SCHOTT-KZFS12,Sellmeier-1 (Zemax CD record),,1.55624873,0.239769276,0.947887658,0.0102012744,0.0469277969,69.8370722,SCHOTT-AGF-2025-06,.agf CD coefficients; verify with catalog.
SCHOTT-N-SF64,Sellmeier-1 (Zemax CD record),,1.59163762,0.219908428,1.46929315,0.0118623434,0.0594585499,133.310762,SCHOTT-AGF-2025-06,.agf CD coefficients; verify with catalog.
SCHOTT-N-LAF3,Sellmeier-1 (Zemax CD record),,1.73155854,0.150874455,1.06586596,0.00953833914,0.0407887211,98.0758545,SCHOTT-AGF-2025-06,.agf CD coefficients; verify with catalog.
SCHOTT-N-LAK33A,Sellmeier-1 (Zemax CD record),,1.44116999,0.571749501,1.16605226,0.00680933877,0.0222291824,80.9379555,SCHOTT-AGF-2025-06,.agf CD coefficients; verify with catalog.
SCHOTT-N-SF56,Sellmeier-1 (Zemax CD record),,1.73562085,0.317487012,1.95398203,0.0129624742,0.0612884288,161.559441,SCHOTT-AGF-2025-06,.agf CD coefficients; verify with catalog.
SCHOTT-N-LAF36,Sellmeier-1 (Zemax CD record),,1.85744228,0.294098729,1.16615417,0.00982397191,0.0384309138,89.3984634,SCHOTT-AGF-2025-06,.agf CD coefficients; verify with catalog.
SCHOTT-N-LASF45HT,Sellmeier-1 (Zemax CD record),,1.87140198,0.267777879,1.73030008,0.011217192,0.0505134972,147.106505,SCHOTT-AGF-2025-06,.agf CD coefficients; verify with catalog.
SCHOTT-SFL6,Sellmeier-1 (Zemax CD record),,1.78922056,0.328427448,2.01639441,0.0135163537,0.0622729599,168.014713,SCHOTT-AGF-2025-06,.agf CD coefficients; verify with catalog.
SCHOTT-SFL57,Sellmeier-1 (Zemax CD record),,1.88742326,0.360534025,2.26189313,0.0145939341,0.0648198946,176.062211,SCHOTT-AGF-2025-06,.agf CD coefficients; verify with catalog.
SCHOTT-SF57HT,Sellmeier-1 (Zemax CD record),,1.81651371,0.428893641,1.07186278,0.0143704198,0.0592801172,121.419942,SCHOTT-AGF-2025-06,.agf CD coefficients; verify with catalog.
SCHOTT-N-LASF9HT,Sellmeier-1 (Zemax CD record),,2.00029547,0.298926886,1.80691843,0.0121426017,0.0538736236,156.530829,SCHOTT-AGF-2025-06,.agf CD coefficients; verify with catalog.
SCHOTT-N-LASF46A,Sellmeier-1 (Zemax CD record),,2.16701566,0.319812761,1.66004486,0.0123595524,0.0560610282,107.047718,SCHOTT-AGF-2025-06,.agf CD coefficients; verify with catalog.
SCHOTT-N-ZK7,Sellmeier-1 (Zemax CD record),,1.07715032,0.168079109,0.851889892,0.00676601657,0.0230642817,89.0498778,SCHOTT-AGF-2025-06,.agf CD coefficients; verify with catalog.
SCHOTT-K7,Sellmeier-1 (Zemax CD record),,1.1273555,0.124412303,0.827100531,0.00720341707,0.0269835916,100.384588,SCHOTT-AGF-2025-06,.agf CD coefficients; verify with catalog.
SCHOTT-AF32ECO,Sellmeier-1 (Zemax CD record),,1.11332955,0.141527282,0.860743147,0.00707493977,0.0225358637,90.1552652,SCHOTT-AGF-2025-06,.agf CD coefficients; verify with catalog.
SCHOTT-B270,Non-Sellmeier CD record (do not disperse as Sellmeier-1),,2.286575,0.011742884,-1.2506695e-05,-0.0087334582,0.00029041756,9.2646253e-07,SCHOTT-AGF-2025-06,.agf CD coefficients; verify with catalog.
SCHOTT-BAF13,Sellmeier-1 (Zemax CD record),,1.5706859,0.151295152,1.07638026,0.00939377487,0.0449479866,113.934126,SCHOTT-AGF-2025-06,.agf CD coefficients; verify with catalog.
SCHOTT-BAF3,Sellmeier-1 (Zemax CD record),,1.32064267,0.133572683,0.885521821,0.00887798715,0.0420290346,111.729167,SCHOTT-AGF-2025-06,.agf CD coefficients; verify with catalog.
SCHOTT-BAF4,Sellmeier-1 (Zemax CD record),,1.3749259,0.1463545,0.912643359,0.00929554343,0.0440426654,116.607899,SCHOTT-AGF-2025-06,.agf CD coefficients; verify with catalog.
SCHOTT-BAF50,Sellmeier-1 (Zemax CD record),,1.63007175,0.135169289,1.15329734,0.0100982735,0.0454580137,121.435251,SCHOTT-AGF-2025-06,.agf CD coefficients; verify with catalog.
SCHOTT-BAF51,Sellmeier-1 (Zemax CD record),,1.53230421,0.136199171,1.1228685,0.00968269679,0.0448275598,123.775879,SCHOTT-AGF-2025-06,.agf CD coefficients; verify with catalog.
SCHOTT-BAF52,Sellmeier-1 (Zemax CD record),,1.41632142,0.11733119,0.934114782,0.00928783144,0.044991015,114.125561,SCHOTT-AGF-2025-06,.agf CD coefficients; verify with catalog.
SCHOTT-BAF8,Sellmeier-1 (Zemax CD record),,1.44967157,0.131600677,0.939224513,0.00919052911,0.0425730108,112.153963,SCHOTT-AGF-2025-06,.agf CD coefficients; verify with catalog.
SCHOTT-BAF9,Sellmeier-1 (Zemax CD record),,1.51018771,0.133636807,0.953993948,0.00918095301,0.04164496,108.048765,SCHOTT-AGF-2025-06,.agf CD coefficients; verify with catalog.
SCHOTT-BAFN10,Sellmeier-1 (Zemax CD record),,1.60477289,0.123762468,1.0727052,0.00947021617,0.0451639792,108.539427,SCHOTT-AGF-2025-06,.agf CD coefficients; verify with catalog.
SCHOTT-BAFN11,Sellmeier-1 (Zemax CD record),,1.60255217,0.116918887,1.02861126,0.00938812347,0.0440475344,104.533133,SCHOTT-AGF-2025-06,.agf CD coefficients; verify with catalog.
SCHOTT-BAK1,Sellmeier-1 (Zemax CD record),,1.12365662,0.309276848,0.881511957,0.00644742752,0.0222284402,107.297751,SCHOTT-AGF-2025-06,.agf CD coefficients; verify with catalog.
SCHOTT-BAK2,Sellmeier-1 (Zemax CD record),,1.01662154,0.319903051,0.937232995,0.00592383763,0.0203828415,113.118417,SCHOTT-AGF-2025-06,.agf CD coefficients; verify with catalog.
SCHOTT-BAK4,Sellmeier-1 (Zemax CD record),,1.22965526,0.191512978,0.956889792,0.0072355323,0.0277771017,109.687261,SCHOTT-AGF-2025-06,.agf CD coefficients; verify with catalog.
SCHOTT-BAK5,Sellmeier-1 (Zemax CD record),,1.02975108,0.35625869,0.95605719,0.00584732112,0.02047742,115.240474,SCHOTT-AGF-2025-06,.agf CD coefficients; verify with catalog.
SCHOTT-BAK50,Sellmeier-1 (Zemax CD record),,0.950105082,0.469379007,0.921415907,0.00520356978,0.0187888644,98.4079669,SCHOTT-AGF-2025-06,.agf CD coefficients; verify with catalog.
SCHOTT-BALF4,Sellmeier-1 (Zemax CD record),,1.29375981,0.158138572,0.947442773,0.00780228251,0.0321349048,109.158657,SCHOTT-AGF-2025-06,.agf CD coefficients; verify with catalog.
SCHOTT-BALF5,Sellmeier-1 (Zemax CD record),,1.23751018,0.116757584,0.853086255,0.00808113,0.0349868372,110.314185,SCHOTT-AGF-2025-06,.agf CD coefficients; verify with catalog.
SCHOTT-BALF50,Sellmeier-1 (Zemax CD record),,1.37380053,0.104741149,1.00909296,0.00871950907,0.0397152827,114.462081,SCHOTT-AGF-2025-06,.agf CD coefficients; verify with catalog.
SCHOTT-BALKN3,Sellmeier-1 (Zemax CD record),,1.1163168,0.157260591,0.91402971,0.00684109842,0.0257048762,105.919188,SCHOTT-AGF-2025-06,.agf CD coefficients; verify with catalog.
SCHOTT-BASF1,Sellmeier-1 (Zemax CD record),,1.4004564,0.17686859,0.924677441,0.00989899663,0.0474295359,115.946483,SCHOTT-AGF-2025-06,.agf CD coefficients; verify with catalog.
SCHOTT-BASF10,Sellmeier-1 (Zemax CD record),,1.47552633,0.177120646,0.942502177,0.0101493287,0.047757838,118.726332,SCHOTT-AGF-2025-06,.agf CD coefficients; verify with catalog.
SCHOTT-BASF12,Sellmeier-1 (Zemax CD record),,1.5470189,0.168942059,0.974756333,0.0102837719,0.049694962,111.173296,SCHOTT-AGF-2025-06,.agf CD coefficients; verify with catalog.
SCHOTT-BASF13,Sellmeier-1 (Zemax CD record),,1.61151995,0.192652792,1.09087467,0.0100754928,0.0500718641,110.402848,SCHOTT-AGF-2025-06,.agf CD coefficients; verify with catalog.
SCHOTT-BASF2,Sellmeier-1 (Zemax CD record),,1.47886368,0.212804538,0.996610609,0.0104304076,0.0494153751,120.570613,SCHOTT-AGF-2025-06,.agf CD coefficients; verify with catalog.
SCHOTT-BASF51,Sellmeier-1 (Zemax CD record),,1.67507496,0.212822109,0.966557263,0.010566706,0.0476664644,92.0388572,SCHOTT-AGF-2025-06,.agf CD coefficients; verify with catalog.
SCHOTT-BASF52,Sellmeier-1 (Zemax CD record),,1.63872281,0.184589266,1.00747347,0.00993238976,0.0462893289,81.6163799,SCHOTT-AGF-2025-06,.agf CD coefficients; verify with catalog.
SCHOTT-BASF54,Sellmeier-1 (Zemax CD record),,1.6480391,0.266170161,1.15420131,0.0111759917,0.0533321565,119.495098,SCHOTT-AGF-2025-06,.agf CD coefficients; verify with catalog.
SCHOTT-BASF56,Sellmeier-1 (Zemax CD record),,1.4689154,0.2015285,0.960506292,0.0103259426,0.0489113995,116.457211,SCHOTT-AGF-2025-06,.agf CD coefficients; verify with catalog.
SCHOTT-BASF57,Sellmeier-1 (Zemax CD record),,1.47160842,0.190746436,1.04759046,0.00915435575,0.0444771291,110.563253,SCHOTT-AGF-2025-06,.agf CD coefficients; verify with catalog.
SCHOTT-BASF6,Sellmeier-1 (Zemax CD record),,1.54539456,0.167516483,1.06395978,0.00971809489,0.0466350263,118.420619,SCHOTT-AGF-2025-06,.agf CD coefficients; verify with catalog.
SCHOTT-BASF64A,Sellmeier-1 (Zemax CD record),,1.65554268,0.17131977,1.33664448,0.0104485644,0.0499394756,118.961472,SCHOTT-AGF-2025-06,.agf CD coefficients; verify with catalog.
SCHOTT-BK1,Sellmeier-1 (Zemax CD record),,1.04250541,0.208380313,0.9801482,0.00616568985,0.0212152831,109.060911,SCHOTT-AGF-2025-06,.agf CD coefficients; verify with catalog.
SCHOTT-BK10,Sellmeier-1 (Zemax CD record),,0.888308131,0.328964475,0.984610769,0.00516900822,0.0161190045,99.7575331,SCHOTT-AGF-2025-06,.agf CD coefficients; verify with catalog.
SCHOTT-BK3,Sellmeier-1 (Zemax CD record),,1.00582655,0.21209642,0.898290885,0.00617416136,0.0187792631,88.873495,SCHOTT-AGF-2025-06,.agf CD coefficients; verify with catalog.
SCHOTT-BK6,Sellmeier-1 (Zemax CD record),,1.00281944,0.309568455,1.01840606,0.00574715892,0.0192045655,108.760808,SCHOTT-AGF-2025-06,.agf CD coefficients; verify with catalog.
SCHOTT-BK7,Sellmeier-1 (Zemax CD record),,1.03961212,0.231792344,1.01046945,0.00600069867,0.0200179144,103.560653,SCHOTT-AGF-2025-06,.agf CD coefficients; verify with catalog.
SCHOTT-BK7HT,Sellmeier-1 (Zemax CD record),,1.03825703,0.231745598,1.00914545,0.00600069867,0.0200179144,103.560653,SCHOTT-AGF-2025-06,.agf CD coefficients; verify with catalog.
SCHOTT-BK8,Sellmeier-1 (Zemax CD record),,1.05498572,0.225825457,1.00518841,0.00620952364,0.0201592914,106.219881,SCHOTT-AGF-2025-06,.agf CD coefficients; verify with catalog.
SCHOTT-D263TECO,Sellmeier-1 (Zemax CD record),,1.23795755,0.0466468888,2.46700556,0.00863080926,0.0469074501,264.146296,SCHOTT-AGF-2025-06,.agf CD coefficients; verify with catalog.
SCHOTT-F1,Sellmeier-1 (Zemax CD record),,1.36192123,0.209162831,0.907276681,0.0102049225,0.0480290444,109.211919,SCHOTT-AGF-2025-06,.agf CD coefficients; verify with catalog.
SCHOTT-F13,Sellmeier-1 (Zemax CD record),,1.35316545,0.207756817,0.902160492,0.0100820559,0.0477132466,109.42681,SCHOTT-AGF-2025-06,.agf CD coefficients; verify with catalog.
SCHOTT-F14,Sellmeier-1 (Zemax CD record),,1.31949846,0.181106999,0.921850182,0.00980475193,0.0465330997,109.855329,SCHOTT-AGF-2025-06,.agf CD coefficients; verify with catalog.
SCHOTT-F14HT,Sellmeier-1 (Zemax CD record),,1.3306264,0.169969931,0.919093081,0.0100001605,0.0474132717,109.67237,SCHOTT-AGF-2025-06,.agf CD coefficients; verify with catalog.
SCHOTT-F15,Sellmeier-1 (Zemax CD record),,1.31031527,0.202636884,0.920049222,0.0095403489,0.0455807051,109.864711,SCHOTT-AGF-2025-06,.agf CD coefficients; verify with catalog.
SCHOTT-F3,Sellmeier-1 (Zemax CD record),,1.32797322,0.205862833,0.904336126,0.00977102802,0.0463606329,107.863739,SCHOTT-AGF-2025-06,.agf CD coefficients; verify with catalog.
SCHOTT-F4,Sellmeier-1 (Zemax CD record),,1.33905825,0.205224318,0.897859758,0.00992220114,0.0470000918,107.93675,SCHOTT-AGF-2025-06,.agf CD coefficients; verify with catalog.
SCHOTT-F6,Sellmeier-1 (Zemax CD record),,1.38640043,0.216317468,0.920242786,0.0103119848,0.0482391922,111.029425,SCHOTT-AGF-2025-06,.agf CD coefficients; verify with catalog.
SCHOTT-F7,Sellmeier-1 (Zemax CD record),,1.35918954,0.209887471,0.881405771,0.0101796354,0.0483605548,110.387289,SCHOTT-AGF-2025-06,.agf CD coefficients; verify with catalog.
SCHOTT-F8,Sellmeier-1 (Zemax CD record),,1.31172466,0.172480274,0.840159209,0.00965177918,0.0461712161,100.046795,SCHOTT-AGF-2025-06,.agf CD coefficients; verify with catalog.
SCHOTT-F8HT,Sellmeier-1 (Zemax CD record),,1.31172466,0.172480274,0.840159209,0.00965177918,0.0461712161,100.046795,SCHOTT-AGF-2025-06,.agf CD coefficients; verify with catalog.
SCHOTT-F9,Sellmeier-1 (Zemax CD record),,1.37298383,0.186344373,0.99684711,0.00970906764,0.0477952149,109.902441,SCHOTT-AGF-2025-06,.agf CD coefficients; verify with catalog.
SCHOTT-FK5,Sellmeier-1 (Zemax CD record),,0.844309338,0.344147824,0.910790213,0.00475111955,0.0149814849,97.8600293,SCHOTT-AGF-2025-06,.agf CD coefficients; verify with catalog.
SCHOTT-FK51,Sellmeier-1 (Zemax CD record),,0.971247817,0.216901417,0.904651666,0.00472301995,0.0153575612,168.68133,SCHOTT-AGF-2025-06,.agf CD coefficients; verify with catalog.
SCHOTT-FK52,Sellmeier-1 (Zemax CD record),,1.01571114,0.169998431,0.805158532,0.00515884949,0.0173380788,158.603308,SCHOTT-AGF-2025-06,.agf CD coefficients; verify with catalog.
SCHOTT-FK54,Sellmeier-1 (Zemax CD record),,0.745320416,0.302330101,1.01885,0.00358171563,0.0122884773,213.01745,SCHOTT-AGF-2025-06,.agf CD coefficients; verify with catalog.
SCHOTT-FN11,Sellmeier-1 (Zemax CD record),,1.41572926,0.143334227,1.27299252,0.0103749731,0.0568803594,119.664491,SCHOTT-AGF-2025-06,.agf CD coefficients; verify with catalog.
SCHOTT-K11,Sellmeier-1 (Zemax CD record),,1.16249642,0.0582613527,0.905203986,0.00753270034,0.0359084464,102.404612,SCHOTT-AGF-2025-06,.agf CD coefficients; verify with catalog.
SCHOTT-K3,Sellmeier-1 (Zemax CD record),,1.08999358,0.181850015,0.936478693,0.00670233559,0.0254232565,113.486321,SCHOTT-AGF-2025-06,.agf CD coefficients; verify with catalog.
SCHOTT-K4,Sellmeier-1 (Zemax CD record),,1.18909486,0.0841359214,0.930219822,0.00789396642,0.0339218995,107.049495,SCHOTT-AGF-2025-06,.agf CD coefficients; verify with catalog.
SCHOTT-K5,Sellmeier-1 (Zemax CD record),,1.08511833,0.199562005,0.930511663,0.00661099503,0.024110866,111.982777,SCHOTT-AGF-2025-06,.agf CD coefficients; verify with catalog.
SCHOTT-K50,Sellmeier-1 (Zemax CD record),,1.01887866,0.266822603,0.906671962,0.00594871325,0.0215166777,102.140337,SCHOTT-AGF-2025-06,.agf CD coefficients; verify with catalog.
SCHOTT-K5HT,Sellmeier-1 (Zemax CD record),,1.05012373,0.23449673,0.912691616,0.00629131254,0.0228648239,109.624534,SCHOTT-AGF-2025-06,.agf CD coefficients; verify with catalog.
SCHOTT-K7HT,Sellmeier-1 (Zemax CD record),,1.1010814,0.150869672,0.902836617,0.00687550637,0.0256581776,108.518199,SCHOTT-AGF-2025-06,.agf CD coefficients; verify with catalog.
SCHOTT-KF3,Sellmeier-1 (Zemax CD record),,1.15615178,0.102116759,0.927164575,0.00789264815,0.0345076496,113.531069,SCHOTT-AGF-2025-06,.agf CD coefficients; verify with catalog.
SCHOTT-KF6,Sellmeier-1 (Zemax CD record),,1.17006893,0.0950509747,0.907409125,0.00814992422,0.0388216817,108.882299,SCHOTT-AGF-2025-06,.agf CD coefficients; verify with catalog.
SCHOTT-KF9,Sellmeier-1 (Zemax CD record),,1.16421867,0.118007401,0.923054885,0.00787954228,0.0372520495,109.924834,SCHOTT-AGF-2025-06,.agf CD coefficients; verify with catalog.
SCHOTT-KZFN1,Sellmeier-1 (Zemax CD record),,1.19949942,0.163891773,0.890412049,0.00767704289,0.0352898056,94.3366502,SCHOTT-AGF-2025-06,.agf CD coefficients; verify with catalog.
SCHOTT-KZFN2,Sellmeier-1 (Zemax CD record),,1.12337304,0.177617693,0.849213044,0.00712846561,0.0317291201,84.9656713,SCHOTT-AGF-2025-06,.agf CD coefficients; verify with catalog.
