Repository: br24563/Glass-Match

# GlassMatch
Open-source optical glass selection, comparison, and material database.
**2,959 materials · 18 source collections · 364 traceable sources** · data
version pinned by [`MANIFEST.json`](data/normalized/MANIFEST.json) ·
[how the data is validated](docs/VALIDATION.md) — search,
rank, compare, and inspect provenance for oxide glasses, crystals, IR
materials, polymers, and moldables.
> Screenshots captured from a live run (`start.bat`); regenerate with
> `python scripts/capture_screenshots.py` (needs `pip install playwright` and a
> local Microsoft Edge install).

File: data/normalized/transmission.csv (part 1 of 166)
glass_id,wavelength_um,transmission,thickness_mm,data_type,source_id,notes
SCHOTT-BK7G18,0.38,0.08,25.0,manufacturer,SCHOTT-AGF-2025-06,.agf IT record (thickness as listed).
SCHOTT-BK7G18,0.39,0.28,25.0,manufacturer,SCHOTT-AGF-2025-06,.agf IT record (thickness as listed).
SCHOTT-BK7G18,0.4,0.51,25.0,manufacturer,SCHOTT-AGF-2025-06,.agf IT record (thickness as listed).
SCHOTT-BK7G18,0.405,0.6,25.0,manufacturer,SCHOTT-AGF-2025-06,.agf IT record (thickness as listed).
SCHOTT-BK7G18,0.42,0.78,25.0,manufacturer,SCHOTT-AGF-2025-06,.agf IT record (thickness as listed).
SCHOTT-BK7G18,0.436,0.873,25.0,manufacturer,SCHOTT-AGF-2025-06,.agf IT record (thickness as listed).
SCHOTT-BK7G18,0.46,0.927,25.0,manufacturer,SCHOTT-AGF-2025-06,.agf IT record (thickness as listed).
SCHOTT-BK7G18,0.5,0.957,25.0,manufacturer,SCHOTT-AGF-2025-06,.agf IT record (thickness as listed).
SCHOTT-BK7G18,0.546,0.973,25.0,manufacturer,SCHOTT-AGF-2025-06,.agf IT record (thickness as listed).
SCHOTT-BK7G18,0.58,0.979,25.0,manufacturer,SCHOTT-AGF-2025-06,.agf IT record (thickness as listed).
SCHOTT-BK7G18,0.62,0.984,25.0,manufacturer,SCHOTT-AGF-2025-06,.agf IT record (thickness as listed).
SCHOTT-BK7G18,0.66,0.988,25.0,manufacturer,SCHOTT-AGF-2025-06,.agf IT record (thickness as listed).
SCHOTT-BK7G18,0.7,0.993,25.0,manufacturer,SCHOTT-AGF-2025-06,.agf IT record (thickness as listed).
SCHOTT-BK7G18,1.06,0.998,25.0,manufacturer,SCHOTT-AGF-2025-06,.agf IT record (thickness as listed).
SCHOTT-BK7G18,1.53,0.979,25.0,manufacturer,SCHOTT-AGF-2025-06,.agf IT record (thickness as listed).
SCHOTT-BK7G18,1.97,0.841,25.0,manufacturer,SCHOTT-AGF-2025-06,.agf IT record (thickness as listed).
SCHOTT-BK7G18,2.325,0.54,25.0,manufacturer,SCHOTT-AGF-2025-06,.agf IT record (thickness as listed).
SCHOTT-BK7G18,2.5,0.32,25.0,manufacturer,SCHOTT-AGF-2025-06,.agf IT record (thickness as listed).
SCHOTT-F2,0.32,0.0,25.0,manufacturer,SCHOTT-AGF-2025-06,.agf IT record (thickness as listed).
SCHOTT-F2,0.334,0.211,25.0,manufacturer,SCHOTT-AGF-2025-06,.agf IT record (thickness as listed).
SCHOTT-F2,0.35,0.78,25.0,manufacturer,SCHOTT-AGF-2025-06,.agf IT record (thickness as listed).
SCHOTT-F2,0.365,0.921,25.0,manufacturer,SCHOTT-AGF-2025-06,.agf IT record (thickness as listed).
SCHOTT-F2,0.37,0.94,25.0,manufacturer,SCHOTT-AGF-2025-06,.agf IT record (thickness as listed).
SCHOTT-F2,0.38,0.963,25.0,manufacturer,SCHOTT-AGF-2025-06,.agf IT record (thickness as listed).
SCHOTT-F2,0.39,0.977,25.0,manufacturer,SCHOTT-AGF-2025-06,.agf IT record (thickness as listed).
SCHOTT-F2,0.4,0.985,25.0,manufacturer,SCHOTT-AGF-2025-06,.agf IT record (thickness as listed).
SCHOTT-F2,0.405,0.987,25.0,manufacturer,SCHOTT-AGF-2025-06,.agf IT record (thickness as listed).
SCHOTT-F2,0.42,0.991,25.0,manufacturer,SCHOTT-AGF-2025-06,.agf IT record (thickness as listed).
SCHOTT-F2,0.436,0.993,25.0,manufacturer,SCHOTT-AGF-2025-06,.agf IT record (thickness as listed).
SCHOTT-F2,0.46,0.994,25.0,manufacturer,SCHOTT-AGF-2025-06,.agf IT record (thickness as listed).
SCHOTT-F2,0.5,0.997,25.0,manufacturer,SCHOTT-AGF-2025-06,.agf IT record (thickness as listed).
SCHOTT-F2,0.546,0.998,25.0,manufacturer,SCHOTT-AGF-2025-06,.agf IT record (thickness as listed).
SCHOTT-F2,0.58,0.998,25.0,manufacturer,SCHOTT-AGF-2025-06,.agf IT record (thickness as listed).
SCHOTT-F2,0.62,0.998,25.0,manufacturer,SCHOTT-AGF-2025-06,.agf IT record (thickness as listed).
SCHOTT-F2,0.66,0.997,25.0,manufacturer,SCHOTT-AGF-2025-06,.agf IT record (thickness as listed).
SCHOTT-F2,0.7,0.998,25.0,manufacturer,SCHOTT-AGF-2025-06,.agf IT record (thickness as listed).
SCHOTT-F2,1.06,0.998,25.0,manufacturer,SCHOTT-AGF-2025-06,.agf IT record (thickness as listed).
SCHOTT-F2,1.53,0.989,25.0,manufacturer,SCHOTT-AGF-2025-06,.agf IT record (thickness as listed).
SCHOTT-F2,1.97,0.876,25.0,manufacturer,SCHOTT-AGF-2025-06,.agf IT record (thickness as listed).
SCHOTT-F2,2.325,0.685,25.0,manufacturer,SCHOTT-AGF-2025-06,.agf IT record (thickness as listed).
SCHOTT-F2,2.5,0.589,25.0,manufacturer,SCHOTT-AGF-2025-06,.agf IT record (thickness as listed).
SCHOTT-F2G12,0.4,0.03,25.0,manufacturer,SCHOTT-AGF-2025-06,.agf IT record (thickness as listed).
SCHOTT-F2G12,0.405,0.07,25.0,manufacturer,SCHOTT-AGF-2025-06,.agf IT record (thickness as listed).
SCHOTT-F2G12,0.42,0.3,25.0,manufacturer,SCHOTT-AGF-2025-06,.agf IT record (thickness as listed).
SCHOTT-F2G12,0.436,0.58,25.0,manufacturer,SCHOTT-AGF-2025-06,.agf IT record (thickness as listed).
SCHOTT-F2G12,0.46,0.81,25.0,manufacturer,SCHOTT-AGF-2025-06,.agf IT record (thickness as listed).
SCHOTT-F2G12,0.5,0.92,25.0,manufacturer,SCHOTT-AGF-2025-06,.agf IT record (thickness as listed).
SCHOTT-F2G12,0.546,0.953,25.0,manufacturer,SCHOTT-AGF-2025-06,.agf IT record (thickness as listed).
SCHOTT-F2G12,0.58,0.972,25.0,manufacturer,SCHOTT-AGF-2025-06,.agf IT record (thickness as listed).
SCHOTT-F2G12,0.62,0.979,25.0,manufacturer,SCHOTT-AGF-2025-06,.agf IT record (thickness as listed).
SCHOTT-F2G12,0.66,0.984,25.0,manufacturer,SCHOTT-AGF-2025-06,.agf IT record (thickness as listed).
SCHOTT-F2G12,0.7,0.988,25.0,manufacturer,SCHOTT-AGF-2025-06,.agf IT record (thickness as listed).
SCHOTT-F2G12,1.06,0.997,25.0,manufacturer,SCHOTT-AGF-2025-06,.agf IT record (thickness as listed).
SCHOTT-F2G12,1.53,0.989,25.0,manufacturer,SCHOTT-AGF-2025-06,.agf IT record (thickness as listed).
SCHOTT-F2G12,1.97,0.9,25.0,manufacturer,SCHOTT-AGF-2025-06,.agf IT record (thickness as listed).
SCHOTT-F2G12,2.325,0.74,25.0,manufacturer,SCHOTT-AGF-2025-06,.agf IT record (thickness as listed).
SCHOTT-F2G12,2.5,0.65,25.0,manufacturer,SCHOTT-AGF-2025-06,.agf IT record (thickness as listed).
SCHOTT-F2HT,0.32,0.0,25.0,manufacturer,SCHOTT-AGF-2025-06,.agf IT record (thickness as listed).
SCHOTT-F2HT,0.334,0.24,25.0,manufacturer,SCHOTT-AGF-2025-06,.agf IT record (thickness as listed).
SCHOTT-F2HT,0.35,0.828,25.0,manufacturer,SCHOTT-AGF-2025-06,.agf IT record (thickness as listed).
SCHOTT-F2HT,0.365,0.957,25.0,manufacturer,SCHOTT-AGF-2025-06,.agf IT record (thickness as listed).
SCHOTT-F2HT,0.37,0.971,25.0,manufacturer,SCHOTT-AGF-2025-06,.agf IT record (thickness as listed).
SCHOTT-F2HT,0.38,0.982,25.0,manufacturer,SCHOTT-AGF-2025-06,.agf IT record (thickness as listed).
SCHOTT-F2HT,0.39,0.988,25.0,manufacturer,SCHOTT-AGF-2025-06,.agf IT record (thickness as listed).
SCHOTT-F2HT,0.4,0.991,25.0,manufacturer,SCHOTT-AGF-2025-06,.agf IT record (thickness as listed).
SCHOTT-F2HT,0.405,0.992,25.0,manufacturer,SCHOTT-AGF-2025-06,.agf IT record (thickness as listed).
SCHOTT-F2HT,0.42,0.994,25.0,manufacturer,SCHOTT-AGF-2025-06,.agf IT record (thickness as listed).
SCHOTT-F2HT,0.436,0.994,25.0,manufacturer,SCHOTT-AGF-2025-06,.agf IT record (thickness as listed).
SCHOTT-F2HT,0.46,0.995,25.0,manufacturer,SCHOTT-AGF-2025-06,.agf IT record (thickness as listed).
SCHOTT-F2HT,0.5,0.997,25.0,manufacturer,SCHOTT-AGF-2025-06,.agf IT record (thickness as listed).
SCHOTT-F2HT,0.546,0.998,25.0,manufacturer,SCHOTT-AGF-2025-06,.agf IT record (thickness as listed).
SCHOTT-F2HT,0.58,0.998,25.0,manufacturer,SCHOTT-AGF-2025-06,.agf IT record (thickness as listed).
SCHOTT-F2HT,0.62,0.998,25.0,manufacturer,SCHOTT-AGF-2025-06,.agf IT record (thickness as listed).
SCHOTT-F2HT,0.66,0.997,25.0,manufacturer,SCHOTT-AGF-2025-06,.agf IT record (thickness as listed).
SCHOTT-F2HT,0.7,0.998,25.0,manufacturer,SCHOTT-AGF-2025-06,.agf IT record (thickness as listed).
SCHOTT-F2HT,1.06,0.998,25.0,manufacturer,SCHOTT-AGF-2025-06,.agf IT record (thickness as listed).
SCHOTT-F2HT,1.53,0.994,25.0,manufacturer,SCHOTT-AGF-2025-06,.agf IT record (thickness as listed).
SCHOTT-F2HT,1.97,0.921,25.0,manufacturer,SCHOTT-AGF-2025-06,.agf IT record (thickness as listed).
SCHOTT-F2HT,2.325,0.795,25.0,manufacturer,SCHOTT-AGF-2025-06,.agf IT record (thickness as listed).
SCHOTT-F2HT,2.5,0.714,25.0,manufacturer,SCHOTT-AGF-2025-06,.agf IT record (thickness as listed).
SCHOTT-F2HTI,0.334,0.27325,25.0,manufacturer,SCHOTT-AGF-2025-06,.agf IT record (thickness as listed).
SCHOTT-F2HTI,0.35,0.8345,25.0,manufacturer,SCHOTT-AGF-2025-06,.agf IT record (thickness as listed).
SCHOTT-F2HTI,0.365,0.962,25.0,manufacturer,SCHOTT-AGF-2025-06,.agf IT record (thickness as listed).
SCHOTT-F2HTI,0.37,0.973,25.0,manufacturer,SCHOTT-AGF-2025-06,.agf IT record (thickness as listed).
SCHOTT-F2HTI,0.38,0.985,25.0,manufacturer,SCHOTT-AGF-2025-06,.agf IT record (thickness as listed).
SCHOTT-F2HTI,0.39,0.986,25.0,manufacturer,SCHOTT-AGF-2025-06,.agf IT record (thickness as listed).
SCHOTT-F2HTI,0.4,0.986,25.0,manufacturer,SCHOTT-AGF-2025-06,.agf IT record (thickness as listed).
SCHOTT-F2HTI,0.405,0.987,25.0,manufacturer,SCHOTT-AGF-2025-06,.agf IT record (thickness as listed).
SCHOTT-F2HTI,0.42,0.991,25.0,manufacturer,SCHOTT-AGF-2025-06,.agf IT record (thickness as listed).
SCHOTT-F2HTI,0.436,0.993,25.0,manufacturer,SCHOTT-AGF-2025-06,.agf IT record (thickness as listed).
SCHOTT-F2HTI,0.46,0.994,25.0,manufacturer,SCHOTT-AGF-2025-06,.agf IT record (thickness as listed).
SCHOTT-F2HTI,0.5,0.997,25.0,manufacturer,SCHOTT-AGF-2025-06,.agf IT record (thickness as listed).
SCHOTT-F2HTI,0.546,0.998,25.0,manufacturer,SCHOTT-AGF-2025-06,.agf IT record (thickness as listed).
SCHOTT-F2HTI,0.58,0.998,25.0,manufacturer,SCHOTT-AGF-2025-06,.agf IT record (thickness as listed).
SCHOTT-F2HTI,0.62,0.998,25.0,manufacturer,SCHOTT-AGF-2025-06,.agf IT record (thickness as listed).
SCHOTT-F2HTI,0.66,0.997,25.0,manufacturer,SCHOTT-AGF-2025-06,.agf IT record (thickness as listed).
SCHOTT-F2HTI,0.7,0.998,25.0,manufacturer,SCHOTT-AGF-2025-06,.agf IT record (thickness as listed).
SCHOTT-F2HTI,1.06,0.998,25.0,manufacturer,SCHOTT-AGF-2025-06,.agf IT record (thickness as listed).
SCHOTT-F2HTI,1.53,0.994,25.0,manufacturer,SCHOTT-AGF-2025-06,.agf IT record (thickness as listed).
SCHOTT-F2HTI,1.97,0.921,25.0,manufacturer,SCHOTT-AGF-2025-06,.agf IT record (thickness as listed).
SCHOTT-F2HTI,2.325,0.795,25.0,manufacturer,SCHOTT-AGF-2025-06,.agf IT record (thickness as listed).
SCHOTT-F2HTI,2.5,0.714,25.0,manufacturer,SCHOTT-AGF-2025-06,.agf IT record (thickness as listed).
SCHOTT-F5,0.32,0.0,25.0,manufacturer,SCHOTT-AGF-2025-06,.agf IT record (thickness as listed).
SCHOTT-F5,0.334,0.3,25.0,manufacturer,SCHOTT-AGF-2025-06,.agf IT record (thickness as listed).
SCHOTT-F5,0.35,0.76,25.0,manufacturer,SCHOTT-AGF-2025-06,.agf IT record (thickness as listed).
SCHOTT-F5,0.365,0.91,25.0,manufacturer,SCHOTT-AGF-2025-06,.agf IT record (thickness as listed).
SCHOTT-F5,0.37,0.93,25.0,manufacturer,SCHOTT-AGF-2025-06,.agf IT record (thickness as listed).
SCHOTT-F5,0.38,0.96,25.0,manufacturer,SCHOTT-AGF-2025-06,.agf IT record (thickness as listed).
SCHOTT-F5,0.39,0.973,25.0,manufacturer,SCHOTT-AGF-2025-06,.agf IT record (thickness as listed).
SCHOTT-F5,0.4,0.982,25.0,manufacturer,SCHOTT-AGF-2025-06,.agf IT record (thickness as listed).
SCHOTT-F5,0.405,0.985,25.0,manufacturer,SCHOTT-AGF-2025-06,.agf IT record (thickness as listed).
SCHOTT-F5,0.42,0.988,25.0,manufacturer,SCHOTT-AGF-2025-06,.agf IT record (thickness as listed).
SCHOTT-F5,0.436,0.99,25.0,manufacturer,SCHOTT-AGF-2025-06,.agf IT record (thickness as listed).
SCHOTT-F5,0.46,0.991,25.0,manufacturer,SCHOTT-AGF-2025-06,.agf IT record (thickness as listed).
SCHOTT-F5,0.5,0.994,25.0,manufacturer,SCHOTT-AGF-2025-06,.agf IT record (thickness as listed).
SCHOTT-F5,0.546,0.995,25.0,manufacturer,SCHOTT-AGF-2025-06,.agf IT record (thickness as listed).
SCHOTT-F5,0.58,0.995,25.0,manufacturer,SCHOTT-AGF-2025-06,.agf IT record (thickness as listed).
SCHOTT-F5,0.62,0.995,25.0,manufacturer,SCHOTT-AGF-2025-06,.agf IT record (thickness as listed).
SCHOTT-F5,0.66,0.996,25.0,manufacturer,SCHOTT-AGF-2025-06,.agf IT record (thickness as listed).
SCHOTT-F5,0.7,0.997,25.0,manufacturer,SCHOTT-AGF-2025-06,.agf IT record (thickness as listed).
SCHOTT-F5,1.06,0.998,25.0,manufacturer,SCHOTT-AGF-2025-06,.agf IT record (thickness as listed).
SCHOTT-F5,1.53,0.987,25.0,manufacturer,SCHOTT-AGF-2025-06,.agf IT record (thickness as listed).
SCHOTT-F5,1.97,0.86,25.0,manufacturer,SCHOTT-AGF-2025-06,.agf IT record (thickness as listed).
SCHOTT-F5,2.325,0.65,25.0,manufacturer,SCHOTT-AGF-2025-06,.agf IT record (thickness as listed).
SCHOTT-F5,2.5,0.55,25.0,manufacturer,SCHOTT-AGF-2025-06,.agf IT record (thickness as listed).
SCHOTT-FK5HTI,0.25,0.002,25.0,manufacturer,SCHOTT-AGF-2025-06,.agf IT record (thickness as listed).
SCHOTT-FK5HTI,0.26,0.05,25.0,manufacturer,SCHOTT-AGF-2025-06,.agf IT record (thickness as listed).
SCHOTT-FK5HTI,0.27,0.22,25.0,manufacturer,SCHOTT-AGF-2025-06,.agf IT record (thickness as listed).
SCHOTT-FK5HTI,0.28,0.51,25.0,manufacturer,SCHOTT-AGF-2025-06,.agf IT record (thickness as listed).
SCHOTT-FK5HTI,0.29,0.76,25.0,manufacturer,SCHOTT-AGF-2025-06,.agf IT record (thickness as listed).
SCHOTT-FK5HTI,0.3,0.9,25.0,manufacturer,SCHOTT-AGF-2025-06,.agf IT record (thickness as listed).
SCHOTT-FK5HTI,0.31,0.958,25.0,manufacturer,SCHOTT-AGF-2025-06,.agf IT record (thickness as listed).
SCHOTT-FK5HTI,0.32,0.979,25.0,manufacturer,SCHOTT-AGF-2025-06,.agf IT record (thickness as listed).
SCHOTT-FK5HTI,0.334,0.989,25.0,manufacturer,SCHOTT-AGF-2025-06,.agf IT record (thickness as listed).
SCHOTT-FK5HTI,0.35,0.994,25.0,manufacturer,SCHOTT-AGF-2025-06,.agf IT record (thickness as listed).
SCHOTT-FK5HTI,0.365,0.996,25.0,manufacturer,SCHOTT-AGF-2025-06,.agf IT record (thickness as listed).
SCHOTT-FK5HTI,0.37,0.996,25.0,manufacturer,SCHOTT-AGF-2025-06,.agf IT record (thickness as listed).
SCHOTT-FK5HTI,0.38,0.996,25.0,manufacturer,SCHOTT-AGF-2025-06,.agf IT record (thickness as listed).
SCHOTT-FK5HTI,0.39,0.997,25.0,manufacturer,SCHOTT-AGF-2025-06,.agf IT record (thickness as listed).
SCHOTT-FK5HTI,0.4,0.997,25.0,manufacturer,SCHOTT-AGF-2025-06,.agf IT record (thickness as listed).
SCHOTT-FK5HTI,0.405,0.997,25.0,manufacturer,SCHOTT-AGF-2025-06,.agf IT record (thickness as listed).
SCHOTT-FK5HTI,0.42,0.997,25.0,manufacturer,SCHOTT-AGF-2025-06,.agf IT record (thickness as listed).
SCHOTT-FK5HTI,0.436,0.996,25.0,manufacturer,SCHOTT-AGF-2025-06,.agf IT record (thickness as listed).
SCHOTT-FK5HTI,0.46,0.995,25.0,manufacturer,SCHOTT-AGF-2025-06,.agf IT record (thickness as listed).
SCHOTT-FK5HTI,0.5,0.994,25.0,manufacturer,SCHOTT-AGF-2025-06,.agf IT record (thickness as listed).
SCHOTT-FK5HTI,0.546,0.995,25.0,manufacturer,SCHOTT-AGF-2025-06,.agf IT record (thickness as listed).
SCHOTT-FK5HTI,0.58,0.995,25.0,manufacturer,SCHOTT-AGF-2025-06,.agf IT record (thickness as listed).
SCHOTT-FK5HTI,0.62,0.994,25.0,manufacturer,SCHOTT-AGF-2025-06,.agf IT record (thickness as listed).
SCHOTT-FK5HTI,0.66,0.995,25.0,manufacturer,SCHOTT-AGF-2025-06,.agf IT record (thickness as listed).
SCHOTT-FK5HTI,0.7,0.997,25.0,manufacturer,SCHOTT-AGF-2025-06,.agf IT record (thickness as listed).
SCHOTT-FK5HTI,1.06,0.998,25.0,manufacturer,SCHOTT-AGF-2025-06,.agf IT record (thickness as listed).
SCHOTT-FK5HTI,1.53,0.965,25.0,manufacturer,SCHOTT-AGF-2025-06,.agf IT record (thickness as listed).
SCHOTT-FK5HTI,1.97,0.93,25.0,manufacturer,SCHOTT-AGF-2025-06,.agf IT record (thickness as listed).
SCHOTT-FK5HTI,2.325,0.628,25.0,manufacturer,SCHOTT-AGF-2025-06,.agf IT record (thickness as listed).
SCHOTT-FK5HTI,2.5,0.385,25.0,manufacturer,SCHOTT-AGF-2025-06,.agf IT record (thickness as listed).
SCHOTT-K10,0.3,0.02,25.0,manufacturer,SCHOTT-AGF-2025-06,.agf IT record (thickness as listed).
SCHOTT-K10,0.31,0.13,25.0,manufacturer,SCHOTT-AGF-2025-06,.agf IT record (thickness as listed).
SCHOTT-K10,0.32,0.31,25.0,manufacturer,SCHOTT-AGF-2025-06,.agf IT record (thickness as listed).
SCHOTT-K10,0.334,0.72,25.0,manufacturer,SCHOTT-AGF-2025-06,.agf IT record (thickness as listed).
SCHOTT-K10,0.35,0.91,25.0,manufacturer,SCHOTT-AGF-2025-06,.agf IT record (thickness as listed).
SCHOTT-K10,0.365,0.958,25.0,manufacturer,SCHOTT-AGF-2025-06,.agf IT record (thickness as listed).
SCHOTT-K10,0.37,0.966,25.0,manufacturer,SCHOTT-AGF-2025-06,.agf IT record (thickness as listed).
SCHOTT-K10,0.38,0.973,25.0,manufacturer,SCHOTT-AGF-2025-06,.agf IT record (thickness as listed).
SCHOTT-K10,0.39,0.982,25.0,manufacturer,SCHOTT-AGF-2025-06,.agf IT record (thickness as listed).
SCHOTT-K10,0.4,0.986,25.0,manufacturer,SCHOTT-AGF-2025-06,.agf IT record (thickness as listed).
SCHOTT-K10,0.405,0.987,25.0,manufacturer,SCHOTT-AGF-2025-06,.agf IT record (thickness as listed).
SCHOTT-K10,0.42,0.988,25.0,manufacturer,SCHOTT-AGF-2025-06,.agf IT record (thickness as listed).
SCHOTT-K10,0.436,0.988,25.0,manufacturer,SCHOTT-AGF-2025-06,.agf IT record (thickness as listed).
SCHOTT-K10,0.46,0.99,25.0,manufacturer,SCHOTT-AGF-2025-06,.agf IT record (thickness as listed).
SCHOTT-K10,0.5,0.991,25.0,manufacturer,SCHOTT-AGF-2025-06,.agf IT record (thickness as listed).
SCHOTT-K10,0.546,0.992,25.0,manufacturer,SCHOTT-AGF-2025-06,.agf IT record (thickness as listed).
SCHOTT-K10,0.58,0.993,25.0,manufacturer,SCHOTT-AGF-2025-06,.agf IT record (thickness as listed).
SCHOTT-K10,0.62,0.993,25.0,manufacturer,SCHOTT-AGF-2025-06,.agf IT record (thickness as listed).
SCHOTT-K10,0.66,0.994,25.0,manufacturer,SCHOTT-AGF-2025-06,.agf IT record (thickness as listed).
SCHOTT-K10,0.7,0.997,25.0,manufacturer,SCHOTT-AGF-2025-06,.agf IT record (thickness as listed).
SCHOTT-K10,1.06,0.996,25.0,manufacturer,SCHOTT-AGF-2025-06,.agf IT record (thickness as listed).
SCHOTT-K10,1.53,0.983,25.0,manufacturer,SCHOTT-AGF-2025-06,.agf IT record (thickness as listed).
SCHOTT-K10,1.97,0.85,25.0,manufacturer,SCHOTT-AGF-2025-06,.agf IT record (thickness as listed).
SCHOTT-K10,2.325,0.63,25.0,manufacturer,SCHOTT-AGF-2025-06,.agf IT record (thickness as listed).
SCHOTT-K10,2.5,0.52,25.0,manufacturer,SCHOTT-AGF-2025-06,.agf IT record (thickness as listed).
SCHOTT-K5G20,0.37,0.0,25.0,manufacturer,SCHOTT-AGF-2025-06,.agf IT record (thickness as listed).
SCHOTT-K5G20,0.38,0.13,25.0,manufacturer,SCHOTT-AGF-2025-06,.agf IT record (thickness as listed).
SCHOTT-K5G20,0.39,0.39,25.0,manufacturer,SCHOTT-AGF-2025-06,.agf IT record (thickness as listed).
SCHOTT-K5G20,0.4,0.61,25.0,manufacturer,SCHOTT-AGF-2025-06,.agf IT record (thickness as listed).
SCHOTT-K5G20,0.405,0.68,25.0,manufacturer,SCHOTT-AGF-2025-06,.agf IT record (thickness as listed).
SCHOTT-K5G20,0.42,0.82,25.0,manufacturer,SCHOTT-AGF-2025-06,.agf IT record (thickness as listed).
SCHOTT-K5G20,0.436,0.89,25.0,manufacturer,SCHOTT-AGF-2025-06,.agf IT record (thickness as listed).
SCHOTT-K5G20,0.46,0.93,25.0,manufacturer,SCHOTT-AGF-2025-06,.agf IT record (thickness as listed).
SCHOTT-K5G20,0.5,0.961,25.0,manufacturer,SCHOTT-AGF-2025-06,.agf IT record (thickness as listed).
SCHOTT-K5G20,0.546,0.976,25.0,manufacturer,SCHOTT-AGF-2025-06,.agf IT record (thickness as listed).
SCHOTT-K5G20,0.58,0.982,25.0,manufacturer,SCHOTT-AGF-2025-06,.agf IT record (thickness as listed).
SCHOTT-K5G20,0.62,0.985,25.0,manufacturer,SCHOTT-AGF-2025-06,.agf IT record (thickness as listed).
SCHOTT-K5G20,0.66,0.987,25.0,manufacturer,SCHOTT-AGF-2025-06,.agf IT record (thickness as listed).
SCHOTT-K5G20,0.7,0.992,25.0,manufacturer,SCHOTT-AGF-2025-06,.agf IT record (thickness as listed).
SCHOTT-K5G20,1.06,0.995,25.0,manufacturer,SCHOTT-AGF-2025-06,.agf IT record (thickness as listed).
SCHOTT-K5G20,1.53,0.976,25.0,manufacturer,SCHOTT-AGF-2025-06,.agf IT record (thickness as listed).
SCHOTT-K5G20,1.97,0.76,25.0,manufacturer,SCHOTT-AGF-2025-06,.agf IT record (thickness as listed).
SCHOTT-K5G20,2.325,0.46,25.0,manufacturer,SCHOTT-AGF-2025-06,.agf IT record (thickness as listed).
SCHOTT-K5G20,2.5,0.32,25.0,manufacturer,SCHOTT-AGF-2025-06,.agf IT record (thickness as listed).
SCHOTT-LAFN7,0.35,0.01,25.0,manufacturer,SCHOTT-AGF-2025-06,.agf IT record (thickness as listed).
SCHOTT-LAFN7,0.365,0.22,25.0,manufacturer,SCHOTT-AGF-2025-06,.agf IT record (thickness as listed).
SCHOTT-LAFN7,0.37,0.4,25.0,manufacturer,SCHOTT-AGF-2025-06,.agf IT record (thickness as listed).
SCHOTT-LAFN7,0.38,0.65,25.0,manufacturer,SCHOTT-AGF-2025-06,.agf IT record (thickness as listed).
SCHOTT-LAFN7,0.39,0.78,25.0,manufacturer,SCHOTT-AGF-2025-06,.agf IT record (thickness as listed).
SCHOTT-LAFN7,0.4,0.85,25.0,manufacturer,SCHOTT-AGF-2025-06,.agf IT record (thickness as listed).
SCHOTT-LAFN7,0.405,0.88,25.0,manufacturer,SCHOTT-AGF-2025-06,.agf IT record (thickness as listed).
SCHOTT-LAFN7,0.42,0.94,25.0,manufacturer,SCHOTT-AGF-2025-06,.agf IT record (thickness as listed).
SCHOTT-LAFN7,0.436,0.965,25.0,manufacturer,SCHOTT-AGF-2025-06,.agf IT record (thickness as listed).
SCHOTT-LAFN7,0.46,0.982,25.0,manufacturer,SCHOTT-AGF-2025-06,.agf IT record (thickness as listed).
SCHOTT-LAFN7,0.5,0.994,25.0,manufacturer,SCHOTT-AGF-2025-06,.agf IT record (thickness as listed).
SCHOTT-LAFN7,0.546,0.994,25.0,manufacturer,SCHOTT-AGF-2025-06,.agf IT record (thickness as listed).
SCHOTT-LAFN7,0.58,0.995,25.0,manufacturer,SCHOTT-AGF-2025-06,.agf IT record (thickness as listed).
SCHOTT-LAFN7,0.62,0.995,25.0,manufacturer,SCHOTT-AGF-2025-06,.agf IT record (thickness as listed).
SCHOTT-LAFN7,0.66,0.995,25.0,manufacturer,SCHOTT-AGF-2025-06,.agf IT record (thickness as listed).
SCHOTT-LAFN7,0.7,0.996,25.0,manufacturer,SCHOTT-AGF-2025-06,.agf IT record (thickness as listed).
SCHOTT-LAFN7,1.06,0.996,25.0,manufacturer,SCHOTT-AGF-2025-06,.agf IT record (thickness as listed).
SCHOTT-LAFN7,1.53,0.96,25.0,manufacturer,SCHOTT-AGF-2025-06,.agf IT record (thickness as listed).
SCHOTT-LAFN7,1.97,0.85,25.0,manufacturer,SCHOTT-AGF-2025-06,.agf IT record (thickness as listed).
SCHOTT-LAFN7,2.325,0.41,25.0,manufacturer,SCHOTT-AGF-2025-06,.agf IT record (thickness as listed).
SCHOTT-LAFN7,2.5,0.09,25.0,manufacturer,SCHOTT-AGF-2025-06,.agf IT record (thickness as listed).
SCHOTT-LAK9G15,0.38,0.0,25.0,manufacturer,SCHOTT-AGF-2025-06,.agf IT record (thickness as listed).
SCHOTT-LAK9G15,0.39,0.01,25.0,manufacturer,SCHOTT-AGF-2025-06,.agf IT record (thickness as listed).
SCHOTT-LAK9G15,0.4,0.04,25.0,manufacturer,SCHOTT-AGF-2025-06,.agf IT record (thickness as listed).
SCHOTT-LAK9G15,0.405,0.09,25.0,manufacturer,SCHOTT-AGF-2025-06,.agf IT record (thickness as listed).
SCHOTT-LAK9G15,0.42,0.32,25.0,manufacturer,SCHOTT-AGF-2025-06,.agf IT record (thickness as listed).
SCHOTT-LAK9G15,0.436,0.57,25.0,manufacturer,SCHOTT-AGF-2025-06,.agf IT record (thickness as listed).
SCHOTT-LAK9G15,0.46,0.81,25.0,manufacturer,SCHOTT-AGF-2025-06,.agf IT record (thickness as listed).
SCHOTT-LAK9G15,0.5,0.93,25.0,manufacturer,SCHOTT-AGF-2025-06,.agf IT record (thickness as listed).
SCHOTT-LAK9G15,0.546,0.964,25.0,manufacturer,SCHOTT-AGF-2025-06,.agf IT record (thickness as listed).
SCHOTT-LAK9G15,0.58,0.973,25.0,manufacturer,SCHOTT-AGF-2025-06,.agf IT record (thickness as listed).
SCHOTT-LAK9G15,0.62,0.978,25.0,manufacturer,SCHOTT-AGF-2025-06,.agf IT record (thickness as listed).
SCHOTT-LAK9G15,0.66,0.982,25.0,manufacturer,SCHOTT-AGF-2025-06,.agf IT record (thickness as listed).
SCHOTT-LAK9G15,0.7,0.986,25.0,manufacturer,SCHOTT-AGF-2025-06,.agf IT record (thickness as listed).
SCHOTT-LAK9G15,1.06,0.996,25.0,manufacturer,SCHOTT-AGF-2025-06,.agf IT record (thickness as listed).
SCHOTT-LAK9G15,1.53,0.987,25.0,manufacturer,SCHOTT-AGF-2025-06,.agf IT record (thickness as listed).
SCHOTT-LAK9G15,1.97,0.91,25.0,manufacturer,SCHOTT-AGF-2025-06,.agf IT record (thickness as listed).
SCHOTT-LAK9G15,2.325,0.49,25.0,manufacturer,SCHOTT-AGF-2025-06,.agf IT record (thickness as listed).
SCHOTT-LAK9G15,2.5,0.16,25.0,manufacturer,SCHOTT-AGF-2025-06,.agf IT record (thickness as listed).
SCHOTT-LASF35,0.37,0.0,25.0,manufacturer,SCHOTT-AGF-2025-06,.agf IT record (thickness as listed).
SCHOTT-LASF35,0.38,0.05,25.0,manufacturer,SCHOTT-AGF-2025-06,.agf IT record (thickness as listed).
SCHOTT-LASF35,0.39,0.18,25.0,manufacturer,SCHOTT-AGF-2025-06,.agf IT record (thickness as listed).
SCHOTT-LASF35,0.4,0.32,25.0,manufacturer,SCHOTT-AGF-2025-06,.agf IT record (thickness as listed).
SCHOTT-LASF35,0.405,0.39,25.0,manufacturer,SCHOTT-AGF-2025-06,.agf IT record (thickness as listed).
SCHOTT-LASF35,0.42,0.55,25.0,manufacturer,SCHOTT-AGF-2025-06,.agf IT record (thickness as listed).
SCHOTT-LASF35,0.436,0.67,25.0,manufacturer,SCHOTT-AGF-2025-06,.agf IT record (thickness as listed).
SCHOTT-LASF35,0.46,0.774,25.0,manufacturer,SCHOTT-AGF-2025-06,.agf IT record (thickness as listed).
SCHOTT-LASF35,0.5,0.874,25.0,manufacturer,SCHOTT-AGF-2025-06,.agf IT record (thickness as listed).
SCHOTT-LASF35,0.546,0.943,25.0,manufacturer,SCHOTT-AGF-2025-06,.agf IT record (thickness as listed).
SCHOTT-LASF35,0.58,0.962,25.0,manufacturer,SCHOTT-AGF-2025-06,.agf IT record (thickness as listed).
SCHOTT-LASF35,0.62,0.969,25.0,manufacturer,SCHOTT-AGF-2025-06,.agf IT record (thickness as listed).
SCHOTT-LASF35,0.66,0.974,25.0,manufacturer,SCHOTT-AGF-2025-06,.agf IT record (thickness as listed).
SCHOTT-LASF35,0.7,0.981,25.0,manufacturer,SCHOTT-AGF-2025-06,.agf IT record (thickness as listed).
SCHOTT-LASF35,1.06,0.994,25.0,manufacturer,SCHOTT-AGF-2025-06,.agf IT record (thickness as listed).
SCHOTT-LASF35,1.53,0.987,25.0,manufacturer,SCHOTT-AGF-2025-06,.agf IT record (thickness as listed).
SCHOTT-LASF35,1.97,0.934,25.0,manufacturer,SCHOTT-AGF-2025-06,.agf IT record (thickness as listed).
SCHOTT-LASF35,2.325,0.72,25.0,manufacturer,SCHOTT-AGF-2025-06,.agf IT record (thickness as listed).
SCHOTT-LASF35,2.5,0.55,25.0,manufacturer,SCHOTT-AGF-2025-06,.agf IT record (thickness as listed).
SCHOTT-LF5,0.32,0.04,25.0,manufacturer,SCHOTT-AGF-2025-06,.agf IT record (thickness as listed).
SCHOTT-LF5,0.334,0.57,25.0,manufacturer,SCHOTT-AGF-2025-06,.agf IT record (thickness as listed).
SCHOTT-LF5,0.35,0.88,25.0,manufacturer,SCHOTT-AGF-2025-06,.agf IT record (thickness as listed).
SCHOTT-LF5,0.365,0.954,25.0,manufacturer,SCHOTT-AGF-2025-06,.agf IT record (thickness as listed).
SCHOTT-LF5,0.37,0.961,25.0,manufacturer,SCHOTT-AGF-2025-06,.agf IT record (thickness as listed).
SCHOTT-LF5,0.38,0.973,25.0,manufacturer,SCHOTT-AGF-2025-06,.agf IT record (thickness as listed).
SCHOTT-LF5,0.39,0.984,25.0,manufacturer,SCHOTT-AGF-2025-06,.agf IT record (thickness as listed).
SCHOTT-LF5,0.4,0.992,25.0,manufacturer,SCHOTT-AGF-2025-06,.agf IT record (thickness as listed).
SCHOTT-LF5,0.405,0.992,25.0,manufacturer,SCHOTT-AGF-2025-06,.agf IT record (thickness as listed).
SCHOTT-LF5,0.42,0.993,25.0,manufacturer,SCHOTT-AGF-2025-06,.agf IT record (thickness as listed).
SCHOTT-LF5,0.436,0.994,25.0,manufacturer,SCHOTT-AGF-2025-06,.agf IT record (thickness as listed).
SCHOTT-LF5,0.46,0.995,25.0,manufacturer,SCHOTT-AGF-2025-06,.agf IT record (thickness as listed).
SCHOTT-LF5,0.5,0.996,25.0,manufacturer,SCHOTT-AGF-2025-06,.agf IT record (thickness as listed).
SCHOTT-LF5,0.546,0.99683,25.0,manufacturer,SCHOTT-AGF-2025-06,.agf IT record (thickness as listed).
SCHOTT-LF5,0.58,0.997,25.0,manufacturer,SCHOTT-AGF-2025-06,.agf IT record (thickness as listed).
SCHOTT-LF5,0.62,0.998,25.0,manufacturer,SCHOTT-AGF-2025-06,.agf IT record (thickness as listed).
SCHOTT-LF5,0.66,0.998,25.0,manufacturer,SCHOTT-AGF-2025-06,.agf IT record (thickness as listed).
SCHOTT-LF5,0.7,0.998,25.0,manufacturer,SCHOTT-AGF-2025-06,.agf IT record (thickness as listed).
SCHOTT-LF5,1.06,0.998,25.0,manufacturer,SCHOTT-AGF-2025-06,.agf IT record (thickness as listed).
SCHOTT-LF5,1.53,0.992,25.0,manufacturer,SCHOTT-AGF-2025-06,.agf IT record (thickness as listed).
SCHOTT-LF5,1.97,0.87,25.0,manufacturer,SCHOTT-AGF-2025-06,.agf IT record (thickness as listed).
SCHOTT-LF5,2.325,0.66,25.0,manufacturer,SCHOTT-AGF-2025-06,.agf IT record (thickness as listed).
SCHOTT-LF5G19,0.4,0.04,25.0,manufacturer,SCHOTT-AGF-2025-06,.agf IT record (thickness as listed).
SCHOTT-LF5G19,0.405,0.09,25.0,manufacturer,SCHOTT-AGF-2025-06,.agf IT record (thickness as listed).
SCHOTT-LF5G19,0.42,0.35,25.0,manufacturer,SCHOTT-AGF-2025-06,.agf IT record (thickness as listed).
SCHOTT-LF5G19,0.436,0.612,25.0,manufacturer,SCHOTT-AGF-2025-06,.agf IT record (thickness as listed).
SCHOTT-LF5G19,0.46,0.832,25.0,manufacturer,SCHOTT-AGF-2025-06,.agf IT record (thickness as listed).
SCHOTT-LF5G19,0.5,0.934,25.0,manufacturer,SCHOTT-AGF-2025-06,.agf IT record (thickness as listed).
SCHOTT-LF5G19,0.546,0.966,25.0,manufacturer,SCHOTT-AGF-2025-06,.agf IT record (thickness as listed).
SCHOTT-LF5G19,0.58,0.977,25.0,manufacturer,SCHOTT-AGF-2025-06,.agf IT record (thickness as listed).
SCHOTT-LF5G19,0.62,0.983,25.0,manufacturer,SCHOTT-AGF-2025-06,.agf IT record (thickness as listed).
SCHOTT-LF5G19,0.66,0.987,25.0,manufacturer,SCHOTT-AGF-2025-06,.agf IT record (thickness as listed).
SCHOTT-LF5G19,0.7,0.993,25.0,manufacturer,SCHOTT-AGF-2025-06,.agf IT record (thickness as listed).
SCHOTT-LF5G19,1.06,0.998,25.0,manufacturer,SCHOTT-AGF-2025-06,.agf IT record (thickness as listed).
SCHOTT-LF5G19,1.53,0.979,25.0,manufacturer,SCHOTT-AGF-2025-06,.agf IT record (thickness as listed).
SCHOTT-LF5G19,1.97,0.707,25.0,manufacturer,SCHOTT-AGF-2025-06,.agf IT record (thickness as listed).
SCHOTT-LF5G19,2.325,0.316,25.0,manufacturer,SCHOTT-AGF-2025-06,.agf IT record (thickness as listed).
SCHOTT-LF5G19,2.5,0.2,25.0,manufacturer,SCHOTT-AGF-2025-06,.agf IT record (thickness as listed).
SCHOTT-LF5HTI,0.31,0.0,25.0,manufacturer,SCHOTT-AGF-2025-06,.agf IT record (thickness as listed).
SCHOTT-LF5HTI,0.32,0.089,25.0,manufacturer,SCHOTT-AGF-2025-06,.agf IT record (thickness as listed).
SCHOTT-LF5HTI,0.334,0.75,25.0,manufacturer,SCHOTT-AGF-2025-06,.agf IT record (thickness as listed).
SCHOTT-LF5HTI,0.35,0.962,25.0,manufacturer,SCHOTT-AGF-2025-06,.agf IT record (thickness as listed).
SCHOTT-LF5HTI,0.365,0.991,25.0,manufacturer,SCHOTT-AGF-2025-06,.agf IT record (thickness as listed).
SCHOTT-LF5HTI,0.37,0.993,25.0,manufacturer,SCHOTT-AGF-2025-06,.agf IT record (thickness as listed).
SCHOTT-LF5HTI,0.38,0.995,25.0,manufacturer,SCHOTT-AGF-2025-06,.agf IT record (thickness as listed).
SCHOTT-LF5HTI,0.39,0.996,25.0,manufacturer,SCHOTT-AGF-2025-06,.agf IT record (thickness as listed).
SCHOTT-LF5HTI,0.4,0.997,25.0,manufacturer,SCHOTT-AGF-2025-06,.agf IT record (thickness as listed).
SCHOTT-LF5HTI,0.405,0.997,25.0,manufacturer,SCHOTT-AGF-2025-06,.agf IT record (thickness as listed).
SCHOTT-LF5HTI,0.42,0.997,25.0,manufacturer,SCHOTT-AGF-2025-06,.agf IT record (thickness as listed).
SCHOTT-LF5HTI,0.436,0.998,25.0,manufacturer,SCHOTT-AGF-2025-06,.agf IT record (thickness as listed).
SCHOTT-LF5HTI,0.46,0.998,25.0,manufacturer,SCHOTT-AGF-2025-06,.agf IT record (thickness as listed).
SCHOTT-LF5HTI,0.5,0.998,25.0,manufacturer,SCHOTT-AGF-2025-06,.agf IT record (thickness as listed).
SCHOTT-LF5HTI,0.546,0.999,25.0,manufacturer,SCHOTT-AGF-2025-06,.agf IT record (thickness as listed).
SCHOTT-LF5HTI,0.58,0.999,25.0,manufacturer,SCHOTT-AGF-2025-06,.agf IT record (thickness as listed).
SCHOTT-LF5HTI,0.62,0.999,25.0,manufacturer,SCHOTT-AGF-2025-06,.agf IT record (thickness as listed).
SCHOTT-LF5HTI,0.66,0.999,25.0,manufacturer,SCHOTT-AGF-2025-06,.agf IT record (thickness as listed).
SCHOTT-LF5HTI,0.7,0.999,25.0,manufacturer,SCHOTT-AGF-2025-06,.agf IT record (thickness as listed).
SCHOTT-LF5HTI,1.06,0.999,25.0,manufacturer,SCHOTT-AGF-2025-06,.agf IT record (thickness as listed).
SCHOTT-LF5HTI,1.53,0.991,25.0,manufacturer,SCHOTT-AGF-2025-06,.agf IT record (thickness as listed).
SCHOTT-LF5HTI,1.97,0.852,25.0,manufacturer,SCHOTT-AGF-2025-06,.agf IT record (thickness as listed).
SCHOTT-LF5HTI,2.325,0.628,25.0,manufacturer,SCHOTT-AGF-2025-06,.agf IT record (thickness as listed).
SCHOTT-LF5HTI,2.5,0.532,25.0,manufacturer,SCHOTT-AGF-2025-06,.agf IT record (thickness as listed).
SCHOTT-LLF1,0.31,0.01,25.0,manufacturer,SCHOTT-AGF-2025-06,.agf IT record (thickness as listed).
SCHOTT-LLF1,0.32,0.3,25.0,manufacturer,SCHOTT-AGF-2025-06,.agf IT record (thickness as listed).
SCHOTT-LLF1,0.334,0.81,25.0,manufacturer,SCHOTT-AGF-2025-06,.agf IT record (thickness as listed).
SCHOTT-LLF1,0.35,0.955,25.0,manufacturer,SCHOTT-AGF-2025-06,.agf IT record (thickness as listed).
SCHOTT-LLF1,0.365,0.981,25.0,manufacturer,SCHOTT-AGF-2025-06,.agf IT record (thickness as listed).
SCHOTT-LLF1,0.37,0.984,25.0,manufacturer,SCHOTT-AGF-2025-06,.agf IT record (thickness as listed).
SCHOTT-LLF1,0.38,0.988,25.0,manufacturer,SCHOTT-AGF-2025-06,.agf IT record (thickness as listed).
SCHOTT-LLF1,0.39,0.992,25.0,manufacturer,SCHOTT-AGF-2025-06,.agf IT record (thickness as listed).
SCHOTT-LLF1,0.4,0.99327,25.0,manufacturer,SCHOTT-AGF-2025-06,.agf IT record (thickness as listed).
SCHOTT-LLF1,0.405,0.99405,25.0,manufacturer,SCHOTT-AGF-2025-06,.agf IT record (thickness as listed).
SCHOTT-LLF1,0.42,0.995,25.0,manufacturer,SCHOTT-AGF-2025-06,.agf IT record (thickness as listed).
SCHOTT-LLF1,0.436,0.996,25.0,manufacturer,SCHOTT-AGF-2025-06,.agf IT record (thickness as listed).
SCHOTT-LLF1,0.46,0.996,25.0,manufacturer,SCHOTT-AGF-2025-06,.agf IT record (thickness as listed).
SCHOTT-LLF1,0.5,0.996,25.0,manufacturer,SCHOTT-AGF-2025-06,.agf IT record (thickness as listed).
SCHOTT-LLF1,0.546,0.997,25.0,manufacturer,SCHOTT-AGF-2025-06,.agf IT record (thickness as listed).
SCHOTT-LLF1,0.58,0.997,25.0,manufacturer,SCHOTT-AGF-2025-06,.agf IT record (thickness as listed).
SCHOTT-LLF1,0.62,0.996,25.0,manufacturer,SCHOTT-AGF-2025-06,.agf IT record (thickness as listed).
SCHOTT-LLF1,0.66,0.996,25.0,manufacturer,SCHOTT-AGF-2025-06,.agf IT record (thickness as listed).
SCHOTT-LLF1,0.7,0.997,25.0,manufacturer,SCHOTT-AGF-2025-06,.agf IT record (thickness as listed).
SCHOTT-LLF1,1.06,0.996,25.0,manufacturer,SCHOTT-AGF-2025-06,.agf IT record (thickness as listed).
SCHOTT-LLF1,1.53,0.99,25.0,manufacturer,SCHOTT-AGF-2025-06,.agf IT record (thickness as listed).
SCHOTT-LLF1,1.97,0.84,25.0,manufacturer,SCHOTT-AGF-2025-06,.agf IT record (thickness as listed).
SCHOTT-LLF1,2.325,0.61,25.0,manufacturer,SCHOTT-AGF-2025-06,.agf IT record (thickness as listed).
SCHOTT-LLF1,2.5,0.5,25.0,manufacturer,SCHOTT-AGF-2025-06,.agf IT record (thickness as listed).
SCHOTT-LLF1HTI,0.3,0.0,25.0,manufacturer,SCHOTT-AGF-2025-06,.agf IT record (thickness as listed).
SCHOTT-LLF1HTI,0.31,0.026,25.0,manufacturer,SCHOTT-AGF-2025-06,.agf IT record (thickness as listed).
SCHOTT-LLF1HTI,0.32,0.441,25.0,manufacturer,SCHOTT-AGF-2025-06,.agf IT record (thickness as listed).
SCHOTT-LLF1HTI,0.334,0.892,25.0,manufacturer,SCHOTT-AGF-2025-06,.agf IT record (thickness as listed).
SCHOTT-LLF1HTI,0.35,0.982,25.0,manufacturer,SCHOTT-AGF-2025-06,.agf IT record (thickness as listed).
SCHOTT-LLF1HTI,0.365,0.992956,25.0,manufacturer,SCHOTT-AGF-2025-06,.agf IT record (thickness as listed).
SCHOTT-LLF1HTI,0.37,0.994098,25.0,manufacturer,SCHOTT-AGF-2025-06,.agf IT record (thickness as listed).
SCHOTT-LLF1HTI,0.38,0.995246,25.0,manufacturer,SCHOTT-AGF-2025-06,.agf IT record (thickness as listed).
SCHOTT-LLF1HTI,0.39,0.996102,25.0,manufacturer,SCHOTT-AGF-2025-06,.agf IT record (thickness as listed).
SCHOTT-LLF1HTI,0.4,0.996572,25.0,manufacturer,SCHOTT-AGF-2025-06,.agf IT record (thickness as listed).
SCHOTT-LLF1HTI,0.405,0.996689,25.0,manufacturer,SCHOTT-AGF-2025-06,.agf IT record (thickness as listed).
SCHOTT-LLF1HTI,0.42,0.996971,25.0,manufacturer,SCHOTT-AGF-2025-06,.agf IT record (thickness as listed).
SCHOTT-LLF1HTI,0.436,0.997183,25.0,manufacturer,SCHOTT-AGF-2025-06,.agf IT record (thickness as listed).
SCHOTT-LLF1HTI,0.46,0.997521,25.0,manufacturer,SCHOTT-AGF-2025-06,.agf IT record (thickness as listed).
SCHOTT-LLF1HTI,0.5,0.997954,25.0,manufacturer,SCHOTT-AGF-2025-06,.agf IT record (thickness as listed).
SCHOTT-LLF1HTI,0.546,0.998351,25.0,manufacturer,SCHOTT-AGF-2025-06,.agf IT record (thickness as listed).
SCHOTT-LLF1HTI,0.58,0.998426,25.0,manufacturer,SCHOTT-AGF-2025-06,.agf IT record (thickness as listed).
SCHOTT-LLF1HTI,0.62,0.998421,25.0,manufacturer,SCHOTT-AGF-2025-06,.agf IT record (thickness as listed).
SCHOTT-LLF1HTI,0.66,0.998497,25.0,manufacturer,SCHOTT-AGF-2025-06,.agf IT record (thickness as listed).
SCHOTT-LLF1HTI,0.7,0.998753,25.0,manufacturer,SCHOTT-AGF-2025-06,.agf IT record (thickness as listed).
SCHOTT-LLF1HTI,1.06,0.999354,25.0,manufacturer,SCHOTT-AGF-2025-06,.agf IT record (thickness as listed).
SCHOTT-LLF1HTI,1.53,0.989996,25.0,manufacturer,SCHOTT-AGF-2025-06,.agf IT record (thickness as listed).
SCHOTT-LLF1HTI,1.97,0.833103,25.0,manufacturer,SCHOTT-AGF-2025-06,.agf IT record (thickness as listed).
SCHOTT-LLF1HTI,2.325,0.578966,25.0,manufacturer,SCHOTT-AGF-2025-06,.agf IT record (thickness as listed).
SCHOTT-LLF1HTI,2.5,0.476886,25.0,manufacturer,SCHOTT-AGF-2025-06,.agf IT record (thickness as listed).
SCHOTT-N-BAF10,0.35,0.01,25.0,manufacturer,SCHOTT-AGF-2025-06,.agf IT record (thickness as listed).
SCHOTT-N-BAF10,0.365,0.31,25.0,manufacturer,SCHOTT-AGF-2025-06,.agf IT record (thickness as listed).
SCHOTT-N-BAF10,0.37,0.44,25.0,manufacturer,SCHOTT-AGF-2025-06,.agf IT record (thickness as listed).
SCHOTT-N-BAF10,0.38,0.66,25.0,manufacturer,SCHOTT-AGF-2025-06,.agf IT record (thickness as listed).
SCHOTT-N-BAF10,0.39,0.8,25.0,manufacturer,SCHOTT-AGF-2025-06,.agf IT record (thickness as listed).
SCHOTT-N-BAF10,0.4,0.88,25.0,manufacturer,SCHOTT-AGF-2025-06,.agf IT record (thickness as listed).
SCHOTT-N-BAF10,0.405,0.9,25.0,manufacturer,SCHOTT-AGF-2025-06,.agf IT record (thickness as listed).
SCHOTT-N-BAF10,0.42,0.94,25.0,manufacturer,SCHOTT-AGF-2025-06,.agf IT record (thickness as listed).
SCHOTT-N-BAF10,0.436,0.954,25.0,manufacturer,SCHOTT-AGF-2025-06,.agf IT record (thickness as listed).
SCHOTT-N-BAF10,0.46,0.967,25.0,manufacturer,SCHOTT-AGF-2025-06,.agf IT record (thickness as listed).
SCHOTT-N-BAF10,0.5,0.981,25.0,manufacturer,SCHOTT-AGF-2025-06,.agf IT record (thickness as listed).
SCHOTT-N-BAF10,0.546,0.99,25.0,manufacturer,SCHOTT-AGF-2025-06,.agf IT record (thickness as listed).
SCHOTT-N-BAF10,0.58,0.99,25.0,manufacturer,SCHOTT-AGF-2025-06,.agf IT record (thickness as listed).
SCHOTT-N-BAF10,0.62,0.991,25.0,manufacturer,SCHOTT-AGF-2025-06,.agf IT record (thickness as listed).
SCHOTT-N-BAF10,0.66,0.99,25.0,manufacturer,SCHOTT-AGF-2025-06,.agf IT record (thickness as listed).
SCHOTT-N-BAF10,0.7,0.994,25.0,manufacturer,SCHOTT-AGF-2025-06,.agf IT record (thickness as listed).
SCHOTT-N-BAF10,1.06,0.994,25.0,manufacturer,SCHOTT-AGF-2025-06,.agf IT record (thickness as listed).
SCHOTT-N-BAF10,1.53,0.98,25.0,manufacturer,SCHOTT-AGF-2025-06,.agf IT record (thickness as listed).
SCHOTT-N-BAF10,1.97,0.92,25.0,manufacturer,SCHOTT-AGF-2025-06,.agf IT record (thickness as listed).
SCHOTT-N-BAF10,2.325,0.68,25.0,manufacturer,SCHOTT-AGF-2025-06,.agf IT record (thickness as listed).
SCHOTT-N-BAF10,2.5,0.45,25.0,manufacturer,SCHOTT-AGF-2025-06,.agf IT record (thickness as listed).
SCHOTT-N-BAF4,0.365,0.13,25.0,manufacturer,SCHOTT-AGF-2025-06,.agf IT record (thickness as listed).
SCHOTT-N-BAF4,0.37,0.28,25.0,manufacturer,SCHOTT-AGF-2025-06,.agf IT record (thickness as listed).
SCHOTT-N-BAF4,0.38,0.58,25.0,manufacturer,SCHOTT-AGF-2025-06,.agf IT record (thickness as listed).
SCHOTT-N-BAF4,0.39,0.77,25.0,manufacturer,SCHOTT-AGF-2025-06,.agf IT record (thickness as listed).
SCHOTT-N-BAF4,0.4,0.87,25.0,manufacturer,SCHOTT-AGF-2025-06,.agf IT record (thickness as listed).
SCHOTT-N-BAF4,0.405,0.9,25.0,manufacturer,SCHOTT-AGF-2025-06,.agf IT record (thickness as listed).
SCHOTT-N-BAF4,0.42,0.94,25.0,manufacturer,SCHOTT-AGF-2025-06,.agf IT record (thickness as listed).
SCHOTT-N-BAF4,0.436,0.959,25.0,manufacturer,SCHOTT-AGF-2025-06,.agf IT record (thickness as listed).
SCHOTT-N-BAF4,0.46,0.971,25.0,manufacturer,SCHOTT-AGF-2025-06,.agf IT record (thickness as listed).
SCHOTT-N-BAF4,0.5,0.985,25.0,manufacturer,SCHOTT-AGF-2025-06,.agf IT record (thickness as listed).
SCHOTT-N-BAF4,0.546,0.992,25.0,manufacturer,SCHOTT-AGF-2025-06,.agf IT record (thickness as listed).
SCHOTT-N-BAF4,0.58,0.992,25.0,manufacturer,SCHOTT-AGF-2025-06,.agf IT record (thickness as listed).
SCHOTT-N-BAF4,0.62,0.99,25.0,manufacturer,SCHOTT-AGF-2025-06,.agf IT record (thickness as listed).
SCHOTT-N-BAF4,0.66,0.991,25.0,manufacturer,SCHOTT-AGF-2025-06,.agf IT record (thickness as listed).
SCHOTT-N-BAF4,0.7,0.994,25.0,manufacturer,SCHOTT-AGF-2025-06,.agf IT record (thickness as listed).
