Repository: br24563/Glass-Match

# GlassMatch
Open-source optical glass selection, comparison, and material database.
**2,959 materials · 18 source collections · 364 traceable sources** · data
version pinned by [`MANIFEST.json`](data/normalized/MANIFEST.json) ·
[how the data is validated](docs/VALIDATION.md) — search,
rank, compare, and inspect provenance for oxide glasses, crystals, IR
materials, polymers, and moldables.
> Screenshots captured from a live run (`start.bat`); regenerate with
> `python scripts/capture_screenshots.py` (needs `pip install playwright` and a
> local Microsoft Edge install).

## Features

- Requirement-driven matching (wavelength band, n_d, V_d, transmission,
  density, CTE) with transparent Compatibility Scores and user-adjustable weights.
  Maker-scoped, paginated results scale to thousands of glasses.
- **Transmission modes**: Average / Minimum / Entire range, evaluated against
  manufacturer IT rows (70k samples), then transmission calculated from
  tabulated n and k; a glass with neither has only its uncoated Fresnel
  reflection loss, which ignores absorption, so that is shown as an upper
  bound and never meets a requirement. Entire range refuses to score when
  band coverage < 90%.
  Catalogs list internal transmittance at different thicknesses (SCHOTT
  25 mm, most others 10 mm, some 1-3 mm); every sample is converted to one
  user-chosen sample thickness by Beer-Lambert, T_d = T^(d/d_listed), and
  labelled as scaled, so glasses are compared on the same path length.
  Conflicting duplicate samples are excluded (never pick-a-winner) and disclosed.
  **Several bands at once** (e.g. 400-700 nm *and* 9-10 µm for a dual-band
  window): every band must meet the requirement, each band's figure is
  shown, the combined figure is the worst band, and a band with no data
  makes the glass missing, never passing.
- **Thermal and mechanical data**: absolute dn/dT (d line, +20/+40 C) for
  1,819 materials - HIKARI's own figures, or calculated from each catalog's
  TD coefficients with the SCHOTT dn/dT formula - with an optional |dn/dT|
  limit for athermal designs; relative cost and climate/stain/acid/alkali/
  phosphate resistance classes from the .agf OD records; and T_g, thermal
  conductivity, Young's and shear modulus, Poisson's ratio, stress-optic
  coefficient, Knoop hardness, specific heat and powder-method chemical
  resistance from each maker's own Excel data workbook, for 1,057 glasses
  (table below).
- **IR and other bands**: V and P for any wavelength triad (MWIR, LWIR ...),
  a band glass map and band pair finder (e.g. LWIR achromats), CDGM's
  chalcogenide fits verified against CDGM's own IR index tables, and bands
  that must have transmission data so opaque glasses don't clutter an IR
  search.
- **Index at any temperature and pressure**: n(λ, T, p), relative or
  absolute, from the SCHOTT dn/dT model inside its stated validity or the
  maker's own measured dn/dT tables (116,639 values from five makers'
  workbooks), with the method shown and nothing extrapolated
  ([VALIDATION.md §8](docs/VALIDATION.md)).
- **Lens glass replacement** (first-order screening; each replaced element
  keeps its own power by default, the modified design is written back into
  the original .zmx / .seq, `glassmatch audit` scans a folder of designs for
  obsolete glasses): load a prescription
  (JSON, CSV, Zemax .zmx, CODE V .seq), get EFL, BFL, axial colour,
  secondary spectrum and thermal focus shift for a mount CTE, and rank
  available glasses to replace an obsolete one - curvatures kept, or one
  re-solved to restore the focal length. Paraxial only; verify any change in
  an optical design program. Example: `docs/examples/doublet.*`.
- **Glass map**: interactive n_d vs V_d Abbe diagram coloured by maker,
  obsolete glasses hidden by default and the current match results ringed;
  a second view plots P_g,F vs V_d with the normal line and dPgF for
  secondary-spectrum work. P_g,F is not a stored property: it is
  **calculated** from each glass's verified dispersion fit (n_g, n_F, n_C)
  for 2,719 glasses, only where the fit's stated range covers 435.8-656.3 nm,
  and the manufacturer's own dPgF is shown beside the calculated one.
- **Pair finder** (`glassmatch/pairs.py`): ranks two-glass achromatic
  doublets by low element powers, low secondary spectrum, apochromat
  candidates (near-equal P_g,F, large dV) or athermal residual for a given
  mount CTE, over the non-obsolete glasses by default, filtered by maker,
  material class, the sidebar transmission requirement and compatibility
  score. Vectorised: ~2,000 glasses (two million pairs) rank in well under a
  second. Every number is calculated (first-order thin lenses in contact)
  and labelled as a starting point, never a manufacturer recommendation.
- **Data quality report**: range checks, duplicate detection, missing-source
  checks and orphan source references — flags are listed for review, never
  auto-fixed.

File: data/normalized/properties.csv (part 1 of 41)
glass_id,property,value,unit,reference_wavelength_nm,data_type,source_id,notes
CDGM-H-ZF52,refractive_index_nd,1.80518,,587.6,manufacturer,CDGM-CAT,Transcribed from CDGM catalog; verify against datasheet before detailed design.
CDGM-H-ZF52,abbe_number_vd,25.43,,587.6,manufacturer,CDGM-CAT,Transcribed from CDGM catalog; verify against datasheet before detailed design.
SCHOTT-BK7G18,refractive_index_nd,1.51975,,587.6,manufacturer,SCHOTT-AGF-2025-06,nd from .agf NM record.
SCHOTT-BK7G18,abbe_number_vd,63.58,,587.6,manufacturer,SCHOTT-AGF-2025-06,Vd from .agf NM record.
SCHOTT-BK7G18,glass_code,520636.252,,,manufacturer,SCHOTT-AGF-2025-06,glass code from .agf.
SCHOTT-BK7G18,cte,7.0,1e-6/K,,manufacturer,SCHOTT-AGF-2025-06,.agf ED record (CTE -30/+70).
SCHOTT-BK7G18,density,2.52,g/cm3,,manufacturer,SCHOTT-AGF-2025-06,.agf ED record (density).
SCHOTT-BK7G18,dPgF,0.0007,,,manufacturer,SCHOTT-AGF-2025-06,.agf ED record (dPgF).
SCHOTT-BK7G18,wl_min_um,0.38,um,,manufacturer,SCHOTT-AGF-2025-06,.agf LD lower wavelength limit.
SCHOTT-BK7G18,wl_max_um,2.5,um,,manufacturer,SCHOTT-AGF-2025-06,.agf LD upper wavelength limit.
SCHOTT-F2,refractive_index_nd,1.62004,,587.6,manufacturer,SCHOTT-AGF-2025-06,nd from .agf NM record.
SCHOTT-F2,abbe_number_vd,36.37,,587.6,manufacturer,SCHOTT-AGF-2025-06,Vd from .agf NM record.
SCHOTT-F2,glass_code,620364.360,,,manufacturer,SCHOTT-AGF-2025-06,glass code from .agf.
SCHOTT-F2,cte,8.2,1e-6/K,,manufacturer,SCHOTT-AGF-2025-06,.agf ED record (CTE -30/+70).
SCHOTT-F2,density,3.599,g/cm3,,manufacturer,SCHOTT-AGF-2025-06,.agf ED record (density).
SCHOTT-F2,dPgF,0.0002,,,manufacturer,SCHOTT-AGF-2025-06,.agf ED record (dPgF).
SCHOTT-F2,wl_min_um,0.32,um,,manufacturer,SCHOTT-AGF-2025-06,.agf LD lower wavelength limit.
SCHOTT-F2,wl_max_um,2.5,um,,manufacturer,SCHOTT-AGF-2025-06,.agf LD upper wavelength limit.
SCHOTT-F2G12,refractive_index_nd,1.62072,,587.6,manufacturer,SCHOTT-AGF-2025-06,nd from .agf NM record.
SCHOTT-F2G12,abbe_number_vd,36.56,,587.6,manufacturer,SCHOTT-AGF-2025-06,Vd from .agf NM record.
SCHOTT-F2G12,glass_code,621366.360,,,manufacturer,SCHOTT-AGF-2025-06,glass code from .agf.
SCHOTT-F2G12,cte,7.6,1e-6/K,,manufacturer,SCHOTT-AGF-2025-06,.agf ED record (CTE -30/+70).
SCHOTT-F2G12,density,3.61,g/cm3,,manufacturer,SCHOTT-AGF-2025-06,.agf ED record (density).
SCHOTT-F2G12,dPgF,0.0008,,,manufacturer,SCHOTT-AGF-2025-06,.agf ED record (dPgF).
SCHOTT-F2G12,wl_min_um,0.4,um,,manufacturer,SCHOTT-AGF-2025-06,.agf LD lower wavelength limit.
SCHOTT-F2G12,wl_max_um,2.5,um,,manufacturer,SCHOTT-AGF-2025-06,.agf LD upper wavelength limit.
SCHOTT-F2HT,refractive_index_nd,1.62004,,587.6,manufacturer,SCHOTT-AGF-2025-06,nd from .agf NM record.
SCHOTT-F2HT,abbe_number_vd,36.37,,587.6,manufacturer,SCHOTT-AGF-2025-06,Vd from .agf NM record.
SCHOTT-F2HT,glass_code,620364.360,,,manufacturer,SCHOTT-AGF-2025-06,glass code from .agf.
SCHOTT-F2HT,cte,8.2,1e-6/K,,manufacturer,SCHOTT-AGF-2025-06,.agf ED record (CTE -30/+70).
SCHOTT-F2HT,density,3.599,g/cm3,,manufacturer,SCHOTT-AGF-2025-06,.agf ED record (density).
SCHOTT-F2HT,dPgF,0.0002,,,manufacturer,SCHOTT-AGF-2025-06,.agf ED record (dPgF).
SCHOTT-F2HT,wl_min_um,0.32,um,,manufacturer,SCHOTT-AGF-2025-06,.agf LD lower wavelength limit.
SCHOTT-F2HT,wl_max_um,2.5,um,,manufacturer,SCHOTT-AGF-2025-06,.agf LD upper wavelength limit.
SCHOTT-F2HTI,refractive_index_nd,1.62004,,587.6,manufacturer,SCHOTT-AGF-2025-06,nd from .agf NM record.
SCHOTT-F2HTI,abbe_number_vd,36.37,,587.6,manufacturer,SCHOTT-AGF-2025-06,Vd from .agf NM record.
SCHOTT-F2HTI,glass_code,620364.360,,,manufacturer,SCHOTT-AGF-2025-06,glass code from .agf.
SCHOTT-F2HTI,cte,8.2,1e-6/K,,manufacturer,SCHOTT-AGF-2025-06,.agf ED record (CTE -30/+70).
SCHOTT-F2HTI,density,3.599,g/cm3,,manufacturer,SCHOTT-AGF-2025-06,.agf ED record (density).
SCHOTT-F2HTI,dPgF,0.0002,,,manufacturer,SCHOTT-AGF-2025-06,.agf ED record (dPgF).
SCHOTT-F2HTI,wl_min_um,0.334,um,,manufacturer,SCHOTT-AGF-2025-06,.agf LD lower wavelength limit.
SCHOTT-F2HTI,wl_max_um,2.5,um,,manufacturer,SCHOTT-AGF-2025-06,.agf LD upper wavelength limit.
SCHOTT-F5,refractive_index_nd,1.60342,,587.6,manufacturer,SCHOTT-AGF-2025-06,nd from .agf NM record.
SCHOTT-F5,abbe_number_vd,38.03,,587.6,manufacturer,SCHOTT-AGF-2025-06,Vd from .agf NM record.
SCHOTT-F5,glass_code,603380.347,,,manufacturer,SCHOTT-AGF-2025-06,glass code from .agf.
SCHOTT-F5,cte,8.0,1e-6/K,,manufacturer,SCHOTT-AGF-2025-06,.agf ED record (CTE -30/+70).
SCHOTT-F5,density,3.47,g/cm3,,manufacturer,SCHOTT-AGF-2025-06,.agf ED record (density).
SCHOTT-F5,dPgF,-0.0003,,,manufacturer,SCHOTT-AGF-2025-06,.agf ED record (dPgF).
SCHOTT-F5,wl_min_um,0.32,um,,manufacturer,SCHOTT-AGF-2025-06,.agf LD lower wavelength limit.
SCHOTT-F5,wl_max_um,2.5,um,,manufacturer,SCHOTT-AGF-2025-06,.agf LD upper wavelength limit.
SCHOTT-FK5HTI,refractive_index_nd,1.48748,,587.6,manufacturer,SCHOTT-AGF-2025-06,nd from .agf NM record.
SCHOTT-FK5HTI,abbe_number_vd,70.47,,587.6,manufacturer,SCHOTT-AGF-2025-06,Vd from .agf NM record.
SCHOTT-FK5HTI,glass_code,487705.245,,,manufacturer,SCHOTT-AGF-2025-06,glass code from .agf.
SCHOTT-FK5HTI,cte,9.2,1e-6/K,,manufacturer,SCHOTT-AGF-2025-06,.agf ED record (CTE -30/+70).
SCHOTT-FK5HTI,density,2.45,g/cm3,,manufacturer,SCHOTT-AGF-2025-06,.agf ED record (density).
SCHOTT-FK5HTI,dPgF,0.0036,,,manufacturer,SCHOTT-AGF-2025-06,.agf ED record (dPgF).
SCHOTT-FK5HTI,wl_min_um,0.25,um,,manufacturer,SCHOTT-AGF-2025-06,.agf LD lower wavelength limit.
SCHOTT-FK5HTI,wl_max_um,2.5,um,,manufacturer,SCHOTT-AGF-2025-06,.agf LD upper wavelength limit.
SCHOTT-K10,refractive_index_nd,1.50137,,587.6,manufacturer,SCHOTT-AGF-2025-06,nd from .agf NM record.
SCHOTT-K10,abbe_number_vd,56.41,,587.6,manufacturer,SCHOTT-AGF-2025-06,Vd from .agf NM record.
SCHOTT-K10,glass_code,501564.252,,,manufacturer,SCHOTT-AGF-2025-06,glass code from .agf.
SCHOTT-K10,cte,6.5,1e-6/K,,manufacturer,SCHOTT-AGF-2025-06,.agf ED record (CTE -30/+70).
SCHOTT-K10,density,2.52,g/cm3,,manufacturer,SCHOTT-AGF-2025-06,.agf ED record (density).
SCHOTT-K10,dPgF,-0.0015,,,manufacturer,SCHOTT-AGF-2025-06,.agf ED record (dPgF).
SCHOTT-K10,wl_min_um,0.3,um,,manufacturer,SCHOTT-AGF-2025-06,.agf LD lower wavelength limit.
SCHOTT-K10,wl_max_um,2.5,um,,manufacturer,SCHOTT-AGF-2025-06,.agf LD upper wavelength limit.
SCHOTT-K5G20,refractive_index_nd,1.52344,,587.6,manufacturer,SCHOTT-AGF-2025-06,nd from .agf NM record.
SCHOTT-K5G20,abbe_number_vd,56.76,,587.6,manufacturer,SCHOTT-AGF-2025-06,Vd from .agf NM record.
SCHOTT-K5G20,glass_code,523568.259,,,manufacturer,SCHOTT-AGF-2025-06,glass code from .agf.
SCHOTT-K5G20,cte,8.99,1e-6/K,,manufacturer,SCHOTT-AGF-2025-06,.agf ED record (CTE -30/+70).
SCHOTT-K5G20,density,2.593,g/cm3,,manufacturer,SCHOTT-AGF-2025-06,.agf ED record (density).
SCHOTT-K5G20,dPgF,0.0017,,,manufacturer,SCHOTT-AGF-2025-06,.agf ED record (dPgF).
SCHOTT-K5G20,wl_min_um,0.37,um,,manufacturer,SCHOTT-AGF-2025-06,.agf LD lower wavelength limit.
SCHOTT-K5G20,wl_max_um,2.5,um,,manufacturer,SCHOTT-AGF-2025-06,.agf LD upper wavelength limit.
SCHOTT-LAFN7,refractive_index_nd,1.7495,,587.6,manufacturer,SCHOTT-AGF-2025-06,nd from .agf NM record.
SCHOTT-LAFN7,abbe_number_vd,34.95,,587.6,manufacturer,SCHOTT-AGF-2025-06,Vd from .agf NM record.
SCHOTT-LAFN7,glass_code,750350.438,,,manufacturer,SCHOTT-AGF-2025-06,glass code from .agf.
SCHOTT-LAFN7,cte,5.3,1e-6/K,,manufacturer,SCHOTT-AGF-2025-06,.agf ED record (CTE -30/+70).
SCHOTT-LAFN7,density,4.38,g/cm3,,manufacturer,SCHOTT-AGF-2025-06,.agf ED record (density).
SCHOTT-LAFN7,dPgF,-0.0025,,,manufacturer,SCHOTT-AGF-2025-06,.agf ED record (dPgF).
SCHOTT-LAFN7,wl_min_um,0.35,um,,manufacturer,SCHOTT-AGF-2025-06,.agf LD lower wavelength limit.
SCHOTT-LAFN7,wl_max_um,2.5,um,,manufacturer,SCHOTT-AGF-2025-06,.agf LD upper wavelength limit.
SCHOTT-LAK9G15,refractive_index_nd,1.69064,,587.6,manufacturer,SCHOTT-AGF-2025-06,nd from .agf NM record.
SCHOTT-LAK9G15,abbe_number_vd,54.76,,587.6,manufacturer,SCHOTT-AGF-2025-06,Vd from .agf NM record.
SCHOTT-LAK9G15,glass_code,691548.353,,,manufacturer,SCHOTT-AGF-2025-06,glass code from .agf.
SCHOTT-LAK9G15,cte,6.34,1e-6/K,,manufacturer,SCHOTT-AGF-2025-06,.agf ED record (CTE -30/+70).
SCHOTT-LAK9G15,density,3.525,g/cm3,,manufacturer,SCHOTT-AGF-2025-06,.agf ED record (density).
SCHOTT-LAK9G15,dPgF,-0.0055,,,manufacturer,SCHOTT-AGF-2025-06,.agf ED record (dPgF).
SCHOTT-LAK9G15,wl_min_um,0.38,um,,manufacturer,SCHOTT-AGF-2025-06,.agf LD lower wavelength limit.
SCHOTT-LAK9G15,wl_max_um,2.5,um,,manufacturer,SCHOTT-AGF-2025-06,.agf LD upper wavelength limit.
SCHOTT-LASF35,refractive_index_nd,2.02204,,587.6,manufacturer,SCHOTT-AGF-2025-06,nd from .agf NM record.
SCHOTT-LASF35,abbe_number_vd,29.06,,587.6,manufacturer,SCHOTT-AGF-2025-06,Vd from .agf NM record.
SCHOTT-LASF35,glass_code,022291.541,,,manufacturer,SCHOTT-AGF-2025-06,glass code from .agf.
SCHOTT-LASF35,cte,7.4,1e-6/K,,manufacturer,SCHOTT-AGF-2025-06,.agf ED record (CTE -30/+70).
SCHOTT-LASF35,density,5.41,g/cm3,,manufacturer,SCHOTT-AGF-2025-06,.agf ED record (density).
SCHOTT-LASF35,dPgF,0.0033,,,manufacturer,SCHOTT-AGF-2025-06,.agf ED record (dPgF).
SCHOTT-LASF35,wl_min_um,0.37,um,,manufacturer,SCHOTT-AGF-2025-06,.agf LD lower wavelength limit.
SCHOTT-LASF35,wl_max_um,2.5,um,,manufacturer,SCHOTT-AGF-2025-06,.agf LD upper wavelength limit.
SCHOTT-LF5,refractive_index_nd,1.58144,,587.6,manufacturer,SCHOTT-AGF-2025-06,nd from .agf NM record.
SCHOTT-LF5,abbe_number_vd,40.85,,587.6,manufacturer,SCHOTT-AGF-2025-06,Vd from .agf NM record.
SCHOTT-LF5,glass_code,581409.322,,,manufacturer,SCHOTT-AGF-2025-06,glass code from .agf.
SCHOTT-LF5,cte,9.1,1e-6/K,,manufacturer,SCHOTT-AGF-2025-06,.agf ED record (CTE -30/+70).
SCHOTT-LF5,density,3.22,g/cm3,,manufacturer,SCHOTT-AGF-2025-06,.agf ED record (density).
SCHOTT-LF5,dPgF,-0.0003,,,manufacturer,SCHOTT-AGF-2025-06,.agf ED record (dPgF).
SCHOTT-LF5,wl_min_um,0.32,um,,manufacturer,SCHOTT-AGF-2025-06,.agf LD lower wavelength limit.
SCHOTT-LF5,wl_max_um,2.325,um,,manufacturer,SCHOTT-AGF-2025-06,.agf LD upper wavelength limit.
SCHOTT-LF5G19,refractive_index_nd,1.59655,,587.6,manufacturer,SCHOTT-AGF-2025-06,nd from .agf NM record.
SCHOTT-LF5G19,abbe_number_vd,39.89,,587.6,manufacturer,SCHOTT-AGF-2025-06,Vd from .agf NM record.
SCHOTT-LF5G19,glass_code,597399.330,,,manufacturer,SCHOTT-AGF-2025-06,glass code from .agf.
SCHOTT-LF5G19,cte,10.65,1e-6/K,,manufacturer,SCHOTT-AGF-2025-06,.agf ED record (CTE -30/+70).
SCHOTT-LF5G19,density,3.3,g/cm3,,manufacturer,SCHOTT-AGF-2025-06,.agf ED record (density).
SCHOTT-LF5G19,dPgF,0.0036,,,manufacturer,SCHOTT-AGF-2025-06,.agf ED record (dPgF).
SCHOTT-LF5G19,wl_min_um,0.4,um,,manufacturer,SCHOTT-AGF-2025-06,.agf LD lower wavelength limit.
SCHOTT-LF5G19,wl_max_um,2.5,um,,manufacturer,SCHOTT-AGF-2025-06,.agf LD upper wavelength limit.
SCHOTT-LF5HTI,refractive_index_nd,1.58144,,587.6,manufacturer,SCHOTT-AGF-2025-06,nd from .agf NM record.
SCHOTT-LF5HTI,abbe_number_vd,40.89,,587.6,manufacturer,SCHOTT-AGF-2025-06,Vd from .agf NM record.
SCHOTT-LF5HTI,glass_code,581409.322,,,manufacturer,SCHOTT-AGF-2025-06,glass code from .agf.
SCHOTT-LF5HTI,cte,9.1,1e-6/K,,manufacturer,SCHOTT-AGF-2025-06,.agf ED record (CTE -30/+70).
SCHOTT-LF5HTI,density,3.22,g/cm3,,manufacturer,SCHOTT-AGF-2025-06,.agf ED record (density).
SCHOTT-LF5HTI,dPgF,-0.0004,,,manufacturer,SCHOTT-AGF-2025-06,.agf ED record (dPgF).
SCHOTT-LF5HTI,wl_min_um,0.31,um,,manufacturer,SCHOTT-AGF-2025-06,.agf LD lower wavelength limit.
SCHOTT-LF5HTI,wl_max_um,2.5,um,,manufacturer,SCHOTT-AGF-2025-06,.agf LD upper wavelength limit.
SCHOTT-LLF1,refractive_index_nd,1.54814,,587.6,manufacturer,SCHOTT-AGF-2025-06,nd from .agf NM record.
SCHOTT-LLF1,abbe_number_vd,45.75,,587.6,manufacturer,SCHOTT-AGF-2025-06,Vd from .agf NM record.
SCHOTT-LLF1,glass_code,548458.294,,,manufacturer,SCHOTT-AGF-2025-06,glass code from .agf.
SCHOTT-LLF1,cte,8.1,1e-6/K,,manufacturer,SCHOTT-AGF-2025-06,.agf ED record (CTE -30/+70).
SCHOTT-LLF1,density,2.94,g/cm3,,manufacturer,SCHOTT-AGF-2025-06,.agf ED record (density).
SCHOTT-LLF1,dPgF,-0.0009,,,manufacturer,SCHOTT-AGF-2025-06,.agf ED record (dPgF).
SCHOTT-LLF1,wl_min_um,0.31,um,,manufacturer,SCHOTT-AGF-2025-06,.agf LD lower wavelength limit.
SCHOTT-LLF1,wl_max_um,2.5,um,,manufacturer,SCHOTT-AGF-2025-06,.agf LD upper wavelength limit.
SCHOTT-LLF1HTI,refractive_index_nd,1.54815,,587.6,manufacturer,SCHOTT-AGF-2025-06,nd from .agf NM record.
SCHOTT-LLF1HTI,abbe_number_vd,45.9,,587.6,manufacturer,SCHOTT-AGF-2025-06,Vd from .agf NM record.
SCHOTT-LLF1HTI,glass_code,548459.294,,,manufacturer,SCHOTT-AGF-2025-06,glass code from .agf.
SCHOTT-LLF1HTI,cte,8.1,1e-6/K,,manufacturer,SCHOTT-AGF-2025-06,.agf ED record (CTE -30/+70).
SCHOTT-LLF1HTI,density,2.94,g/cm3,,manufacturer,SCHOTT-AGF-2025-06,.agf ED record (density).
SCHOTT-LLF1HTI,dPgF,-0.001,,,manufacturer,SCHOTT-AGF-2025-06,.agf ED record (dPgF).
SCHOTT-LLF1HTI,wl_min_um,0.3,um,,manufacturer,SCHOTT-AGF-2025-06,.agf LD lower wavelength limit.
SCHOTT-LLF1HTI,wl_max_um,2.5,um,,manufacturer,SCHOTT-AGF-2025-06,.agf LD upper wavelength limit.
SCHOTT-N-BAF10,refractive_index_nd,1.67003,,587.6,manufacturer,SCHOTT-AGF-2025-06,nd from .agf NM record.
SCHOTT-N-BAF10,abbe_number_vd,47.11,,587.6,manufacturer,SCHOTT-AGF-2025-06,Vd from .agf NM record.
SCHOTT-N-BAF10,glass_code,670471.375,,,manufacturer,SCHOTT-AGF-2025-06,glass code from .agf.
SCHOTT-N-BAF10,cte,6.18,1e-6/K,,manufacturer,SCHOTT-AGF-2025-06,.agf ED record (CTE -30/+70).
SCHOTT-N-BAF10,density,3.745,g/cm3,,manufacturer,SCHOTT-AGF-2025-06,.agf ED record (density).
SCHOTT-N-BAF10,dPgF,-0.0016,,,manufacturer,SCHOTT-AGF-2025-06,.agf ED record (dPgF).
SCHOTT-N-BAF10,wl_min_um,0.35,um,,manufacturer,SCHOTT-AGF-2025-06,.agf LD lower wavelength limit.
SCHOTT-N-BAF10,wl_max_um,2.5,um,,manufacturer,SCHOTT-AGF-2025-06,.agf LD upper wavelength limit.
SCHOTT-N-BAF4,refractive_index_nd,1.60568,,587.6,manufacturer,SCHOTT-AGF-2025-06,nd from .agf NM record.
SCHOTT-N-BAF4,abbe_number_vd,43.72,,587.6,manufacturer,SCHOTT-AGF-2025-06,Vd from .agf NM record.
SCHOTT-N-BAF4,glass_code,606437.289,,,manufacturer,SCHOTT-AGF-2025-06,glass code from .agf.
SCHOTT-N-BAF4,cte,7.24,1e-6/K,,manufacturer,SCHOTT-AGF-2025-06,.agf ED record (CTE -30/+70).
SCHOTT-N-BAF4,density,2.889,g/cm3,,manufacturer,SCHOTT-AGF-2025-06,.agf ED record (density).
SCHOTT-N-BAF4,dPgF,0.003,,,manufacturer,SCHOTT-AGF-2025-06,.agf ED record (dPgF).
SCHOTT-N-BAF4,wl_min_um,0.365,um,,manufacturer,SCHOTT-AGF-2025-06,.agf LD lower wavelength limit.
SCHOTT-N-BAF4,wl_max_um,2.5,um,,manufacturer,SCHOTT-AGF-2025-06,.agf LD upper wavelength limit.
SCHOTT-N-BAF51,refractive_index_nd,1.65224,,587.6,manufacturer,SCHOTT-AGF-2025-06,nd from .agf NM record.
SCHOTT-N-BAF51,abbe_number_vd,44.96,,587.6,manufacturer,SCHOTT-AGF-2025-06,Vd from .agf NM record.
SCHOTT-N-BAF51,glass_code,652450.333,,,manufacturer,SCHOTT-AGF-2025-06,glass code from .agf.
SCHOTT-N-BAF51,cte,8.37,1e-6/K,,manufacturer,SCHOTT-AGF-2025-06,.agf ED record (CTE -30/+70).
SCHOTT-N-BAF51,density,3.333,g/cm3,,manufacturer,SCHOTT-AGF-2025-06,.agf ED record (density).
SCHOTT-N-BAF51,dPgF,-0.0012,,,manufacturer,SCHOTT-AGF-2025-06,.agf ED record (dPgF).
SCHOTT-N-BAF51,wl_min_um,0.35,um,,manufacturer,SCHOTT-AGF-2025-06,.agf LD lower wavelength limit.
SCHOTT-N-BAF51,wl_max_um,2.5,um,,manufacturer,SCHOTT-AGF-2025-06,.agf LD upper wavelength limit.
SCHOTT-N-BAF52,refractive_index_nd,1.60863,,587.6,manufacturer,SCHOTT-AGF-2025-06,nd from .agf NM record.
SCHOTT-N-BAF52,abbe_number_vd,46.6,,587.6,manufacturer,SCHOTT-AGF-2025-06,Vd from .agf NM record.
SCHOTT-N-BAF52,glass_code,609466.305,,,manufacturer,SCHOTT-AGF-2025-06,glass code from .agf.
SCHOTT-N-BAF52,cte,6.86,1e-6/K,,manufacturer,SCHOTT-AGF-2025-06,.agf ED record (CTE -30/+70).
SCHOTT-N-BAF52,density,3.045,g/cm3,,manufacturer,SCHOTT-AGF-2025-06,.agf ED record (density).
SCHOTT-N-BAF52,dPgF,0.0024,,,manufacturer,SCHOTT-AGF-2025-06,.agf ED record (dPgF).
SCHOTT-N-BAF52,wl_min_um,0.365,um,,manufacturer,SCHOTT-AGF-2025-06,.agf LD lower wavelength limit.
SCHOTT-N-BAF52,wl_max_um,2.5,um,,manufacturer,SCHOTT-AGF-2025-06,.agf LD upper wavelength limit.
SCHOTT-N-BAK1,refractive_index_nd,1.5725,,587.6,manufacturer,SCHOTT-AGF-2025-06,nd from .agf NM record.
SCHOTT-N-BAK1,abbe_number_vd,57.55,,587.6,manufacturer,SCHOTT-AGF-2025-06,Vd from .agf NM record.
SCHOTT-N-BAK1,glass_code,573576.319,,,manufacturer,SCHOTT-AGF-2025-06,glass code from .agf.
SCHOTT-N-BAK1,cte,7.6,1e-6/K,,manufacturer,SCHOTT-AGF-2025-06,.agf ED record (CTE -30/+70).
SCHOTT-N-BAK1,density,3.19,g/cm3,,manufacturer,SCHOTT-AGF-2025-06,.agf ED record (density).
SCHOTT-N-BAK1,dPgF,0.0002,,,manufacturer,SCHOTT-AGF-2025-06,.agf ED record (dPgF).
SCHOTT-N-BAK1,wl_min_um,0.3,um,,manufacturer,SCHOTT-AGF-2025-06,.agf LD lower wavelength limit.
SCHOTT-N-BAK1,wl_max_um,2.5,um,,manufacturer,SCHOTT-AGF-2025-06,.agf LD upper wavelength limit.
SCHOTT-N-BAK2,refractive_index_nd,1.53996,,587.6,manufacturer,SCHOTT-AGF-2025-06,nd from .agf NM record.
SCHOTT-N-BAK2,abbe_number_vd,59.71,,587.6,manufacturer,SCHOTT-AGF-2025-06,Vd from .agf NM record.
SCHOTT-N-BAK2,glass_code,540597.286,,,manufacturer,SCHOTT-AGF-2025-06,glass code from .agf.
SCHOTT-N-BAK2,cte,8.0,1e-6/K,,manufacturer,SCHOTT-AGF-2025-06,.agf ED record (CTE -30/+70).
SCHOTT-N-BAK2,density,2.86,g/cm3,,manufacturer,SCHOTT-AGF-2025-06,.agf ED record (density).
SCHOTT-N-BAK2,dPgF,0.0004,,,manufacturer,SCHOTT-AGF-2025-06,.agf ED record (dPgF).
SCHOTT-N-BAK2,wl_min_um,0.3,um,,manufacturer,SCHOTT-AGF-2025-06,.agf LD lower wavelength limit.
SCHOTT-N-BAK2,wl_max_um,2.5,um,,manufacturer,SCHOTT-AGF-2025-06,.agf LD upper wavelength limit.
SCHOTT-N-BAK4,refractive_index_nd,1.56883,,587.6,manufacturer,SCHOTT-AGF-2025-06,nd from .agf NM record.
SCHOTT-N-BAK4,abbe_number_vd,55.98,,587.6,manufacturer,SCHOTT-AGF-2025-06,Vd from .agf NM record.
SCHOTT-N-BAK4,glass_code,569560.305,,,manufacturer,SCHOTT-AGF-2025-06,glass code from .agf.
SCHOTT-N-BAK4,cte,6.99,1e-6/K,,manufacturer,SCHOTT-AGF-2025-06,.agf ED record (CTE -30/+70).
SCHOTT-N-BAK4,density,3.046,g/cm3,,manufacturer,SCHOTT-AGF-2025-06,.agf ED record (density).
SCHOTT-N-BAK4,dPgF,-0.001,,,manufacturer,SCHOTT-AGF-2025-06,.agf ED record (dPgF).
SCHOTT-N-BAK4,wl_min_um,0.334,um,,manufacturer,SCHOTT-AGF-2025-06,.agf LD lower wavelength limit.
SCHOTT-N-BAK4,wl_max_um,2.5,um,,manufacturer,SCHOTT-AGF-2025-06,.agf LD upper wavelength limit.
SCHOTT-N-BAK4HT,refractive_index_nd,1.56883,,587.6,manufacturer,SCHOTT-AGF-2025-06,nd from .agf NM record.
SCHOTT-N-BAK4HT,abbe_number_vd,55.98,,587.6,manufacturer,SCHOTT-AGF-2025-06,Vd from .agf NM record.
SCHOTT-N-BAK4HT,glass_code,569560.305,,,manufacturer,SCHOTT-AGF-2025-06,glass code from .agf.
SCHOTT-N-BAK4HT,cte,6.99,1e-6/K,,manufacturer,SCHOTT-AGF-2025-06,.agf ED record (CTE -30/+70).
SCHOTT-N-BAK4HT,density,3.046,g/cm3,,manufacturer,SCHOTT-AGF-2025-06,.agf ED record (density).
SCHOTT-N-BAK4HT,dPgF,-0.001,,,manufacturer,SCHOTT-AGF-2025-06,.agf ED record (dPgF).
SCHOTT-N-BAK4HT,wl_min_um,0.334,um,,manufacturer,SCHOTT-AGF-2025-06,.agf LD lower wavelength limit.
SCHOTT-N-BAK4HT,wl_max_um,2.5,um,,manufacturer,SCHOTT-AGF-2025-06,.agf LD upper wavelength limit.
SCHOTT-N-BALF4,refractive_index_nd,1.57956,,587.6,manufacturer,SCHOTT-AGF-2025-06,nd from .agf NM record.
SCHOTT-N-BALF4,abbe_number_vd,53.87,,587.6,manufacturer,SCHOTT-AGF-2025-06,Vd from .agf NM record.
SCHOTT-N-BALF4,glass_code,580539.311,,,manufacturer,SCHOTT-AGF-2025-06,glass code from .agf.
SCHOTT-N-BALF4,cte,6.52,1e-6/K,,manufacturer,SCHOTT-AGF-2025-06,.agf ED record (CTE -30/+70).
SCHOTT-N-BALF4,density,3.111,g/cm3,,manufacturer,SCHOTT-AGF-2025-06,.agf ED record (density).
SCHOTT-N-BALF4,dPgF,-0.0012,,,manufacturer,SCHOTT-AGF-2025-06,.agf ED record (dPgF).
SCHOTT-N-BALF4,wl_min_um,0.35,um,,manufacturer,SCHOTT-AGF-2025-06,.agf LD lower wavelength limit.
SCHOTT-N-BALF4,wl_max_um,2.5,um,,manufacturer,SCHOTT-AGF-2025-06,.agf LD upper wavelength limit.
SCHOTT-N-BALF5,refractive_index_nd,1.54739,,587.6,manufacturer,SCHOTT-AGF-2025-06,nd from .agf NM record.
SCHOTT-N-BALF5,abbe_number_vd,53.63,,587.6,manufacturer,SCHOTT-AGF-2025-06,Vd from .agf NM record.
SCHOTT-N-BALF5,glass_code,547536.261,,,manufacturer,SCHOTT-AGF-2025-06,glass code from .agf.
SCHOTT-N-BALF5,cte,7.34,1e-6/K,,manufacturer,SCHOTT-AGF-2025-06,.agf ED record (CTE -30/+70).
SCHOTT-N-BALF5,density,2.614,g/cm3,,manufacturer,SCHOTT-AGF-2025-06,.agf ED record (density).
SCHOTT-N-BALF5,dPgF,-0.0004,,,manufacturer,SCHOTT-AGF-2025-06,.agf ED record (dPgF).
SCHOTT-N-BALF5,wl_min_um,0.35,um,,manufacturer,SCHOTT-AGF-2025-06,.agf LD lower wavelength limit.
SCHOTT-N-BALF5,wl_max_um,2.5,um,,manufacturer,SCHOTT-AGF-2025-06,.agf LD upper wavelength limit.
SCHOTT-N-BASF2,refractive_index_nd,1.66446,,587.6,manufacturer,SCHOTT-AGF-2025-06,nd from .agf NM record.
SCHOTT-N-BASF2,abbe_number_vd,36.0,,587.6,manufacturer,SCHOTT-AGF-2025-06,Vd from .agf NM record.
SCHOTT-N-BASF2,glass_code,664360.315,,,manufacturer,SCHOTT-AGF-2025-06,glass code from .agf.
SCHOTT-N-BASF2,cte,7.12,1e-6/K,,manufacturer,SCHOTT-AGF-2025-06,.agf ED record (CTE -30/+70).
SCHOTT-N-BASF2,density,3.151,g/cm3,,manufacturer,SCHOTT-AGF-2025-06,.agf ED record (density).
SCHOTT-N-BASF2,dPgF,0.0057,,,manufacturer,SCHOTT-AGF-2025-06,.agf ED record (dPgF).
SCHOTT-N-BASF2,wl_min_um,0.37,um,,manufacturer,SCHOTT-AGF-2025-06,.agf LD lower wavelength limit.
SCHOTT-N-BASF2,wl_max_um,2.5,um,,manufacturer,SCHOTT-AGF-2025-06,.agf LD upper wavelength limit.
SCHOTT-N-BASF64,refractive_index_nd,1.704,,587.6,manufacturer,SCHOTT-AGF-2025-06,nd from .agf NM record.
SCHOTT-N-BASF64,abbe_number_vd,39.38,,587.6,manufacturer,SCHOTT-AGF-2025-06,Vd from .agf NM record.
SCHOTT-N-BASF64,glass_code,704394.320,,,manufacturer,SCHOTT-AGF-2025-06,glass code from .agf.
SCHOTT-N-BASF64,cte,7.3,1e-6/K,,manufacturer,SCHOTT-AGF-2025-06,.agf ED record (CTE -30/+70).
SCHOTT-N-BASF64,density,3.2,g/cm3,,manufacturer,SCHOTT-AGF-2025-06,.agf ED record (density).
SCHOTT-N-BASF64,dPgF,-0.0006,,,manufacturer,SCHOTT-AGF-2025-06,.agf ED record (dPgF).
SCHOTT-N-BASF64,wl_min_um,0.365,um,,manufacturer,SCHOTT-AGF-2025-06,.agf LD lower wavelength limit.
SCHOTT-N-BASF64,wl_max_um,2.5,um,,manufacturer,SCHOTT-AGF-2025-06,.agf LD upper wavelength limit.
SCHOTT-N-BK10,refractive_index_nd,1.49782,,587.6,manufacturer,SCHOTT-AGF-2025-06,nd from .agf NM record.
SCHOTT-N-BK10,abbe_number_vd,66.95,,587.6,manufacturer,SCHOTT-AGF-2025-06,Vd from .agf NM record.
SCHOTT-N-BK10,glass_code,498670.239,,,manufacturer,SCHOTT-AGF-2025-06,glass code from .agf.
SCHOTT-N-BK10,cte,5.8,1e-6/K,,manufacturer,SCHOTT-AGF-2025-06,.agf ED record (CTE -30/+70).
SCHOTT-N-BK10,density,2.39,g/cm3,,manufacturer,SCHOTT-AGF-2025-06,.agf ED record (density).
SCHOTT-N-BK10,dPgF,-0.0008,,,manufacturer,SCHOTT-AGF-2025-06,.agf ED record (dPgF).
SCHOTT-N-BK10,wl_min_um,0.29,um,,manufacturer,SCHOTT-AGF-2025-06,.agf LD lower wavelength limit.
SCHOTT-N-BK10,wl_max_um,2.5,um,,manufacturer,SCHOTT-AGF-2025-06,.agf LD upper wavelength limit.
SCHOTT-N-BK7,refractive_index_nd,1.5168,,587.6,manufacturer,SCHOTT-AGF-2025-06,nd from .agf NM record.
SCHOTT-N-BK7,abbe_number_vd,64.17,,587.6,manufacturer,SCHOTT-AGF-2025-06,Vd from .agf NM record.
SCHOTT-N-BK7,glass_code,517642.251,,,manufacturer,SCHOTT-AGF-2025-06,glass code from .agf.
SCHOTT-N-BK7,cte,7.1,1e-6/K,,manufacturer,SCHOTT-AGF-2025-06,.agf ED record (CTE -30/+70).
SCHOTT-N-BK7,density,2.51,g/cm3,,manufacturer,SCHOTT-AGF-2025-06,.agf ED record (density).
SCHOTT-N-BK7,dPgF,-0.0009,,,manufacturer,SCHOTT-AGF-2025-06,.agf ED record (dPgF).
SCHOTT-N-BK7,wl_min_um,0.3,um,,manufacturer,SCHOTT-AGF-2025-06,.agf LD lower wavelength limit.
SCHOTT-N-BK7,wl_max_um,2.5,um,,manufacturer,SCHOTT-AGF-2025-06,.agf LD upper wavelength limit.
SCHOTT-N-BK7HT,refractive_index_nd,1.5168,,587.6,manufacturer,SCHOTT-AGF-2025-06,nd from .agf NM record.
SCHOTT-N-BK7HT,abbe_number_vd,64.17,,587.6,manufacturer,SCHOTT-AGF-2025-06,Vd from .agf NM record.
SCHOTT-N-BK7HT,glass_code,517642.251,,,manufacturer,SCHOTT-AGF-2025-06,glass code from .agf.
SCHOTT-N-BK7HT,cte,7.1,1e-6/K,,manufacturer,SCHOTT-AGF-2025-06,.agf ED record (CTE -30/+70).
SCHOTT-N-BK7HT,density,2.51,g/cm3,,manufacturer,SCHOTT-AGF-2025-06,.agf ED record (density).
SCHOTT-N-BK7HT,dPgF,-0.0009,,,manufacturer,SCHOTT-AGF-2025-06,.agf ED record (dPgF).
SCHOTT-N-BK7HT,wl_min_um,0.3,um,,manufacturer,SCHOTT-AGF-2025-06,.agf LD lower wavelength limit.
SCHOTT-N-BK7HT,wl_max_um,2.5,um,,manufacturer,SCHOTT-AGF-2025-06,.agf LD upper wavelength limit.
SCHOTT-N-BK7HTI,refractive_index_nd,1.5168,,587.6,manufacturer,SCHOTT-AGF-2025-06,nd from .agf NM record.
SCHOTT-N-BK7HTI,abbe_number_vd,64.17,,587.6,manufacturer,SCHOTT-AGF-2025-06,Vd from .agf NM record.
SCHOTT-N-BK7HTI,glass_code,517642.251,,,manufacturer,SCHOTT-AGF-2025-06,glass code from .agf.
SCHOTT-N-BK7HTI,cte,7.1,1e-6/K,,manufacturer,SCHOTT-AGF-2025-06,.agf ED record (CTE -30/+70).
SCHOTT-N-BK7HTI,density,2.51,g/cm3,,manufacturer,SCHOTT-AGF-2025-06,.agf ED record (density).
SCHOTT-N-BK7HTI,dPgF,-0.0009,,,manufacturer,SCHOTT-AGF-2025-06,.agf ED record (dPgF).
SCHOTT-N-BK7HTI,wl_min_um,0.3,um,,manufacturer,SCHOTT-AGF-2025-06,.agf LD lower wavelength limit.
SCHOTT-N-BK7HTI,wl_max_um,2.5,um,,manufacturer,SCHOTT-AGF-2025-06,.agf LD upper wavelength limit.
SCHOTT-N-F2,refractive_index_nd,1.62005,,587.6,manufacturer,SCHOTT-AGF-2025-06,nd from .agf NM record.
SCHOTT-N-F2,abbe_number_vd,36.43,,587.6,manufacturer,SCHOTT-AGF-2025-06,Vd from .agf NM record.
SCHOTT-N-F2,glass_code,620364.265,,,manufacturer,SCHOTT-AGF-2025-06,glass code from .agf.
SCHOTT-N-F2,cte,7.84,1e-6/K,,manufacturer,SCHOTT-AGF-2025-06,.agf ED record (CTE -30/+70).
SCHOTT-N-F2,density,2.651,g/cm3,,manufacturer,SCHOTT-AGF-2025-06,.agf ED record (density).
SCHOTT-N-F2,dPgF,0.0056,,,manufacturer,SCHOTT-AGF-2025-06,.agf ED record (dPgF).
SCHOTT-N-F2,wl_min_um,0.365,um,,manufacturer,SCHOTT-AGF-2025-06,.agf LD lower wavelength limit.
SCHOTT-N-F2,wl_max_um,2.5,um,,manufacturer,SCHOTT-AGF-2025-06,.agf LD upper wavelength limit.
SCHOTT-N-FK5,refractive_index_nd,1.48749,,587.6,manufacturer,SCHOTT-AGF-2025-06,nd from .agf NM record.
SCHOTT-N-FK5,abbe_number_vd,70.41,,587.6,manufacturer,SCHOTT-AGF-2025-06,Vd from .agf NM record.
SCHOTT-N-FK5,glass_code,487704.245,,,manufacturer,SCHOTT-AGF-2025-06,glass code from .agf.
SCHOTT-N-FK5,cte,9.2,1e-6/K,,manufacturer,SCHOTT-AGF-2025-06,.agf ED record (CTE -30/+70).
SCHOTT-N-FK5,density,2.45,g/cm3,,manufacturer,SCHOTT-AGF-2025-06,.agf ED record (density).
SCHOTT-N-FK5,dPgF,0.0036,,,manufacturer,SCHOTT-AGF-2025-06,.agf ED record (dPgF).
SCHOTT-N-FK5,wl_min_um,0.26,um,,manufacturer,SCHOTT-AGF-2025-06,.agf LD lower wavelength limit.
SCHOTT-N-FK5,wl_max_um,2.5,um,,manufacturer,SCHOTT-AGF-2025-06,.agf LD upper wavelength limit.
SCHOTT-N-FK51A,refractive_index_nd,1.48656,,587.6,manufacturer,SCHOTT-AGF-2025-06,nd from .agf NM record.
SCHOTT-N-FK51A,abbe_number_vd,84.47,,587.6,manufacturer,SCHOTT-AGF-2025-06,Vd from .agf NM record.
SCHOTT-N-FK51A,glass_code,487845.368,,,manufacturer,SCHOTT-AGF-2025-06,glass code from .agf.
SCHOTT-N-FK51A,cte,12.74,1e-6/K,,manufacturer,SCHOTT-AGF-2025-06,.agf ED record (CTE -30/+70).
SCHOTT-N-FK51A,density,3.675,g/cm3,,manufacturer,SCHOTT-AGF-2025-06,.agf ED record (density).
SCHOTT-N-FK51A,dPgF,0.0342,,,manufacturer,SCHOTT-AGF-2025-06,.agf ED record (dPgF).
SCHOTT-N-FK51A,wl_min_um,0.29,um,,manufacturer,SCHOTT-AGF-2025-06,.agf LD lower wavelength limit.
SCHOTT-N-FK51A,wl_max_um,2.5,um,,manufacturer,SCHOTT-AGF-2025-06,.agf LD upper wavelength limit.
SCHOTT-N-FK58,refractive_index_nd,1.456,,587.6,manufacturer,SCHOTT-AGF-2025-06,nd from .agf NM record.
SCHOTT-N-FK58,abbe_number_vd,90.9,,587.6,manufacturer,SCHOTT-AGF-2025-06,Vd from .agf NM record.
SCHOTT-N-FK58,glass_code,456909.365,,,manufacturer,SCHOTT-AGF-2025-06,glass code from .agf.
SCHOTT-N-FK58,cte,13.67,1e-6/K,,manufacturer,SCHOTT-AGF-2025-06,.agf ED record (CTE -30/+70).
SCHOTT-N-FK58,density,3.646,g/cm3,,manufacturer,SCHOTT-AGF-2025-06,.agf ED record (density).
SCHOTT-N-FK58,dPgF,0.0438,,,manufacturer,SCHOTT-AGF-2025-06,.agf ED record (dPgF).
SCHOTT-N-FK58,wl_min_um,0.26,um,,manufacturer,SCHOTT-AGF-2025-06,.agf LD lower wavelength limit.
SCHOTT-N-FK58,wl_max_um,2.5,um,,manufacturer,SCHOTT-AGF-2025-06,.agf LD upper wavelength limit.
SCHOTT-N-K5,refractive_index_nd,1.52249,,587.6,manufacturer,SCHOTT-AGF-2025-06,nd from .agf NM record.
SCHOTT-N-K5,abbe_number_vd,59.48,,587.6,manufacturer,SCHOTT-AGF-2025-06,Vd from .agf NM record.
SCHOTT-N-K5,glass_code,522595.259,,,manufacturer,SCHOTT-AGF-2025-06,glass code from .agf.
SCHOTT-N-K5,cte,8.2,1e-6/K,,manufacturer,SCHOTT-AGF-2025-06,.agf ED record (CTE -30/+70).
SCHOTT-N-K5,density,2.59,g/cm3,,manufacturer,SCHOTT-AGF-2025-06,.agf ED record (density).
SCHOTT-N-K5,dPgF,0.0,,,manufacturer,SCHOTT-AGF-2025-06,.agf ED record (dPgF).
SCHOTT-N-K5,wl_min_um,0.31,um,,manufacturer,SCHOTT-AGF-2025-06,.agf LD lower wavelength limit.
SCHOTT-N-K5,wl_max_um,2.5,um,,manufacturer,SCHOTT-AGF-2025-06,.agf LD upper wavelength limit.
SCHOTT-N-KF9,refractive_index_nd,1.52346,,587.6,manufacturer,SCHOTT-AGF-2025-06,nd from .agf NM record.
SCHOTT-N-KF9,abbe_number_vd,51.54,,587.6,manufacturer,SCHOTT-AGF-2025-06,Vd from .agf NM record.
SCHOTT-N-KF9,glass_code,523515.250,,,manufacturer,SCHOTT-AGF-2025-06,glass code from .agf.
SCHOTT-N-KF9,cte,9.61,1e-6/K,,manufacturer,SCHOTT-AGF-2025-06,.agf ED record (CTE -30/+70).
SCHOTT-N-KF9,density,2.499,g/cm3,,manufacturer,SCHOTT-AGF-2025-06,.agf ED record (density).
SCHOTT-N-KF9,dPgF,-0.0014,,,manufacturer,SCHOTT-AGF-2025-06,.agf ED record (dPgF).
SCHOTT-N-KF9,wl_min_um,0.35,um,,manufacturer,SCHOTT-AGF-2025-06,.agf LD lower wavelength limit.
SCHOTT-N-KF9,wl_max_um,2.5,um,,manufacturer,SCHOTT-AGF-2025-06,.agf LD upper wavelength limit.
SCHOTT-N-KZFS11,refractive_index_nd,1.63775,,587.6,manufacturer,SCHOTT-AGF-2025-06,nd from .agf NM record.
SCHOTT-N-KZFS11,abbe_number_vd,42.41,,587.6,manufacturer,SCHOTT-AGF-2025-06,Vd from .agf NM record.
SCHOTT-N-KZFS11,glass_code,638424.320,,,manufacturer,SCHOTT-AGF-2025-06,glass code from .agf.
SCHOTT-N-KZFS11,cte,6.56,1e-6/K,,manufacturer,SCHOTT-AGF-2025-06,.agf ED record (CTE -30/+70).
SCHOTT-N-KZFS11,density,3.196,g/cm3,,manufacturer,SCHOTT-AGF-2025-06,.agf ED record (density).
SCHOTT-N-KZFS11,dPgF,-0.012,,,manufacturer,SCHOTT-AGF-2025-06,.agf ED record (dPgF).
SCHOTT-N-KZFS11,wl_min_um,0.31,um,,manufacturer,SCHOTT-AGF-2025-06,.agf LD lower wavelength limit.
SCHOTT-N-KZFS11,wl_max_um,2.5,um,,manufacturer,SCHOTT-AGF-2025-06,.agf LD upper wavelength limit.
SCHOTT-N-KZFS2,refractive_index_nd,1.55836,,587.6,manufacturer,SCHOTT-AGF-2025-06,nd from .agf NM record.
SCHOTT-N-KZFS2,abbe_number_vd,54.01,,587.6,manufacturer,SCHOTT-AGF-2025-06,Vd from .agf NM record.
SCHOTT-N-KZFS2,glass_code,558540.255,,,manufacturer,SCHOTT-AGF-2025-06,glass code from .agf.
SCHOTT-N-KZFS2,cte,4.44,1e-6/K,,manufacturer,SCHOTT-AGF-2025-06,.agf ED record (CTE -30/+70).
SCHOTT-N-KZFS2,density,2.54,g/cm3,,manufacturer,SCHOTT-AGF-2025-06,.agf ED record (density).
SCHOTT-N-KZFS2,dPgF,-0.0111,,,manufacturer,SCHOTT-AGF-2025-06,.agf ED record (dPgF).
SCHOTT-N-KZFS2,wl_min_um,0.31,um,,manufacturer,SCHOTT-AGF-2025-06,.agf LD lower wavelength limit.
SCHOTT-N-KZFS2,wl_max_um,2.5,um,,manufacturer,SCHOTT-AGF-2025-06,.agf LD upper wavelength limit.
SCHOTT-N-KZFS4,refractive_index_nd,1.61336,,587.6,manufacturer,SCHOTT-AGF-2025-06,nd from .agf NM record.
SCHOTT-N-KZFS4,abbe_number_vd,44.49,,587.6,manufacturer,SCHOTT-AGF-2025-06,Vd from .agf NM record.
SCHOTT-N-KZFS4,glass_code,613445.300,,,manufacturer,SCHOTT-AGF-2025-06,glass code from .agf.
SCHOTT-N-KZFS4,cte,7.3,1e-6/K,,manufacturer,SCHOTT-AGF-2025-06,.agf ED record (CTE -30/+70).
SCHOTT-N-KZFS4,density,3.002,g/cm3,,manufacturer,SCHOTT-AGF-2025-06,.agf ED record (density).
SCHOTT-N-KZFS4,dPgF,-0.01,,,manufacturer,SCHOTT-AGF-2025-06,.agf ED record (dPgF).
SCHOTT-N-KZFS4,wl_min_um,0.334,um,,manufacturer,SCHOTT-AGF-2025-06,.agf LD lower wavelength limit.
SCHOTT-N-KZFS4,wl_max_um,2.5,um,,manufacturer,SCHOTT-AGF-2025-06,.agf LD upper wavelength limit.
SCHOTT-N-KZFS5,refractive_index_nd,1.65412,,587.6,manufacturer,SCHOTT-AGF-2025-06,nd from .agf NM record.
SCHOTT-N-KZFS5,abbe_number_vd,39.7,,587.6,manufacturer,SCHOTT-AGF-2025-06,Vd from .agf NM record.
SCHOTT-N-KZFS5,glass_code,654397.304,,,manufacturer,SCHOTT-AGF-2025-06,glass code from .agf.
SCHOTT-N-KZFS5,cte,6.38,1e-6/K,,manufacturer,SCHOTT-AGF-2025-06,.agf ED record (CTE -30/+70).
SCHOTT-N-KZFS5,density,3.041,g/cm3,,manufacturer,SCHOTT-AGF-2025-06,.agf ED record (density).
SCHOTT-N-KZFS5,dPgF,-0.006,,,manufacturer,SCHOTT-AGF-2025-06,.agf ED record (dPgF).
SCHOTT-N-KZFS5,wl_min_um,0.334,um,,manufacturer,SCHOTT-AGF-2025-06,.agf LD lower wavelength limit.
SCHOTT-N-KZFS5,wl_max_um,2.5,um,,manufacturer,SCHOTT-AGF-2025-06,.agf LD upper wavelength limit.
SCHOTT-N-KZFS8,refractive_index_nd,1.72047,,587.6,manufacturer,SCHOTT-AGF-2025-06,nd from .agf NM record.
SCHOTT-N-KZFS8,abbe_number_vd,34.7,,587.6,manufacturer,SCHOTT-AGF-2025-06,Vd from .agf NM record.
SCHOTT-N-KZFS8,glass_code,720347.320,,,manufacturer,SCHOTT-AGF-2025-06,glass code from .agf.
SCHOTT-N-KZFS8,cte,7.77,1e-6/K,,manufacturer,SCHOTT-AGF-2025-06,.agf ED record (CTE -30/+70).
SCHOTT-N-KZFS8,density,3.204,g/cm3,,manufacturer,SCHOTT-AGF-2025-06,.agf ED record (density).
SCHOTT-N-KZFS8,dPgF,-0.0021,,,manufacturer,SCHOTT-AGF-2025-06,.agf ED record (dPgF).
SCHOTT-N-KZFS8,wl_min_um,0.334,um,,manufacturer,SCHOTT-AGF-2025-06,.agf LD lower wavelength limit.
SCHOTT-N-KZFS8,wl_max_um,2.5,um,,manufacturer,SCHOTT-AGF-2025-06,.agf LD upper wavelength limit.
SCHOTT-N-LAF2,refractive_index_nd,1.74397,,587.6,manufacturer,SCHOTT-AGF-2025-06,nd from .agf NM record.
SCHOTT-N-LAF2,abbe_number_vd,44.85,,587.6,manufacturer,SCHOTT-AGF-2025-06,Vd from .agf NM record.
SCHOTT-N-LAF2,glass_code,744449.430,,,manufacturer,SCHOTT-AGF-2025-06,glass code from .agf.
SCHOTT-N-LAF2,cte,8.06,1e-6/K,,manufacturer,SCHOTT-AGF-2025-06,.agf ED record (CTE -30/+70).
SCHOTT-N-LAF2,density,4.295,g/cm3,,manufacturer,SCHOTT-AGF-2025-06,.agf ED record (density).
SCHOTT-N-LAF2,dPgF,-0.0027,,,manufacturer,SCHOTT-AGF-2025-06,.agf ED record (dPgF).
SCHOTT-N-LAF2,wl_min_um,0.35,um,,manufacturer,SCHOTT-AGF-2025-06,.agf LD lower wavelength limit.
SCHOTT-N-LAF2,wl_max_um,2.5,um,,manufacturer,SCHOTT-AGF-2025-06,.agf LD upper wavelength limit.
SCHOTT-N-LAF21,refractive_index_nd,1.788,,587.6,manufacturer,SCHOTT-AGF-2025-06,nd from .agf NM record.
SCHOTT-N-LAF21,abbe_number_vd,47.49,,587.6,manufacturer,SCHOTT-AGF-2025-06,Vd from .agf NM record.
SCHOTT-N-LAF21,glass_code,788475.428,,,manufacturer,SCHOTT-AGF-2025-06,glass code from .agf.
SCHOTT-N-LAF21,cte,5.99,1e-6/K,,manufacturer,SCHOTT-AGF-2025-06,.agf ED record (CTE -30/+70).
SCHOTT-N-LAF21,density,4.281,g/cm3,,manufacturer,SCHOTT-AGF-2025-06,.agf ED record (density).
SCHOTT-N-LAF21,dPgF,-0.0084,,,manufacturer,SCHOTT-AGF-2025-06,.agf ED record (dPgF).
SCHOTT-N-LAF21,wl_min_um,0.334,um,,manufacturer,SCHOTT-AGF-2025-06,.agf LD lower wavelength limit.
SCHOTT-N-LAF21,wl_max_um,2.5,um,,manufacturer,SCHOTT-AGF-2025-06,.agf LD upper wavelength limit.
SCHOTT-N-LAF33,refractive_index_nd,1.78582,,587.6,manufacturer,SCHOTT-AGF-2025-06,nd from .agf NM record.
SCHOTT-N-LAF33,abbe_number_vd,44.05,,587.6,manufacturer,SCHOTT-AGF-2025-06,Vd from .agf NM record.
SCHOTT-N-LAF33,glass_code,786441.436,,,manufacturer,SCHOTT-AGF-2025-06,glass code from .agf.
SCHOTT-N-LAF33,cte,5.6,1e-6/K,,manufacturer,SCHOTT-AGF-2025-06,.agf ED record (CTE -30/+70).
SCHOTT-N-LAF33,density,4.36,g/cm3,,manufacturer,SCHOTT-AGF-2025-06,.agf ED record (density).
SCHOTT-N-LAF33,dPgF,-0.0071,,,manufacturer,SCHOTT-AGF-2025-06,.agf ED record (dPgF).
SCHOTT-N-LAF33,wl_min_um,0.32,um,,manufacturer,SCHOTT-AGF-2025-06,.agf LD lower wavelength limit.
SCHOTT-N-LAF33,wl_max_um,2.5,um,,manufacturer,SCHOTT-AGF-2025-06,.agf LD upper wavelength limit.
SCHOTT-N-LAF34,refractive_index_nd,1.7725,,587.6,manufacturer,SCHOTT-AGF-2025-06,nd from .agf NM record.
SCHOTT-N-LAF34,abbe_number_vd,49.62,,587.6,manufacturer,SCHOTT-AGF-2025-06,Vd from .agf NM record.
SCHOTT-N-LAF34,glass_code,773496.424,,,manufacturer,SCHOTT-AGF-2025-06,glass code from .agf.
SCHOTT-N-LAF34,cte,5.8,1e-6/K,,manufacturer,SCHOTT-AGF-2025-06,.agf ED record (CTE -30/+70).
SCHOTT-N-LAF34,density,4.24,g/cm3,,manufacturer,SCHOTT-AGF-2025-06,.agf ED record (density).
SCHOTT-N-LAF34,dPgF,-0.0085,,,manufacturer,SCHOTT-AGF-2025-06,.agf ED record (dPgF).
SCHOTT-N-LAF34,wl_min_um,0.31,um,,manufacturer,SCHOTT-AGF-2025-06,.agf LD lower wavelength limit.
SCHOTT-N-LAF34,wl_max_um,2.5,um,,manufacturer,SCHOTT-AGF-2025-06,.agf LD upper wavelength limit.
SCHOTT-N-LAF35,refractive_index_nd,1.7433,,587.6,manufacturer,SCHOTT-AGF-2025-06,nd from .agf NM record.
SCHOTT-N-LAF35,abbe_number_vd,49.4,,587.6,manufacturer,SCHOTT-AGF-2025-06,Vd from .agf NM record.
SCHOTT-N-LAF35,glass_code,743494.412,,,manufacturer,SCHOTT-AGF-2025-06,glass code from .agf.
SCHOTT-N-LAF35,cte,5.27,1e-6/K,,manufacturer,SCHOTT-AGF-2025-06,.agf ED record (CTE -30/+70).
SCHOTT-N-LAF35,density,4.115,g/cm3,,manufacturer,SCHOTT-AGF-2025-06,.agf ED record (density).
SCHOTT-N-LAF35,dPgF,-0.0084,,,manufacturer,SCHOTT-AGF-2025-06,.agf ED record (dPgF).
SCHOTT-N-LAF35,wl_min_um,0.31,um,,manufacturer,SCHOTT-AGF-2025-06,.agf LD lower wavelength limit.
SCHOTT-N-LAF35,wl_max_um,2.5,um,,manufacturer,SCHOTT-AGF-2025-06,.agf LD upper wavelength limit.
SCHOTT-N-LAF7,refractive_index_nd,1.7495,,587.6,manufacturer,SCHOTT-AGF-2025-06,nd from .agf NM record.
SCHOTT-N-LAF7,abbe_number_vd,34.82,,587.6,manufacturer,SCHOTT-AGF-2025-06,Vd from .agf NM record.
SCHOTT-N-LAF7,glass_code,749348.373,,,manufacturer,SCHOTT-AGF-2025-06,glass code from .agf.
SCHOTT-N-LAF7,cte,7.3,1e-6/K,,manufacturer,SCHOTT-AGF-2025-06,.agf ED record (CTE -30/+70).
SCHOTT-N-LAF7,density,3.73,g/cm3,,manufacturer,SCHOTT-AGF-2025-06,.agf ED record (density).
SCHOTT-N-LAF7,dPgF,0.0042,,,manufacturer,SCHOTT-AGF-2025-06,.agf ED record (dPgF).
SCHOTT-N-LAF7,wl_min_um,0.365,um,,manufacturer,SCHOTT-AGF-2025-06,.agf LD lower wavelength limit.
SCHOTT-N-LAF7,wl_max_um,2.5,um,,manufacturer,SCHOTT-AGF-2025-06,.agf LD upper wavelength limit.
SCHOTT-N-LAK10,refractive_index_nd,1.72003,,587.6,manufacturer,SCHOTT-AGF-2025-06,nd from .agf NM record.
SCHOTT-N-LAK10,abbe_number_vd,50.62,,587.6,manufacturer,SCHOTT-AGF-2025-06,Vd from .agf NM record.
SCHOTT-N-LAK10,glass_code,720506.369,,,manufacturer,SCHOTT-AGF-2025-06,glass code from .agf.
SCHOTT-N-LAK10,cte,5.68,1e-6/K,,manufacturer,SCHOTT-AGF-2025-06,.agf ED record (CTE -30/+70).
SCHOTT-N-LAK10,density,3.689,g/cm3,,manufacturer,SCHOTT-AGF-2025-06,.agf ED record (density).
SCHOTT-N-LAK10,dPgF,-0.0072,,,manufacturer,SCHOTT-AGF-2025-06,.agf ED record (dPgF).
SCHOTT-N-LAK10,wl_min_um,0.35,um,,manufacturer,SCHOTT-AGF-2025-06,.agf LD lower wavelength limit.
SCHOTT-N-LAK10,wl_max_um,2.5,um,,manufacturer,SCHOTT-AGF-2025-06,.agf LD upper wavelength limit.
SCHOTT-N-LAK12,refractive_index_nd,1.6779,,587.6,manufacturer,SCHOTT-AGF-2025-06,nd from .agf NM record.
SCHOTT-N-LAK12,abbe_number_vd,55.2,,587.6,manufacturer,SCHOTT-AGF-2025-06,Vd from .agf NM record.
SCHOTT-N-LAK12,glass_code,678552.410,,,manufacturer,SCHOTT-AGF-2025-06,glass code from .agf.
SCHOTT-N-LAK12,cte,7.6,1e-6/K,,manufacturer,SCHOTT-AGF-2025-06,.agf ED record (CTE -30/+70).
SCHOTT-N-LAK12,density,4.1,g/cm3,,manufacturer,SCHOTT-AGF-2025-06,.agf ED record (density).
SCHOTT-N-LAK12,dPgF,-0.0024,,,manufacturer,SCHOTT-AGF-2025-06,.agf ED record (dPgF).
SCHOTT-N-LAK12,wl_min_um,0.32,um,,manufacturer,SCHOTT-AGF-2025-06,.agf LD lower wavelength limit.
SCHOTT-N-LAK12,wl_max_um,2.5,um,,manufacturer,SCHOTT-AGF-2025-06,.agf LD upper wavelength limit.
SCHOTT-N-LAK14,refractive_index_nd,1.6968,,587.6,manufacturer,SCHOTT-AGF-2025-06,nd from .agf NM record.
SCHOTT-N-LAK14,abbe_number_vd,55.41,,587.6,manufacturer,SCHOTT-AGF-2025-06,Vd from .agf NM record.
SCHOTT-N-LAK14,glass_code,697554.363,,,manufacturer,SCHOTT-AGF-2025-06,glass code from .agf.
