Repository: br24563/Glass-Match

# GlassMatch
Open-source optical glass selection, comparison, and material database.
**2,959 materials · 18 source collections · 364 traceable sources** · data
version pinned by [`MANIFEST.json`](data/normalized/MANIFEST.json) ·
[how the data is validated](docs/VALIDATION.md) — search,
rank, compare, and inspect provenance for oxide glasses, crystals, IR
materials, polymers, and moldables.
> Screenshots captured from a live run (`start.bat`); regenerate with
> `python scripts/capture_screenshots.py` (needs `pip install playwright` and a
> local Microsoft Edge install).

File: data/normalized/properties.csv (part 2 of 41)
glass_id,property,value,unit,reference_wavelength_nm,data_type,source_id,notes
SCHOTT-N-LAK14,cte,5.5,1e-6/K,,manufacturer,SCHOTT-AGF-2025-06,.agf ED record (CTE -30/+70).
SCHOTT-N-LAK14,density,3.63,g/cm3,,manufacturer,SCHOTT-AGF-2025-06,.agf ED record (density).
SCHOTT-N-LAK14,dPgF,-0.0079,,,manufacturer,SCHOTT-AGF-2025-06,.agf ED record (dPgF).
SCHOTT-N-LAK14,wl_min_um,0.31,um,,manufacturer,SCHOTT-AGF-2025-06,.agf LD lower wavelength limit.
SCHOTT-N-LAK14,wl_max_um,2.5,um,,manufacturer,SCHOTT-AGF-2025-06,.agf LD upper wavelength limit.
SCHOTT-N-LAK21,refractive_index_nd,1.64049,,587.6,manufacturer,SCHOTT-AGF-2025-06,nd from .agf NM record.
SCHOTT-N-LAK21,abbe_number_vd,60.1,,587.6,manufacturer,SCHOTT-AGF-2025-06,Vd from .agf NM record.
SCHOTT-N-LAK21,glass_code,640601.374,,,manufacturer,SCHOTT-AGF-2025-06,glass code from .agf.
SCHOTT-N-LAK21,cte,6.8,1e-6/K,,manufacturer,SCHOTT-AGF-2025-06,.agf ED record (CTE -30/+70).
SCHOTT-N-LAK21,density,3.74,g/cm3,,manufacturer,SCHOTT-AGF-2025-06,.agf ED record (density).
SCHOTT-N-LAK21,dPgF,-0.0017,,,manufacturer,SCHOTT-AGF-2025-06,.agf ED record (dPgF).
SCHOTT-N-LAK21,wl_min_um,0.32,um,,manufacturer,SCHOTT-AGF-2025-06,.agf LD lower wavelength limit.
SCHOTT-N-LAK21,wl_max_um,2.5,um,,manufacturer,SCHOTT-AGF-2025-06,.agf LD upper wavelength limit.
SCHOTT-N-LAK22,refractive_index_nd,1.65113,,587.6,manufacturer,SCHOTT-AGF-2025-06,nd from .agf NM record.
SCHOTT-N-LAK22,abbe_number_vd,55.89,,587.6,manufacturer,SCHOTT-AGF-2025-06,Vd from .agf NM record.
SCHOTT-N-LAK22,glass_code,651559.377,,,manufacturer,SCHOTT-AGF-2025-06,glass code from .agf.
SCHOTT-N-LAK22,cte,6.6,1e-6/K,,manufacturer,SCHOTT-AGF-2025-06,.agf ED record (CTE -30/+70).
SCHOTT-N-LAK22,density,3.768,g/cm3,,manufacturer,SCHOTT-AGF-2025-06,.agf ED record (density).
SCHOTT-N-LAK22,dPgF,-0.0031,,,manufacturer,SCHOTT-AGF-2025-06,.agf ED record (dPgF).
SCHOTT-N-LAK22,wl_min_um,0.28,um,,manufacturer,SCHOTT-AGF-2025-06,.agf LD lower wavelength limit.
SCHOTT-N-LAK22,wl_max_um,2.5,um,,manufacturer,SCHOTT-AGF-2025-06,.agf LD upper wavelength limit.
SCHOTT-N-LAK28,refractive_index_nd,1.74429,,587.6,manufacturer,SCHOTT-AGF-2025-06,nd from .agf NM record.
SCHOTT-N-LAK28,abbe_number_vd,50.77,,587.6,manufacturer,SCHOTT-AGF-2025-06,Vd from .agf NM record.
SCHOTT-N-LAK28,glass_code,744508.409,,,manufacturer,SCHOTT-AGF-2025-06,glass code from .agf.
SCHOTT-N-LAK28,cte,5.7,1e-6/K,,manufacturer,SCHOTT-AGF-2025-06,.agf ED record (CTE -30/+70).
SCHOTT-N-LAK28,density,4.09,g/cm3,,manufacturer,SCHOTT-AGF-2025-06,.agf ED record (density).
SCHOTT-N-LAK28,dPgF,-0.0085,,,manufacturer,SCHOTT-AGF-2025-06,.agf ED record (dPgF).
SCHOTT-N-LAK28,wl_min_um,0.35,um,,manufacturer,SCHOTT-AGF-2025-06,.agf LD lower wavelength limit.
SCHOTT-N-LAK28,wl_max_um,2.325,um,,manufacturer,SCHOTT-AGF-2025-06,.agf LD upper wavelength limit.
SCHOTT-N-LAK33B,refractive_index_nd,1.755,,587.6,manufacturer,SCHOTT-AGF-2025-06,nd from .agf NM record.
SCHOTT-N-LAK33B,abbe_number_vd,52.3,,587.6,manufacturer,SCHOTT-AGF-2025-06,Vd from .agf NM record.
SCHOTT-N-LAK33B,glass_code,755523.422,,,manufacturer,SCHOTT-AGF-2025-06,glass code from .agf.
SCHOTT-N-LAK33B,cte,5.83,1e-6/K,,manufacturer,SCHOTT-AGF-2025-06,.agf ED record (CTE -30/+70).
SCHOTT-N-LAK33B,density,4.221,g/cm3,,manufacturer,SCHOTT-AGF-2025-06,.agf ED record (density).
SCHOTT-N-LAK33B,dPgF,-0.0085,,,manufacturer,SCHOTT-AGF-2025-06,.agf ED record (dPgF).
SCHOTT-N-LAK33B,wl_min_um,0.3,um,,manufacturer,SCHOTT-AGF-2025-06,.agf LD lower wavelength limit.
SCHOTT-N-LAK33B,wl_max_um,2.5,um,,manufacturer,SCHOTT-AGF-2025-06,.agf LD upper wavelength limit.
SCHOTT-N-LAK34,refractive_index_nd,1.72916,,587.6,manufacturer,SCHOTT-AGF-2025-06,nd from .agf NM record.
SCHOTT-N-LAK34,abbe_number_vd,54.5,,587.6,manufacturer,SCHOTT-AGF-2025-06,Vd from .agf NM record.
SCHOTT-N-LAK34,glass_code,729545.402,,,manufacturer,SCHOTT-AGF-2025-06,glass code from .agf.
SCHOTT-N-LAK34,cte,5.81,1e-6/K,,manufacturer,SCHOTT-AGF-2025-06,.agf ED record (CTE -30/+70).
SCHOTT-N-LAK34,density,4.02,g/cm3,,manufacturer,SCHOTT-AGF-2025-06,.agf ED record (density).
SCHOTT-N-LAK34,dPgF,-0.0079,,,manufacturer,SCHOTT-AGF-2025-06,.agf ED record (dPgF).
SCHOTT-N-LAK34,wl_min_um,0.29,um,,manufacturer,SCHOTT-AGF-2025-06,.agf LD lower wavelength limit.
SCHOTT-N-LAK34,wl_max_um,2.5,um,,manufacturer,SCHOTT-AGF-2025-06,.agf LD upper wavelength limit.
SCHOTT-N-LAK7,refractive_index_nd,1.6516,,587.6,manufacturer,SCHOTT-AGF-2025-06,nd from .agf NM record.
SCHOTT-N-LAK7,abbe_number_vd,58.52,,587.6,manufacturer,SCHOTT-AGF-2025-06,Vd from .agf NM record.
SCHOTT-N-LAK7,glass_code,652585.384,,,manufacturer,SCHOTT-AGF-2025-06,glass code from .agf.
SCHOTT-N-LAK7,cte,7.1,1e-6/K,,manufacturer,SCHOTT-AGF-2025-06,.agf ED record (CTE -30/+70).
SCHOTT-N-LAK7,density,3.84,g/cm3,,manufacturer,SCHOTT-AGF-2025-06,.agf ED record (density).
SCHOTT-N-LAK7,dPgF,-0.0021,,,manufacturer,SCHOTT-AGF-2025-06,.agf ED record (dPgF).
SCHOTT-N-LAK7,wl_min_um,0.3,um,,manufacturer,SCHOTT-AGF-2025-06,.agf LD lower wavelength limit.
SCHOTT-N-LAK7,wl_max_um,2.5,um,,manufacturer,SCHOTT-AGF-2025-06,.agf LD upper wavelength limit.
SCHOTT-N-LAK8,refractive_index_nd,1.713,,587.6,manufacturer,SCHOTT-AGF-2025-06,nd from .agf NM record.
SCHOTT-N-LAK8,abbe_number_vd,53.83,,587.6,manufacturer,SCHOTT-AGF-2025-06,Vd from .agf NM record.
SCHOTT-N-LAK8,glass_code,713538.375,,,manufacturer,SCHOTT-AGF-2025-06,glass code from .agf.
SCHOTT-N-LAK8,cte,5.6,1e-6/K,,manufacturer,SCHOTT-AGF-2025-06,.agf ED record (CTE -30/+70).
SCHOTT-N-LAK8,density,3.749,g/cm3,,manufacturer,SCHOTT-AGF-2025-06,.agf ED record (density).
SCHOTT-N-LAK8,dPgF,-0.0083,,,manufacturer,SCHOTT-AGF-2025-06,.agf ED record (dPgF).
SCHOTT-N-LAK8,wl_min_um,0.31,um,,manufacturer,SCHOTT-AGF-2025-06,.agf LD lower wavelength limit.
SCHOTT-N-LAK8,wl_max_um,2.5,um,,manufacturer,SCHOTT-AGF-2025-06,.agf LD upper wavelength limit.
SCHOTT-N-LAK9,refractive_index_nd,1.691,,587.6,manufacturer,SCHOTT-AGF-2025-06,nd from .agf NM record.
SCHOTT-N-LAK9,abbe_number_vd,54.71,,587.6,manufacturer,SCHOTT-AGF-2025-06,Vd from .agf NM record.
SCHOTT-N-LAK9,glass_code,691547.351,,,manufacturer,SCHOTT-AGF-2025-06,glass code from .agf.
SCHOTT-N-LAK9,cte,6.3,1e-6/K,,manufacturer,SCHOTT-AGF-2025-06,.agf ED record (CTE -30/+70).
SCHOTT-N-LAK9,density,3.51,g/cm3,,manufacturer,SCHOTT-AGF-2025-06,.agf ED record (density).
SCHOTT-N-LAK9,dPgF,-0.0071,,,manufacturer,SCHOTT-AGF-2025-06,.agf ED record (dPgF).
SCHOTT-N-LAK9,wl_min_um,0.32,um,,manufacturer,SCHOTT-AGF-2025-06,.agf LD lower wavelength limit.
SCHOTT-N-LAK9,wl_max_um,2.5,um,,manufacturer,SCHOTT-AGF-2025-06,.agf LD upper wavelength limit.
SCHOTT-N-LASF31A,refractive_index_nd,1.883,,587.6,manufacturer,SCHOTT-AGF-2025-06,nd from .agf NM record.
SCHOTT-N-LASF31A,abbe_number_vd,40.76,,587.6,manufacturer,SCHOTT-AGF-2025-06,Vd from .agf NM record.
SCHOTT-N-LASF31A,glass_code,883408.551,,,manufacturer,SCHOTT-AGF-2025-06,glass code from .agf.
SCHOTT-N-LASF31A,cte,6.74,1e-6/K,,manufacturer,SCHOTT-AGF-2025-06,.agf ED record (CTE -30/+70).
SCHOTT-N-LASF31A,density,5.51,g/cm3,,manufacturer,SCHOTT-AGF-2025-06,.agf ED record (density).
SCHOTT-N-LASF31A,dPgF,-0.0085,,,manufacturer,SCHOTT-AGF-2025-06,.agf ED record (dPgF).
SCHOTT-N-LASF31A,wl_min_um,0.334,um,,manufacturer,SCHOTT-AGF-2025-06,.agf LD lower wavelength limit.
SCHOTT-N-LASF31A,wl_max_um,2.5,um,,manufacturer,SCHOTT-AGF-2025-06,.agf LD upper wavelength limit.
SCHOTT-N-LASF40,refractive_index_nd,1.83404,,587.6,manufacturer,SCHOTT-AGF-2025-06,nd from .agf NM record.
SCHOTT-N-LASF40,abbe_number_vd,37.3,,587.6,manufacturer,SCHOTT-AGF-2025-06,Vd from .agf NM record.
SCHOTT-N-LASF40,glass_code,834373.443,,,manufacturer,SCHOTT-AGF-2025-06,glass code from .agf.
SCHOTT-N-LASF40,cte,5.84,1e-6/K,,manufacturer,SCHOTT-AGF-2025-06,.agf ED record (CTE -30/+70).
SCHOTT-N-LASF40,density,4.43,g/cm3,,manufacturer,SCHOTT-AGF-2025-06,.agf ED record (density).
SCHOTT-N-LASF40,dPgF,-0.0024,,,manufacturer,SCHOTT-AGF-2025-06,.agf ED record (dPgF).
SCHOTT-N-LASF40,wl_min_um,0.365,um,,manufacturer,SCHOTT-AGF-2025-06,.agf LD lower wavelength limit.
SCHOTT-N-LASF40,wl_max_um,2.5,um,,manufacturer,SCHOTT-AGF-2025-06,.agf LD upper wavelength limit.
SCHOTT-N-LASF41,refractive_index_nd,1.83501,,587.6,manufacturer,SCHOTT-AGF-2025-06,nd from .agf NM record.
SCHOTT-N-LASF41,abbe_number_vd,43.13,,587.6,manufacturer,SCHOTT-AGF-2025-06,Vd from .agf NM record.
SCHOTT-N-LASF41,glass_code,835431.485,,,manufacturer,SCHOTT-AGF-2025-06,glass code from .agf.
SCHOTT-N-LASF41,cte,6.19,1e-6/K,,manufacturer,SCHOTT-AGF-2025-06,.agf ED record (CTE -30/+70).
SCHOTT-N-LASF41,density,4.845,g/cm3,,manufacturer,SCHOTT-AGF-2025-06,.agf ED record (density).
SCHOTT-N-LASF41,dPgF,-0.0083,,,manufacturer,SCHOTT-AGF-2025-06,.agf ED record (dPgF).
SCHOTT-N-LASF41,wl_min_um,0.334,um,,manufacturer,SCHOTT-AGF-2025-06,.agf LD lower wavelength limit.
SCHOTT-N-LASF41,wl_max_um,2.5,um,,manufacturer,SCHOTT-AGF-2025-06,.agf LD upper wavelength limit.
SCHOTT-N-LASF43,refractive_index_nd,1.8061,,587.6,manufacturer,SCHOTT-AGF-2025-06,nd from .agf NM record.
SCHOTT-N-LASF43,abbe_number_vd,40.61,,587.6,manufacturer,SCHOTT-AGF-2025-06,Vd from .agf NM record.
SCHOTT-N-LASF43,glass_code,806406.426,,,manufacturer,SCHOTT-AGF-2025-06,glass code from .agf.
SCHOTT-N-LASF43,cte,5.49,1e-6/K,,manufacturer,SCHOTT-AGF-2025-06,.agf ED record (CTE -30/+70).
SCHOTT-N-LASF43,density,4.26,g/cm3,,manufacturer,SCHOTT-AGF-2025-06,.agf ED record (density).
SCHOTT-N-LASF43,dPgF,-0.0052,,,manufacturer,SCHOTT-AGF-2025-06,.agf ED record (dPgF).
SCHOTT-N-LASF43,wl_min_um,0.35,um,,manufacturer,SCHOTT-AGF-2025-06,.agf LD lower wavelength limit.
SCHOTT-N-LASF43,wl_max_um,2.5,um,,manufacturer,SCHOTT-AGF-2025-06,.agf LD upper wavelength limit.
SCHOTT-N-LASF44,refractive_index_nd,1.8042,,587.6,manufacturer,SCHOTT-AGF-2025-06,nd from .agf NM record.
SCHOTT-N-LASF44,abbe_number_vd,46.5,,587.6,manufacturer,SCHOTT-AGF-2025-06,Vd from .agf NM record.
SCHOTT-N-LASF44,glass_code,804465.444,,,manufacturer,SCHOTT-AGF-2025-06,glass code from .agf.
SCHOTT-N-LASF44,cte,6.21,1e-6/K,,manufacturer,SCHOTT-AGF-2025-06,.agf ED record (CTE -30/+70).
SCHOTT-N-LASF44,density,4.44,g/cm3,,manufacturer,SCHOTT-AGF-2025-06,.agf ED record (density).
SCHOTT-N-LASF44,dPgF,-0.0084,,,manufacturer,SCHOTT-AGF-2025-06,.agf ED record (dPgF).
SCHOTT-N-LASF44,wl_min_um,0.334,um,,manufacturer,SCHOTT-AGF-2025-06,.agf LD lower wavelength limit.
SCHOTT-N-LASF44,wl_max_um,2.5,um,,manufacturer,SCHOTT-AGF-2025-06,.agf LD upper wavelength limit.
SCHOTT-N-LASF45,refractive_index_nd,1.80107,,587.6,manufacturer,SCHOTT-AGF-2025-06,nd from .agf NM record.
SCHOTT-N-LASF45,abbe_number_vd,34.97,,587.6,manufacturer,SCHOTT-AGF-2025-06,Vd from .agf NM record.
SCHOTT-N-LASF45,glass_code,801350.363,,,manufacturer,SCHOTT-AGF-2025-06,glass code from .agf.
SCHOTT-N-LASF45,cte,7.36,1e-6/K,,manufacturer,SCHOTT-AGF-2025-06,.agf ED record (CTE -30/+70).
SCHOTT-N-LASF45,density,3.626,g/cm3,,manufacturer,SCHOTT-AGF-2025-06,.agf ED record (density).
SCHOTT-N-LASF45,dPgF,0.0009,,,manufacturer,SCHOTT-AGF-2025-06,.agf ED record (dPgF).
SCHOTT-N-LASF45,wl_min_um,0.365,um,,manufacturer,SCHOTT-AGF-2025-06,.agf LD lower wavelength limit.
SCHOTT-N-LASF45,wl_max_um,2.5,um,,manufacturer,SCHOTT-AGF-2025-06,.agf LD upper wavelength limit.
SCHOTT-N-LASF46B,refractive_index_nd,1.90366,,587.6,manufacturer,SCHOTT-AGF-2025-06,nd from .agf NM record.
SCHOTT-N-LASF46B,abbe_number_vd,31.32,,587.6,manufacturer,SCHOTT-AGF-2025-06,Vd from .agf NM record.
SCHOTT-N-LASF46B,glass_code,904313.451,,,manufacturer,SCHOTT-AGF-2025-06,glass code from .agf.
SCHOTT-N-LASF46B,cte,5.97,1e-6/K,,manufacturer,SCHOTT-AGF-2025-06,.agf ED record (CTE -30/+70).
SCHOTT-N-LASF46B,density,4.51,g/cm3,,manufacturer,SCHOTT-AGF-2025-06,.agf ED record (density).
SCHOTT-N-LASF46B,dPgF,0.0045,,,manufacturer,SCHOTT-AGF-2025-06,.agf ED record (dPgF).
SCHOTT-N-LASF46B,wl_min_um,0.37,um,,manufacturer,SCHOTT-AGF-2025-06,.agf LD lower wavelength limit.
SCHOTT-N-LASF46B,wl_max_um,2.5,um,,manufacturer,SCHOTT-AGF-2025-06,.agf LD upper wavelength limit.
SCHOTT-N-LASF55,refractive_index_nd,1.9538,,587.6,manufacturer,SCHOTT-AGF-2025-06,nd from .agf NM record.
SCHOTT-N-LASF55,abbe_number_vd,30.56,,587.6,manufacturer,SCHOTT-AGF-2025-06,Vd from .agf NM record.
SCHOTT-N-LASF55,glass_code,954306.486,,,manufacturer,SCHOTT-AGF-2025-06,glass code from .agf.
SCHOTT-N-LASF55,cte,6.61,1e-6/K,,manufacturer,SCHOTT-AGF-2025-06,.agf ED record (CTE -30/+70).
SCHOTT-N-LASF55,density,4.855,g/cm3,,manufacturer,SCHOTT-AGF-2025-06,.agf ED record (density).
SCHOTT-N-LASF55,dPgF,0.0037,,,manufacturer,SCHOTT-AGF-2025-06,.agf ED record (dPgF).
SCHOTT-N-LASF55,wl_min_um,0.365,um,,manufacturer,SCHOTT-AGF-2025-06,.agf LD lower wavelength limit.
SCHOTT-N-LASF55,wl_max_um,2.5,um,,manufacturer,SCHOTT-AGF-2025-06,.agf LD upper wavelength limit.
SCHOTT-N-LASF9,refractive_index_nd,1.85025,,587.6,manufacturer,SCHOTT-AGF-2025-06,nd from .agf NM record.
SCHOTT-N-LASF9,abbe_number_vd,32.17,,587.6,manufacturer,SCHOTT-AGF-2025-06,Vd from .agf NM record.
SCHOTT-N-LASF9,glass_code,850322.441,,,manufacturer,SCHOTT-AGF-2025-06,glass code from .agf.
SCHOTT-N-LASF9,cte,7.37,1e-6/K,,manufacturer,SCHOTT-AGF-2025-06,.agf ED record (CTE -30/+70).
SCHOTT-N-LASF9,density,4.41,g/cm3,,manufacturer,SCHOTT-AGF-2025-06,.agf ED record (density).
SCHOTT-N-LASF9,dPgF,0.0037,,,manufacturer,SCHOTT-AGF-2025-06,.agf ED record (dPgF).
SCHOTT-N-LASF9,wl_min_um,0.37,um,,manufacturer,SCHOTT-AGF-2025-06,.agf LD lower wavelength limit.
SCHOTT-N-LASF9,wl_max_um,2.5,um,,manufacturer,SCHOTT-AGF-2025-06,.agf LD upper wavelength limit.
SCHOTT-N-PK51,refractive_index_nd,1.52855,,587.6,manufacturer,SCHOTT-AGF-2025-06,nd from .agf NM record.
SCHOTT-N-PK51,abbe_number_vd,76.98,,587.6,manufacturer,SCHOTT-AGF-2025-06,Vd from .agf NM record.
SCHOTT-N-PK51,glass_code,529770.386,,,manufacturer,SCHOTT-AGF-2025-06,glass code from .agf.
SCHOTT-N-PK51,cte,12.35,1e-6/K,,manufacturer,SCHOTT-AGF-2025-06,.agf ED record (CTE -30/+70).
SCHOTT-N-PK51,density,3.855,g/cm3,,manufacturer,SCHOTT-AGF-2025-06,.agf ED record (density).
SCHOTT-N-PK51,dPgF,0.0258,,,manufacturer,SCHOTT-AGF-2025-06,.agf ED record (dPgF).
SCHOTT-N-PK51,wl_min_um,0.3,um,,manufacturer,SCHOTT-AGF-2025-06,.agf LD lower wavelength limit.
SCHOTT-N-PK51,wl_max_um,2.5,um,,manufacturer,SCHOTT-AGF-2025-06,.agf LD upper wavelength limit.
SCHOTT-N-PK52A,refractive_index_nd,1.497,,587.6,manufacturer,SCHOTT-AGF-2025-06,nd from .agf NM record.
SCHOTT-N-PK52A,abbe_number_vd,81.61,,587.6,manufacturer,SCHOTT-AGF-2025-06,Vd from .agf NM record.
SCHOTT-N-PK52A,glass_code,497816.370,,,manufacturer,SCHOTT-AGF-2025-06,glass code from .agf.
SCHOTT-N-PK52A,cte,13.01,1e-6/K,,manufacturer,SCHOTT-AGF-2025-06,.agf ED record (CTE -30/+70).
SCHOTT-N-PK52A,density,3.7,g/cm3,,manufacturer,SCHOTT-AGF-2025-06,.agf ED record (density).
SCHOTT-N-PK52A,dPgF,0.0311,,,manufacturer,SCHOTT-AGF-2025-06,.agf ED record (dPgF).
SCHOTT-N-PK52A,wl_min_um,0.29,um,,manufacturer,SCHOTT-AGF-2025-06,.agf LD lower wavelength limit.
SCHOTT-N-PK52A,wl_max_um,2.5,um,,manufacturer,SCHOTT-AGF-2025-06,.agf LD upper wavelength limit.
SCHOTT-N-PSK3,refractive_index_nd,1.55232,,587.6,manufacturer,SCHOTT-AGF-2025-06,nd from .agf NM record.
SCHOTT-N-PSK3,abbe_number_vd,63.46,,587.6,manufacturer,SCHOTT-AGF-2025-06,Vd from .agf NM record.
SCHOTT-N-PSK3,glass_code,552635.291,,,manufacturer,SCHOTT-AGF-2025-06,glass code from .agf.
SCHOTT-N-PSK3,cte,6.2,1e-6/K,,manufacturer,SCHOTT-AGF-2025-06,.agf ED record (CTE -30/+70).
SCHOTT-N-PSK3,density,2.91,g/cm3,,manufacturer,SCHOTT-AGF-2025-06,.agf ED record (density).
SCHOTT-N-PSK3,dPgF,-0.0005,,,manufacturer,SCHOTT-AGF-2025-06,.agf ED record (dPgF).
SCHOTT-N-PSK3,wl_min_um,0.3,um,,manufacturer,SCHOTT-AGF-2025-06,.agf LD lower wavelength limit.
SCHOTT-N-PSK3,wl_max_um,2.5,um,,manufacturer,SCHOTT-AGF-2025-06,.agf LD upper wavelength limit.
SCHOTT-N-PSK53A,refractive_index_nd,1.618,,587.6,manufacturer,SCHOTT-AGF-2025-06,nd from .agf NM record.
SCHOTT-N-PSK53A,abbe_number_vd,63.39,,587.6,manufacturer,SCHOTT-AGF-2025-06,Vd from .agf NM record.
SCHOTT-N-PSK53A,glass_code,618634.357,,,manufacturer,SCHOTT-AGF-2025-06,glass code from .agf.
SCHOTT-N-PSK53A,cte,9.56,1e-6/K,,manufacturer,SCHOTT-AGF-2025-06,.agf ED record (CTE -30/+70).
SCHOTT-N-PSK53A,density,3.568,g/cm3,,manufacturer,SCHOTT-AGF-2025-06,.agf ED record (density).
SCHOTT-N-PSK53A,dPgF,0.0052,,,manufacturer,SCHOTT-AGF-2025-06,.agf ED record (dPgF).
SCHOTT-N-PSK53A,wl_min_um,0.32,um,,manufacturer,SCHOTT-AGF-2025-06,.agf LD lower wavelength limit.
SCHOTT-N-PSK53A,wl_max_um,2.5,um,,manufacturer,SCHOTT-AGF-2025-06,.agf LD upper wavelength limit.
SCHOTT-N-SF1,refractive_index_nd,1.71736,,587.6,manufacturer,SCHOTT-AGF-2025-06,nd from .agf NM record.
SCHOTT-N-SF1,abbe_number_vd,29.62,,587.6,manufacturer,SCHOTT-AGF-2025-06,Vd from .agf NM record.
SCHOTT-N-SF1,glass_code,717296.303,,,manufacturer,SCHOTT-AGF-2025-06,glass code from .agf.
SCHOTT-N-SF1,cte,9.13,1e-6/K,,manufacturer,SCHOTT-AGF-2025-06,.agf ED record (CTE -30/+70).
SCHOTT-N-SF1,density,3.025,g/cm3,,manufacturer,SCHOTT-AGF-2025-06,.agf ED record (density).
SCHOTT-N-SF1,dPgF,0.0097,,,manufacturer,SCHOTT-AGF-2025-06,.agf ED record (dPgF).
SCHOTT-N-SF1,wl_min_um,0.37,um,,manufacturer,SCHOTT-AGF-2025-06,.agf LD lower wavelength limit.
SCHOTT-N-SF1,wl_max_um,2.5,um,,manufacturer,SCHOTT-AGF-2025-06,.agf LD upper wavelength limit.
SCHOTT-N-SF10,refractive_index_nd,1.72828,,587.6,manufacturer,SCHOTT-AGF-2025-06,nd from .agf NM record.
SCHOTT-N-SF10,abbe_number_vd,28.53,,587.6,manufacturer,SCHOTT-AGF-2025-06,Vd from .agf NM record.
SCHOTT-N-SF10,glass_code,728285.305,,,manufacturer,SCHOTT-AGF-2025-06,glass code from .agf.
SCHOTT-N-SF10,cte,9.4,1e-6/K,,manufacturer,SCHOTT-AGF-2025-06,.agf ED record (CTE -30/+70).
SCHOTT-N-SF10,density,3.05,g/cm3,,manufacturer,SCHOTT-AGF-2025-06,.agf ED record (density).
SCHOTT-N-SF10,dPgF,0.0108,,,manufacturer,SCHOTT-AGF-2025-06,.agf ED record (dPgF).
SCHOTT-N-SF10,wl_min_um,0.38,um,,manufacturer,SCHOTT-AGF-2025-06,.agf LD lower wavelength limit.
SCHOTT-N-SF10,wl_max_um,2.5,um,,manufacturer,SCHOTT-AGF-2025-06,.agf LD upper wavelength limit.
SCHOTT-N-SF11,refractive_index_nd,1.78472,,587.6,manufacturer,SCHOTT-AGF-2025-06,nd from .agf NM record.
SCHOTT-N-SF11,abbe_number_vd,25.68,,587.6,manufacturer,SCHOTT-AGF-2025-06,Vd from .agf NM record.
SCHOTT-N-SF11,glass_code,785257.322,,,manufacturer,SCHOTT-AGF-2025-06,glass code from .agf.
SCHOTT-N-SF11,cte,8.52,1e-6/K,,manufacturer,SCHOTT-AGF-2025-06,.agf ED record (CTE -30/+70).
SCHOTT-N-SF11,density,3.224,g/cm3,,manufacturer,SCHOTT-AGF-2025-06,.agf ED record (density).
SCHOTT-N-SF11,dPgF,0.015,,,manufacturer,SCHOTT-AGF-2025-06,.agf ED record (dPgF).
SCHOTT-N-SF11,wl_min_um,0.37,um,,manufacturer,SCHOTT-AGF-2025-06,.agf LD lower wavelength limit.
SCHOTT-N-SF11,wl_max_um,2.5,um,,manufacturer,SCHOTT-AGF-2025-06,.agf LD upper wavelength limit.
SCHOTT-N-SF14,refractive_index_nd,1.76182,,587.6,manufacturer,SCHOTT-AGF-2025-06,nd from .agf NM record.
SCHOTT-N-SF14,abbe_number_vd,26.53,,587.6,manufacturer,SCHOTT-AGF-2025-06,Vd from .agf NM record.
SCHOTT-N-SF14,glass_code,762265.312,,,manufacturer,SCHOTT-AGF-2025-06,glass code from .agf.
SCHOTT-N-SF14,cte,9.41,1e-6/K,,manufacturer,SCHOTT-AGF-2025-06,.agf ED record (CTE -30/+70).
SCHOTT-N-SF14,density,3.118,g/cm3,,manufacturer,SCHOTT-AGF-2025-06,.agf ED record (density).
SCHOTT-N-SF14,dPgF,0.013,,,manufacturer,SCHOTT-AGF-2025-06,.agf ED record (dPgF).
SCHOTT-N-SF14,wl_min_um,0.365,um,,manufacturer,SCHOTT-AGF-2025-06,.agf LD lower wavelength limit.
SCHOTT-N-SF14,wl_max_um,2.5,um,,manufacturer,SCHOTT-AGF-2025-06,.agf LD upper wavelength limit.
SCHOTT-N-SF15,refractive_index_nd,1.69892,,587.6,manufacturer,SCHOTT-AGF-2025-06,nd from .agf NM record.
SCHOTT-N-SF15,abbe_number_vd,30.2,,587.6,manufacturer,SCHOTT-AGF-2025-06,Vd from .agf NM record.
SCHOTT-N-SF15,glass_code,699302.292,,,manufacturer,SCHOTT-AGF-2025-06,glass code from .agf.
SCHOTT-N-SF15,cte,8.04,1e-6/K,,manufacturer,SCHOTT-AGF-2025-06,.agf ED record (CTE -30/+70).
SCHOTT-N-SF15,density,2.921,g/cm3,,manufacturer,SCHOTT-AGF-2025-06,.agf ED record (density).
SCHOTT-N-SF15,dPgF,0.0108,,,manufacturer,SCHOTT-AGF-2025-06,.agf ED record (dPgF).
SCHOTT-N-SF15,wl_min_um,0.37,um,,manufacturer,SCHOTT-AGF-2025-06,.agf LD lower wavelength limit.
SCHOTT-N-SF15,wl_max_um,2.5,um,,manufacturer,SCHOTT-AGF-2025-06,.agf LD upper wavelength limit.
SCHOTT-N-SF2,refractive_index_nd,1.64769,,587.6,manufacturer,SCHOTT-AGF-2025-06,nd from .agf NM record.
SCHOTT-N-SF2,abbe_number_vd,33.82,,587.6,manufacturer,SCHOTT-AGF-2025-06,Vd from .agf NM record.
SCHOTT-N-SF2,glass_code,648338.272,,,manufacturer,SCHOTT-AGF-2025-06,glass code from .agf.
SCHOTT-N-SF2,cte,6.68,1e-6/K,,manufacturer,SCHOTT-AGF-2025-06,.agf ED record (CTE -30/+70).
SCHOTT-N-SF2,density,2.718,g/cm3,,manufacturer,SCHOTT-AGF-2025-06,.agf ED record (density).
SCHOTT-N-SF2,dPgF,0.0081,,,manufacturer,SCHOTT-AGF-2025-06,.agf ED record (dPgF).
SCHOTT-N-SF2,wl_min_um,0.365,um,,manufacturer,SCHOTT-AGF-2025-06,.agf LD lower wavelength limit.
SCHOTT-N-SF2,wl_max_um,2.5,um,,manufacturer,SCHOTT-AGF-2025-06,.agf LD upper wavelength limit.
SCHOTT-N-SF4,refractive_index_nd,1.75513,,587.6,manufacturer,SCHOTT-AGF-2025-06,nd from .agf NM record.
SCHOTT-N-SF4,abbe_number_vd,27.38,,587.6,manufacturer,SCHOTT-AGF-2025-06,Vd from .agf NM record.
SCHOTT-N-SF4,glass_code,755274.315,,,manufacturer,SCHOTT-AGF-2025-06,glass code from .agf.
SCHOTT-N-SF4,cte,9.45,1e-6/K,,manufacturer,SCHOTT-AGF-2025-06,.agf ED record (CTE -30/+70).
SCHOTT-N-SF4,density,3.145,g/cm3,,manufacturer,SCHOTT-AGF-2025-06,.agf ED record (density).
SCHOTT-N-SF4,dPgF,0.0118,,,manufacturer,SCHOTT-AGF-2025-06,.agf ED record (dPgF).
SCHOTT-N-SF4,wl_min_um,0.365,um,,manufacturer,SCHOTT-AGF-2025-06,.agf LD lower wavelength limit.
SCHOTT-N-SF4,wl_max_um,2.5,um,,manufacturer,SCHOTT-AGF-2025-06,.agf LD upper wavelength limit.
SCHOTT-N-SF5,refractive_index_nd,1.67271,,587.6,manufacturer,SCHOTT-AGF-2025-06,nd from .agf NM record.
SCHOTT-N-SF5,abbe_number_vd,32.25,,587.6,manufacturer,SCHOTT-AGF-2025-06,Vd from .agf NM record.
SCHOTT-N-SF5,glass_code,673323.286,,,manufacturer,SCHOTT-AGF-2025-06,glass code from .agf.
SCHOTT-N-SF5,cte,7.94,1e-6/K,,manufacturer,SCHOTT-AGF-2025-06,.agf ED record (CTE -30/+70).
SCHOTT-N-SF5,density,2.858,g/cm3,,manufacturer,SCHOTT-AGF-2025-06,.agf ED record (density).
SCHOTT-N-SF5,dPgF,0.0088,,,manufacturer,SCHOTT-AGF-2025-06,.agf ED record (dPgF).
SCHOTT-N-SF5,wl_min_um,0.37,um,,manufacturer,SCHOTT-AGF-2025-06,.agf LD lower wavelength limit.
SCHOTT-N-SF5,wl_max_um,2.5,um,,manufacturer,SCHOTT-AGF-2025-06,.agf LD upper wavelength limit.
SCHOTT-N-SF57,refractive_index_nd,1.84666,,587.6,manufacturer,SCHOTT-AGF-2025-06,nd from .agf NM record.
SCHOTT-N-SF57,abbe_number_vd,23.78,,587.6,manufacturer,SCHOTT-AGF-2025-06,Vd from .agf NM record.
SCHOTT-N-SF57,glass_code,847238.353,,,manufacturer,SCHOTT-AGF-2025-06,glass code from .agf.
SCHOTT-N-SF57,cte,8.46,1e-6/K,,manufacturer,SCHOTT-AGF-2025-06,.agf ED record (CTE -30/+70).
SCHOTT-N-SF57,density,3.533,g/cm3,,manufacturer,SCHOTT-AGF-2025-06,.agf ED record (density).
SCHOTT-N-SF57,dPgF,0.0178,,,manufacturer,SCHOTT-AGF-2025-06,.agf ED record (dPgF).
SCHOTT-N-SF57,wl_min_um,0.37,um,,manufacturer,SCHOTT-AGF-2025-06,.agf LD lower wavelength limit.
SCHOTT-N-SF57,wl_max_um,2.5,um,,manufacturer,SCHOTT-AGF-2025-06,.agf LD upper wavelength limit.
SCHOTT-N-SF57HT,refractive_index_nd,1.84666,,587.6,manufacturer,SCHOTT-AGF-2025-06,nd from .agf NM record.
SCHOTT-N-SF57HT,abbe_number_vd,23.78,,587.6,manufacturer,SCHOTT-AGF-2025-06,Vd from .agf NM record.
SCHOTT-N-SF57HT,glass_code,847238.353,,,manufacturer,SCHOTT-AGF-2025-06,glass code from .agf.
SCHOTT-N-SF57HT,cte,8.46,1e-6/K,,manufacturer,SCHOTT-AGF-2025-06,.agf ED record (CTE -30/+70).
SCHOTT-N-SF57HT,density,3.533,g/cm3,,manufacturer,SCHOTT-AGF-2025-06,.agf ED record (density).
SCHOTT-N-SF57HT,dPgF,0.0178,,,manufacturer,SCHOTT-AGF-2025-06,.agf ED record (dPgF).
SCHOTT-N-SF57HT,wl_min_um,0.37,um,,manufacturer,SCHOTT-AGF-2025-06,.agf LD lower wavelength limit.
SCHOTT-N-SF57HT,wl_max_um,2.5,um,,manufacturer,SCHOTT-AGF-2025-06,.agf LD upper wavelength limit.
SCHOTT-N-SF57HTULTRA,refractive_index_nd,1.84666,,587.6,manufacturer,SCHOTT-AGF-2025-06,nd from .agf NM record.
SCHOTT-N-SF57HTULTRA,abbe_number_vd,23.78,,587.6,manufacturer,SCHOTT-AGF-2025-06,Vd from .agf NM record.
SCHOTT-N-SF57HTULTRA,glass_code,847238.353,,,manufacturer,SCHOTT-AGF-2025-06,glass code from .agf.
SCHOTT-N-SF57HTULTRA,cte,8.46,1e-6/K,,manufacturer,SCHOTT-AGF-2025-06,.agf ED record (CTE -30/+70).
SCHOTT-N-SF57HTULTRA,density,3.533,g/cm3,,manufacturer,SCHOTT-AGF-2025-06,.agf ED record (density).
SCHOTT-N-SF57HTULTRA,dPgF,0.0178,,,manufacturer,SCHOTT-AGF-2025-06,.agf ED record (dPgF).
SCHOTT-N-SF57HTULTRA,wl_min_um,0.37,um,,manufacturer,SCHOTT-AGF-2025-06,.agf LD lower wavelength limit.
SCHOTT-N-SF57HTULTRA,wl_max_um,2.5,um,,manufacturer,SCHOTT-AGF-2025-06,.agf LD upper wavelength limit.
SCHOTT-N-SF6,refractive_index_nd,1.80518,,587.6,manufacturer,SCHOTT-AGF-2025-06,nd from .agf NM record.
SCHOTT-N-SF6,abbe_number_vd,25.36,,587.6,manufacturer,SCHOTT-AGF-2025-06,Vd from .agf NM record.
SCHOTT-N-SF6,glass_code,805254.337,,,manufacturer,SCHOTT-AGF-2025-06,glass code from .agf.
SCHOTT-N-SF6,cte,9.03,1e-6/K,,manufacturer,SCHOTT-AGF-2025-06,.agf ED record (CTE -30/+70).
SCHOTT-N-SF6,density,3.369,g/cm3,,manufacturer,SCHOTT-AGF-2025-06,.agf ED record (density).
SCHOTT-N-SF6,dPgF,0.0146,,,manufacturer,SCHOTT-AGF-2025-06,.agf ED record (dPgF).
SCHOTT-N-SF6,wl_min_um,0.37,um,,manufacturer,SCHOTT-AGF-2025-06,.agf LD lower wavelength limit.
SCHOTT-N-SF6,wl_max_um,2.5,um,,manufacturer,SCHOTT-AGF-2025-06,.agf LD upper wavelength limit.
SCHOTT-N-SF66,refractive_index_nd,1.92286,,587.6,manufacturer,SCHOTT-AGF-2025-06,nd from .agf NM record.
SCHOTT-N-SF66,abbe_number_vd,20.88,,587.6,manufacturer,SCHOTT-AGF-2025-06,Vd from .agf NM record.
SCHOTT-N-SF66,glass_code,923209.400,,,manufacturer,SCHOTT-AGF-2025-06,glass code from .agf.
SCHOTT-N-SF66,cte,5.9,1e-6/K,,manufacturer,SCHOTT-AGF-2025-06,.agf ED record (CTE -30/+70).
SCHOTT-N-SF66,density,3.996,g/cm3,,manufacturer,SCHOTT-AGF-2025-06,.agf ED record (density).
SCHOTT-N-SF66,dPgF,0.0307,,,manufacturer,SCHOTT-AGF-2025-06,.agf ED record (dPgF).
SCHOTT-N-SF66,wl_min_um,0.39,um,,manufacturer,SCHOTT-AGF-2025-06,.agf LD lower wavelength limit.
SCHOTT-N-SF66,wl_max_um,2.5,um,,manufacturer,SCHOTT-AGF-2025-06,.agf LD upper wavelength limit.
SCHOTT-N-SF6HT,refractive_index_nd,1.80518,,587.6,manufacturer,SCHOTT-AGF-2025-06,nd from .agf NM record.
SCHOTT-N-SF6HT,abbe_number_vd,25.36,,587.6,manufacturer,SCHOTT-AGF-2025-06,Vd from .agf NM record.
SCHOTT-N-SF6HT,glass_code,805254.337,,,manufacturer,SCHOTT-AGF-2025-06,glass code from .agf.
SCHOTT-N-SF6HT,cte,9.03,1e-6/K,,manufacturer,SCHOTT-AGF-2025-06,.agf ED record (CTE -30/+70).
SCHOTT-N-SF6HT,density,3.369,g/cm3,,manufacturer,SCHOTT-AGF-2025-06,.agf ED record (density).
SCHOTT-N-SF6HT,dPgF,0.0146,,,manufacturer,SCHOTT-AGF-2025-06,.agf ED record (dPgF).
SCHOTT-N-SF6HT,wl_min_um,0.37,um,,manufacturer,SCHOTT-AGF-2025-06,.agf LD lower wavelength limit.
SCHOTT-N-SF6HT,wl_max_um,2.5,um,,manufacturer,SCHOTT-AGF-2025-06,.agf LD upper wavelength limit.
SCHOTT-N-SF6HTULTRA,refractive_index_nd,1.80518,,587.6,manufacturer,SCHOTT-AGF-2025-06,nd from .agf NM record.
SCHOTT-N-SF6HTULTRA,abbe_number_vd,25.36,,587.6,manufacturer,SCHOTT-AGF-2025-06,Vd from .agf NM record.
SCHOTT-N-SF6HTULTRA,glass_code,805254.337,,,manufacturer,SCHOTT-AGF-2025-06,glass code from .agf.
SCHOTT-N-SF6HTULTRA,cte,9.03,1e-6/K,,manufacturer,SCHOTT-AGF-2025-06,.agf ED record (CTE -30/+70).
SCHOTT-N-SF6HTULTRA,density,3.369,g/cm3,,manufacturer,SCHOTT-AGF-2025-06,.agf ED record (density).
SCHOTT-N-SF6HTULTRA,dPgF,0.0146,,,manufacturer,SCHOTT-AGF-2025-06,.agf ED record (dPgF).
SCHOTT-N-SF6HTULTRA,wl_min_um,0.37,um,,manufacturer,SCHOTT-AGF-2025-06,.agf LD lower wavelength limit.
SCHOTT-N-SF6HTULTRA,wl_max_um,2.5,um,,manufacturer,SCHOTT-AGF-2025-06,.agf LD upper wavelength limit.
SCHOTT-N-SF8,refractive_index_nd,1.68894,,587.6,manufacturer,SCHOTT-AGF-2025-06,nd from .agf NM record.
SCHOTT-N-SF8,abbe_number_vd,31.31,,587.6,manufacturer,SCHOTT-AGF-2025-06,Vd from .agf NM record.
SCHOTT-N-SF8,glass_code,689313.290,,,manufacturer,SCHOTT-AGF-2025-06,glass code from .agf.
SCHOTT-N-SF8,cte,8.56,1e-6/K,,manufacturer,SCHOTT-AGF-2025-06,.agf ED record (CTE -30/+70).
SCHOTT-N-SF8,density,2.904,g/cm3,,manufacturer,SCHOTT-AGF-2025-06,.agf ED record (density).
SCHOTT-N-SF8,dPgF,0.0087,,,manufacturer,SCHOTT-AGF-2025-06,.agf ED record (dPgF).
SCHOTT-N-SF8,wl_min_um,0.37,um,,manufacturer,SCHOTT-AGF-2025-06,.agf LD lower wavelength limit.
SCHOTT-N-SF8,wl_max_um,2.5,um,,manufacturer,SCHOTT-AGF-2025-06,.agf LD upper wavelength limit.
SCHOTT-N-SK11,refractive_index_nd,1.56384,,587.6,manufacturer,SCHOTT-AGF-2025-06,nd from .agf NM record.
SCHOTT-N-SK11,abbe_number_vd,60.8,,587.6,manufacturer,SCHOTT-AGF-2025-06,Vd from .agf NM record.
SCHOTT-N-SK11,glass_code,564608.308,,,manufacturer,SCHOTT-AGF-2025-06,glass code from .agf.
SCHOTT-N-SK11,cte,6.5,1e-6/K,,manufacturer,SCHOTT-AGF-2025-06,.agf ED record (CTE -30/+70).
SCHOTT-N-SK11,density,3.08,g/cm3,,manufacturer,SCHOTT-AGF-2025-06,.agf ED record (density).
SCHOTT-N-SK11,dPgF,-0.0004,,,manufacturer,SCHOTT-AGF-2025-06,.agf ED record (dPgF).
SCHOTT-N-SK11,wl_min_um,0.3,um,,manufacturer,SCHOTT-AGF-2025-06,.agf LD lower wavelength limit.
SCHOTT-N-SK11,wl_max_um,2.5,um,,manufacturer,SCHOTT-AGF-2025-06,.agf LD upper wavelength limit.
SCHOTT-N-SK14,refractive_index_nd,1.60311,,587.6,manufacturer,SCHOTT-AGF-2025-06,nd from .agf NM record.
SCHOTT-N-SK14,abbe_number_vd,60.6,,587.6,manufacturer,SCHOTT-AGF-2025-06,Vd from .agf NM record.
SCHOTT-N-SK14,glass_code,603606.344,,,manufacturer,SCHOTT-AGF-2025-06,glass code from .agf.
SCHOTT-N-SK14,cte,6.0,1e-6/K,,manufacturer,SCHOTT-AGF-2025-06,.agf ED record (CTE -30/+70).
SCHOTT-N-SK14,density,3.43,g/cm3,,manufacturer,SCHOTT-AGF-2025-06,.agf ED record (density).
SCHOTT-N-SK14,dPgF,-0.0003,,,manufacturer,SCHOTT-AGF-2025-06,.agf ED record (dPgF).
SCHOTT-N-SK14,wl_min_um,0.31,um,,manufacturer,SCHOTT-AGF-2025-06,.agf LD lower wavelength limit.
SCHOTT-N-SK14,wl_max_um,2.5,um,,manufacturer,SCHOTT-AGF-2025-06,.agf LD upper wavelength limit.
SCHOTT-N-SK16,refractive_index_nd,1.62041,,587.6,manufacturer,SCHOTT-AGF-2025-06,nd from .agf NM record.
SCHOTT-N-SK16,abbe_number_vd,60.32,,587.6,manufacturer,SCHOTT-AGF-2025-06,Vd from .agf NM record.
SCHOTT-N-SK16,glass_code,620603.358,,,manufacturer,SCHOTT-AGF-2025-06,glass code from .agf.
SCHOTT-N-SK16,cte,6.3,1e-6/K,,manufacturer,SCHOTT-AGF-2025-06,.agf ED record (CTE -30/+70).
SCHOTT-N-SK16,density,3.58,g/cm3,,manufacturer,SCHOTT-AGF-2025-06,.agf ED record (density).
SCHOTT-N-SK16,dPgF,-0.0011,,,manufacturer,SCHOTT-AGF-2025-06,.agf ED record (dPgF).
SCHOTT-N-SK16,wl_min_um,0.31,um,,manufacturer,SCHOTT-AGF-2025-06,.agf LD lower wavelength limit.
SCHOTT-N-SK16,wl_max_um,2.5,um,,manufacturer,SCHOTT-AGF-2025-06,.agf LD upper wavelength limit.
SCHOTT-N-SK2,refractive_index_nd,1.60738,,587.6,manufacturer,SCHOTT-AGF-2025-06,nd from .agf NM record.
SCHOTT-N-SK2,abbe_number_vd,56.65,,587.6,manufacturer,SCHOTT-AGF-2025-06,Vd from .agf NM record.
SCHOTT-N-SK2,glass_code,607567.355,,,manufacturer,SCHOTT-AGF-2025-06,glass code from .agf.
SCHOTT-N-SK2,cte,6.0,1e-6/K,,manufacturer,SCHOTT-AGF-2025-06,.agf ED record (CTE -30/+70).
SCHOTT-N-SK2,density,3.55,g/cm3,,manufacturer,SCHOTT-AGF-2025-06,.agf ED record (density).
SCHOTT-N-SK2,dPgF,-0.0008,,,manufacturer,SCHOTT-AGF-2025-06,.agf ED record (dPgF).
SCHOTT-N-SK2,wl_min_um,0.31,um,,manufacturer,SCHOTT-AGF-2025-06,.agf LD lower wavelength limit.
SCHOTT-N-SK2,wl_max_um,2.5,um,,manufacturer,SCHOTT-AGF-2025-06,.agf LD upper wavelength limit.
SCHOTT-N-SK2HT,refractive_index_nd,1.60738,,587.6,manufacturer,SCHOTT-AGF-2025-06,nd from .agf NM record.
SCHOTT-N-SK2HT,abbe_number_vd,56.65,,587.6,manufacturer,SCHOTT-AGF-2025-06,Vd from .agf NM record.
SCHOTT-N-SK2HT,glass_code,607567.355,,,manufacturer,SCHOTT-AGF-2025-06,glass code from .agf.
SCHOTT-N-SK2HT,cte,6.0,1e-6/K,,manufacturer,SCHOTT-AGF-2025-06,.agf ED record (CTE -30/+70).
SCHOTT-N-SK2HT,density,3.55,g/cm3,,manufacturer,SCHOTT-AGF-2025-06,.agf ED record (density).
SCHOTT-N-SK2HT,dPgF,-0.0008,,,manufacturer,SCHOTT-AGF-2025-06,.agf ED record (dPgF).
SCHOTT-N-SK2HT,wl_min_um,0.31,um,,manufacturer,SCHOTT-AGF-2025-06,.agf LD lower wavelength limit.
SCHOTT-N-SK2HT,wl_max_um,2.5,um,,manufacturer,SCHOTT-AGF-2025-06,.agf LD upper wavelength limit.
SCHOTT-N-SK4,refractive_index_nd,1.61272,,587.6,manufacturer,SCHOTT-AGF-2025-06,nd from .agf NM record.
SCHOTT-N-SK4,abbe_number_vd,58.63,,587.6,manufacturer,SCHOTT-AGF-2025-06,Vd from .agf NM record.
SCHOTT-N-SK4,glass_code,613586.354,,,manufacturer,SCHOTT-AGF-2025-06,glass code from .agf.
SCHOTT-N-SK4,cte,6.46,1e-6/K,,manufacturer,SCHOTT-AGF-2025-06,.agf ED record (CTE -30/+70).
SCHOTT-N-SK4,density,3.535,g/cm3,,manufacturer,SCHOTT-AGF-2025-06,.agf ED record (density).
SCHOTT-N-SK4,dPgF,-0.0004,,,manufacturer,SCHOTT-AGF-2025-06,.agf ED record (dPgF).
SCHOTT-N-SK4,wl_min_um,0.334,um,,manufacturer,SCHOTT-AGF-2025-06,.agf LD lower wavelength limit.
SCHOTT-N-SK4,wl_max_um,2.5,um,,manufacturer,SCHOTT-AGF-2025-06,.agf LD upper wavelength limit.
SCHOTT-N-SK5,refractive_index_nd,1.58913,,587.6,manufacturer,SCHOTT-AGF-2025-06,nd from .agf NM record.
SCHOTT-N-SK5,abbe_number_vd,61.27,,587.6,manufacturer,SCHOTT-AGF-2025-06,Vd from .agf NM record.
SCHOTT-N-SK5,glass_code,589613.330,,,manufacturer,SCHOTT-AGF-2025-06,glass code from .agf.
SCHOTT-N-SK5,cte,5.5,1e-6/K,,manufacturer,SCHOTT-AGF-2025-06,.agf ED record (CTE -30/+70).
SCHOTT-N-SK5,density,3.3,g/cm3,,manufacturer,SCHOTT-AGF-2025-06,.agf ED record (density).
SCHOTT-N-SK5,dPgF,-0.0007,,,manufacturer,SCHOTT-AGF-2025-06,.agf ED record (dPgF).
SCHOTT-N-SK5,wl_min_um,0.3,um,,manufacturer,SCHOTT-AGF-2025-06,.agf LD lower wavelength limit.
SCHOTT-N-SK5,wl_max_um,2.5,um,,manufacturer,SCHOTT-AGF-2025-06,.agf LD upper wavelength limit.
SCHOTT-N-SK5HTI,refractive_index_nd,1.58913,,587.6,manufacturer,SCHOTT-AGF-2025-06,nd from .agf NM record.
SCHOTT-N-SK5HTI,abbe_number_vd,61.27,,587.6,manufacturer,SCHOTT-AGF-2025-06,Vd from .agf NM record.
SCHOTT-N-SK5HTI,glass_code,589613.330,,,manufacturer,SCHOTT-AGF-2025-06,glass code from .agf.
SCHOTT-N-SK5HTI,cte,5.5,1e-6/K,,manufacturer,SCHOTT-AGF-2025-06,.agf ED record (CTE -30/+70).
SCHOTT-N-SK5HTI,density,3.3,g/cm3,,manufacturer,SCHOTT-AGF-2025-06,.agf ED record (density).
SCHOTT-N-SK5HTI,dPgF,-0.0007,,,manufacturer,SCHOTT-AGF-2025-06,.agf ED record (dPgF).
SCHOTT-N-SK5HTI,wl_min_um,0.29,um,,manufacturer,SCHOTT-AGF-2025-06,.agf LD lower wavelength limit.
SCHOTT-N-SK5HTI,wl_max_um,2.5,um,,manufacturer,SCHOTT-AGF-2025-06,.agf LD upper wavelength limit.
SCHOTT-N-SSK2,refractive_index_nd,1.62229,,587.6,manufacturer,SCHOTT-AGF-2025-06,nd from .agf NM record.
SCHOTT-N-SSK2,abbe_number_vd,53.27,,587.6,manufacturer,SCHOTT-AGF-2025-06,Vd from .agf NM record.
SCHOTT-N-SSK2,glass_code,622533.353,,,manufacturer,SCHOTT-AGF-2025-06,glass code from .agf.
SCHOTT-N-SSK2,cte,5.81,1e-6/K,,manufacturer,SCHOTT-AGF-2025-06,.agf ED record (CTE -30/+70).
SCHOTT-N-SSK2,density,3.525,g/cm3,,manufacturer,SCHOTT-AGF-2025-06,.agf ED record (density).
SCHOTT-N-SSK2,dPgF,-0.0016,,,manufacturer,SCHOTT-AGF-2025-06,.agf ED record (dPgF).
SCHOTT-N-SSK2,wl_min_um,0.35,um,,manufacturer,SCHOTT-AGF-2025-06,.agf LD lower wavelength limit.
SCHOTT-N-SSK2,wl_max_um,2.5,um,,manufacturer,SCHOTT-AGF-2025-06,.agf LD upper wavelength limit.
SCHOTT-N-SSK5,refractive_index_nd,1.65844,,587.6,manufacturer,SCHOTT-AGF-2025-06,nd from .agf NM record.
SCHOTT-N-SSK5,abbe_number_vd,50.88,,587.6,manufacturer,SCHOTT-AGF-2025-06,Vd from .agf NM record.
SCHOTT-N-SSK5,glass_code,658509.371,,,manufacturer,SCHOTT-AGF-2025-06,glass code from .agf.
SCHOTT-N-SSK5,cte,6.8,1e-6/K,,manufacturer,SCHOTT-AGF-2025-06,.agf ED record (CTE -30/+70).
SCHOTT-N-SSK5,density,3.71,g/cm3,,manufacturer,SCHOTT-AGF-2025-06,.agf ED record (density).
SCHOTT-N-SSK5,dPgF,-0.0007,,,manufacturer,SCHOTT-AGF-2025-06,.agf ED record (dPgF).
SCHOTT-N-SSK5,wl_min_um,0.35,um,,manufacturer,SCHOTT-AGF-2025-06,.agf LD lower wavelength limit.
SCHOTT-N-SSK5,wl_max_um,2.5,um,,manufacturer,SCHOTT-AGF-2025-06,.agf LD upper wavelength limit.
SCHOTT-N-SSK8,refractive_index_nd,1.61773,,587.6,manufacturer,SCHOTT-AGF-2025-06,nd from .agf NM record.
SCHOTT-N-SSK8,abbe_number_vd,49.83,,587.6,manufacturer,SCHOTT-AGF-2025-06,Vd from .agf NM record.
SCHOTT-N-SSK8,glass_code,618498.327,,,manufacturer,SCHOTT-AGF-2025-06,glass code from .agf.
SCHOTT-N-SSK8,cte,7.21,1e-6/K,,manufacturer,SCHOTT-AGF-2025-06,.agf ED record (CTE -30/+70).
SCHOTT-N-SSK8,density,3.268,g/cm3,,manufacturer,SCHOTT-AGF-2025-06,.agf ED record (density).
SCHOTT-N-SSK8,dPgF,0.0002,,,manufacturer,SCHOTT-AGF-2025-06,.agf ED record (dPgF).
SCHOTT-N-SSK8,wl_min_um,0.35,um,,manufacturer,SCHOTT-AGF-2025-06,.agf LD lower wavelength limit.
SCHOTT-N-SSK8,wl_max_um,2.5,um,,manufacturer,SCHOTT-AGF-2025-06,.agf LD upper wavelength limit.
SCHOTT-N-ZK7A,refractive_index_nd,1.508054,,587.6,manufacturer,SCHOTT-AGF-2025-06,nd from .agf NM record.
SCHOTT-N-ZK7A,abbe_number_vd,61.04,,587.6,manufacturer,SCHOTT-AGF-2025-06,Vd from .agf NM record.
SCHOTT-N-ZK7A,glass_code,508610.247,,,manufacturer,SCHOTT-AGF-2025-06,glass code from .agf.
SCHOTT-N-ZK7A,cte,4.61,1e-6/K,,manufacturer,SCHOTT-AGF-2025-06,.agf ED record (CTE -30/+70).
SCHOTT-N-ZK7A,density,2.4708,g/cm3,,manufacturer,SCHOTT-AGF-2025-06,.agf ED record (density).
SCHOTT-N-ZK7A,dPgF,-0.0043,,,manufacturer,SCHOTT-AGF-2025-06,.agf ED record (dPgF).
SCHOTT-N-ZK7A,wl_min_um,0.3,um,,manufacturer,SCHOTT-AGF-2025-06,.agf LD lower wavelength limit.
SCHOTT-N-ZK7A,wl_max_um,2.5,um,,manufacturer,SCHOTT-AGF-2025-06,.agf LD upper wavelength limit.
SCHOTT-P-BK7,refractive_index_nd,1.5164,,587.6,manufacturer,SCHOTT-AGF-2025-06,nd from .agf NM record.
SCHOTT-P-BK7,abbe_number_vd,64.06,,587.6,manufacturer,SCHOTT-AGF-2025-06,Vd from .agf NM record.
SCHOTT-P-BK7,glass_code,516641.243,,,manufacturer,SCHOTT-AGF-2025-06,glass code from .agf.
SCHOTT-P-BK7,cte,5.99,1e-6/K,,manufacturer,SCHOTT-AGF-2025-06,.agf ED record (CTE -30/+70).
SCHOTT-P-BK7,density,2.433,g/cm3,,manufacturer,SCHOTT-AGF-2025-06,.agf ED record (density).
SCHOTT-P-BK7,dPgF,-0.0025,,,manufacturer,SCHOTT-AGF-2025-06,.agf ED record (dPgF).
SCHOTT-P-BK7,wl_min_um,0.31,um,,manufacturer,SCHOTT-AGF-2025-06,.agf LD lower wavelength limit.
SCHOTT-P-BK7,wl_max_um,2.5,um,,manufacturer,SCHOTT-AGF-2025-06,.agf LD upper wavelength limit.
SCHOTT-P-LAF37,refractive_index_nd,1.7555,,587.6,manufacturer,SCHOTT-AGF-2025-06,nd from .agf NM record.
SCHOTT-P-LAF37,abbe_number_vd,45.66,,587.6,manufacturer,SCHOTT-AGF-2025-06,Vd from .agf NM record.
SCHOTT-P-LAF37,glass_code,755457.399,,,manufacturer,SCHOTT-AGF-2025-06,glass code from .agf.
SCHOTT-P-LAF37,cte,6.26,1e-6/K,,manufacturer,SCHOTT-AGF-2025-06,.agf ED record (CTE -30/+70).
SCHOTT-P-LAF37,density,3.987,g/cm3,,manufacturer,SCHOTT-AGF-2025-06,.agf ED record (density).
SCHOTT-P-LAF37,dPgF,-0.008,,,manufacturer,SCHOTT-AGF-2025-06,.agf ED record (dPgF).
SCHOTT-P-LAF37,wl_min_um,0.32,um,,manufacturer,SCHOTT-AGF-2025-06,.agf LD lower wavelength limit.
SCHOTT-P-LAF37,wl_max_um,2.5,um,,manufacturer,SCHOTT-AGF-2025-06,.agf LD upper wavelength limit.
SCHOTT-P-LAK35,refractive_index_nd,1.6935,,587.6,manufacturer,SCHOTT-AGF-2025-06,nd from .agf NM record.
SCHOTT-P-LAK35,abbe_number_vd,53.2,,587.6,manufacturer,SCHOTT-AGF-2025-06,Vd from .agf NM record.
SCHOTT-P-LAK35,glass_code,693532.385,,,manufacturer,SCHOTT-AGF-2025-06,glass code from .agf.
SCHOTT-P-LAK35,cte,8.13,1e-6/K,,manufacturer,SCHOTT-AGF-2025-06,.agf ED record (CTE -30/+70).
SCHOTT-P-LAK35,density,3.848,g/cm3,,manufacturer,SCHOTT-AGF-2025-06,.agf ED record (density).
SCHOTT-P-LAK35,dPgF,-0.0061,,,manufacturer,SCHOTT-AGF-2025-06,.agf ED record (dPgF).
