Repository: br24563/Glass-Match

# GlassMatch
Open-source optical glass selection, comparison, and material database.
**2,959 materials · 18 source collections · 364 traceable sources** · data
version pinned by [`MANIFEST.json`](data/normalized/MANIFEST.json) ·
[how the data is validated](docs/VALIDATION.md) — search,
rank, compare, and inspect provenance for oxide glasses, crystals, IR
materials, polymers, and moldables.
> Screenshots captured from a live run (`start.bat`); regenerate with
> `python scripts/capture_screenshots.py` (needs `pip install playwright` and a
> local Microsoft Edge install).

File: data/normalized/properties.csv (part 3 of 41)
glass_id,property,value,unit,reference_wavelength_nm,data_type,source_id,notes
SCHOTT-P-LAK35,wl_min_um,0.3,um,,manufacturer,SCHOTT-AGF-2025-06,.agf LD lower wavelength limit.
SCHOTT-P-LAK35,wl_max_um,2.5,um,,manufacturer,SCHOTT-AGF-2025-06,.agf LD upper wavelength limit.
SCHOTT-P-LASF47,refractive_index_nd,1.8061,,587.6,manufacturer,SCHOTT-AGF-2025-06,nd from .agf NM record.
SCHOTT-P-LASF47,abbe_number_vd,40.9,,587.6,manufacturer,SCHOTT-AGF-2025-06,Vd from .agf NM record.
SCHOTT-P-LASF47,glass_code,806409.454,,,manufacturer,SCHOTT-AGF-2025-06,glass code from .agf.
SCHOTT-P-LASF47,cte,6.04,1e-6/K,,manufacturer,SCHOTT-AGF-2025-06,.agf ED record (CTE -30/+70).
SCHOTT-P-LASF47,density,4.538,g/cm3,,manufacturer,SCHOTT-AGF-2025-06,.agf ED record (density).
SCHOTT-P-LASF47,dPgF,-0.0079,,,manufacturer,SCHOTT-AGF-2025-06,.agf ED record (dPgF).
SCHOTT-P-LASF47,wl_min_um,0.334,um,,manufacturer,SCHOTT-AGF-2025-06,.agf LD lower wavelength limit.
SCHOTT-P-LASF47,wl_max_um,2.5,um,,manufacturer,SCHOTT-AGF-2025-06,.agf LD upper wavelength limit.
SCHOTT-P-LASF50,refractive_index_nd,1.8086,,587.6,manufacturer,SCHOTT-AGF-2025-06,nd from .agf NM record.
SCHOTT-P-LASF50,abbe_number_vd,40.46,,587.6,manufacturer,SCHOTT-AGF-2025-06,Vd from .agf NM record.
SCHOTT-P-LASF50,glass_code,809405.454,,,manufacturer,SCHOTT-AGF-2025-06,glass code from .agf.
SCHOTT-P-LASF50,cte,5.9,1e-6/K,,manufacturer,SCHOTT-AGF-2025-06,.agf ED record (CTE -30/+70).
SCHOTT-P-LASF50,density,4.541,g/cm3,,manufacturer,SCHOTT-AGF-2025-06,.agf ED record (density).
SCHOTT-P-LASF50,dPgF,-0.0078,,,manufacturer,SCHOTT-AGF-2025-06,.agf ED record (dPgF).
SCHOTT-P-LASF50,wl_min_um,0.334,um,,manufacturer,SCHOTT-AGF-2025-06,.agf LD lower wavelength limit.
SCHOTT-P-LASF50,wl_max_um,2.5,um,,manufacturer,SCHOTT-AGF-2025-06,.agf LD upper wavelength limit.
SCHOTT-P-LASF51,refractive_index_nd,1.81,,587.6,manufacturer,SCHOTT-AGF-2025-06,nd from .agf NM record.
SCHOTT-P-LASF51,abbe_number_vd,40.93,,587.6,manufacturer,SCHOTT-AGF-2025-06,Vd from .agf NM record.
SCHOTT-P-LASF51,glass_code,810409.458,,,manufacturer,SCHOTT-AGF-2025-06,glass code from .agf.
SCHOTT-P-LASF51,cte,6.01,1e-6/K,,manufacturer,SCHOTT-AGF-2025-06,.agf ED record (CTE -30/+70).
SCHOTT-P-LASF51,density,4.579,g/cm3,,manufacturer,SCHOTT-AGF-2025-06,.agf ED record (density).
SCHOTT-P-LASF51,dPgF,-0.008,,,manufacturer,SCHOTT-AGF-2025-06,.agf ED record (dPgF).
SCHOTT-P-LASF51,wl_min_um,0.334,um,,manufacturer,SCHOTT-AGF-2025-06,.agf LD lower wavelength limit.
SCHOTT-P-LASF51,wl_max_um,2.5,um,,manufacturer,SCHOTT-AGF-2025-06,.agf LD upper wavelength limit.
SCHOTT-P-SF68,refractive_index_nd,2.0052,,587.6,manufacturer,SCHOTT-AGF-2025-06,nd from .agf NM record.
SCHOTT-P-SF68,abbe_number_vd,21.0,,587.6,manufacturer,SCHOTT-AGF-2025-06,Vd from .agf NM record.
SCHOTT-P-SF68,cte,8.43,1e-6/K,,manufacturer,SCHOTT-AGF-2025-06,.agf ED record (CTE -30/+70).
SCHOTT-P-SF68,density,6.194,g/cm3,,manufacturer,SCHOTT-AGF-2025-06,.agf ED record (density).
SCHOTT-P-SF68,dPgF,0.0308,,,manufacturer,SCHOTT-AGF-2025-06,.agf ED record (dPgF).
SCHOTT-P-SF68,wl_min_um,0.42,um,,manufacturer,SCHOTT-AGF-2025-06,.agf LD lower wavelength limit.
SCHOTT-P-SF68,wl_max_um,2.5,um,,manufacturer,SCHOTT-AGF-2025-06,.agf LD upper wavelength limit.
SCHOTT-P-SF69,refractive_index_nd,1.7225,,587.6,manufacturer,SCHOTT-AGF-2025-06,nd from .agf NM record.
SCHOTT-P-SF69,abbe_number_vd,29.23,,587.6,manufacturer,SCHOTT-AGF-2025-06,Vd from .agf NM record.
SCHOTT-P-SF69,glass_code,723292.293,,,manufacturer,SCHOTT-AGF-2025-06,glass code from .agf.
SCHOTT-P-SF69,cte,8.99,1e-6/K,,manufacturer,SCHOTT-AGF-2025-06,.agf ED record (CTE -30/+70).
SCHOTT-P-SF69,density,2.934,g/cm3,,manufacturer,SCHOTT-AGF-2025-06,.agf ED record (density).
SCHOTT-P-SF69,dPgF,0.0104,,,manufacturer,SCHOTT-AGF-2025-06,.agf ED record (dPgF).
SCHOTT-P-SF69,wl_min_um,0.365,um,,manufacturer,SCHOTT-AGF-2025-06,.agf LD lower wavelength limit.
SCHOTT-P-SF69,wl_max_um,2.5,um,,manufacturer,SCHOTT-AGF-2025-06,.agf LD upper wavelength limit.
SCHOTT-P-SF8,refractive_index_nd,1.68893,,587.6,manufacturer,SCHOTT-AGF-2025-06,nd from .agf NM record.
SCHOTT-P-SF8,abbe_number_vd,31.25,,587.6,manufacturer,SCHOTT-AGF-2025-06,Vd from .agf NM record.
SCHOTT-P-SF8,glass_code,689313.290,,,manufacturer,SCHOTT-AGF-2025-06,glass code from .agf.
SCHOTT-P-SF8,cte,9.41,1e-6/K,,manufacturer,SCHOTT-AGF-2025-06,.agf ED record (CTE -30/+70).
SCHOTT-P-SF8,density,2.898,g/cm3,,manufacturer,SCHOTT-AGF-2025-06,.agf ED record (density).
SCHOTT-P-SF8,dPgF,0.0079,,,manufacturer,SCHOTT-AGF-2025-06,.agf ED record (dPgF).
SCHOTT-P-SF8,wl_min_um,0.365,um,,manufacturer,SCHOTT-AGF-2025-06,.agf LD lower wavelength limit.
SCHOTT-P-SF8,wl_max_um,2.5,um,,manufacturer,SCHOTT-AGF-2025-06,.agf LD upper wavelength limit.
SCHOTT-P-SK57,refractive_index_nd,1.587,,587.6,manufacturer,SCHOTT-AGF-2025-06,nd from .agf NM record.
SCHOTT-P-SK57,abbe_number_vd,59.6,,587.6,manufacturer,SCHOTT-AGF-2025-06,Vd from .agf NM record.
SCHOTT-P-SK57,glass_code,587596.301,,,manufacturer,SCHOTT-AGF-2025-06,glass code from .agf.
SCHOTT-P-SK57,cte,7.23,1e-6/K,,manufacturer,SCHOTT-AGF-2025-06,.agf ED record (CTE -30/+70).
SCHOTT-P-SK57,density,3.012,g/cm3,,manufacturer,SCHOTT-AGF-2025-06,.agf ED record (density).
SCHOTT-P-SK57,dPgF,-0.0024,,,manufacturer,SCHOTT-AGF-2025-06,.agf ED record (dPgF).
SCHOTT-P-SK57,wl_min_um,0.32,um,,manufacturer,SCHOTT-AGF-2025-06,.agf LD lower wavelength limit.
SCHOTT-P-SK57,wl_max_um,2.5,um,,manufacturer,SCHOTT-AGF-2025-06,.agf LD upper wavelength limit.
SCHOTT-P-SK57Q1,refractive_index_nd,1.586,,587.6,manufacturer,SCHOTT-AGF-2025-06,nd from .agf NM record.
SCHOTT-P-SK57Q1,abbe_number_vd,59.5,,587.6,manufacturer,SCHOTT-AGF-2025-06,Vd from .agf NM record.
SCHOTT-P-SK57Q1,glass_code,586595.301,,,manufacturer,SCHOTT-AGF-2025-06,glass code from .agf.
SCHOTT-P-SK57Q1,cte,7.23,1e-6/K,,manufacturer,SCHOTT-AGF-2025-06,.agf ED record (CTE -30/+70).
SCHOTT-P-SK57Q1,density,3.012,g/cm3,,manufacturer,SCHOTT-AGF-2025-06,.agf ED record (density).
SCHOTT-P-SK57Q1,dPgF,-0.0024,,,manufacturer,SCHOTT-AGF-2025-06,.agf ED record (dPgF).
SCHOTT-P-SK57Q1,wl_min_um,0.31,um,,manufacturer,SCHOTT-AGF-2025-06,.agf LD lower wavelength limit.
SCHOTT-P-SK57Q1,wl_max_um,2.5,um,,manufacturer,SCHOTT-AGF-2025-06,.agf LD upper wavelength limit.
SCHOTT-P-SK58A,refractive_index_nd,1.58913,,587.6,manufacturer,SCHOTT-AGF-2025-06,nd from .agf NM record.
SCHOTT-P-SK58A,abbe_number_vd,61.15,,587.6,manufacturer,SCHOTT-AGF-2025-06,Vd from .agf NM record.
SCHOTT-P-SK58A,glass_code,589612.297,,,manufacturer,SCHOTT-AGF-2025-06,glass code from .agf.
SCHOTT-P-SK58A,cte,6.82,1e-6/K,,manufacturer,SCHOTT-AGF-2025-06,.agf ED record (CTE -30/+70).
SCHOTT-P-SK58A,density,2.971,g/cm3,,manufacturer,SCHOTT-AGF-2025-06,.agf ED record (density).
SCHOTT-P-SK58A,dPgF,-0.0023,,,manufacturer,SCHOTT-AGF-2025-06,.agf ED record (dPgF).
SCHOTT-P-SK58A,wl_min_um,0.32,um,,manufacturer,SCHOTT-AGF-2025-06,.agf LD lower wavelength limit.
SCHOTT-P-SK58A,wl_max_um,2.5,um,,manufacturer,SCHOTT-AGF-2025-06,.agf LD upper wavelength limit.
SCHOTT-P-SK60,refractive_index_nd,1.61035,,587.6,manufacturer,SCHOTT-AGF-2025-06,nd from .agf NM record.
SCHOTT-P-SK60,abbe_number_vd,57.9,,587.6,manufacturer,SCHOTT-AGF-2025-06,Vd from .agf NM record.
SCHOTT-P-SK60,glass_code,610579.308,,,manufacturer,SCHOTT-AGF-2025-06,glass code from .agf.
SCHOTT-P-SK60,cte,7.06,1e-6/K,,manufacturer,SCHOTT-AGF-2025-06,.agf ED record (CTE -30/+70).
SCHOTT-P-SK60,density,3.075,g/cm3,,manufacturer,SCHOTT-AGF-2025-06,.agf ED record (density).
SCHOTT-P-SK60,dPgF,-0.0037,,,manufacturer,SCHOTT-AGF-2025-06,.agf ED record (dPgF).
SCHOTT-P-SK60,wl_min_um,0.3,um,,manufacturer,SCHOTT-AGF-2025-06,.agf LD lower wavelength limit.
SCHOTT-P-SK60,wl_max_um,2.5,um,,manufacturer,SCHOTT-AGF-2025-06,.agf LD upper wavelength limit.
SCHOTT-SF1,refractive_index_nd,1.71736,,587.6,manufacturer,SCHOTT-AGF-2025-06,nd from .agf NM record.
SCHOTT-SF1,abbe_number_vd,29.51,,587.6,manufacturer,SCHOTT-AGF-2025-06,Vd from .agf NM record.
SCHOTT-SF1,glass_code,717295.446,,,manufacturer,SCHOTT-AGF-2025-06,glass code from .agf.
SCHOTT-SF1,cte,8.1,1e-6/K,,manufacturer,SCHOTT-AGF-2025-06,.agf ED record (CTE -30/+70).
SCHOTT-SF1,density,4.46,g/cm3,,manufacturer,SCHOTT-AGF-2025-06,.agf ED record (density).
SCHOTT-SF1,dPgF,0.0042,,,manufacturer,SCHOTT-AGF-2025-06,.agf ED record (dPgF).
SCHOTT-SF1,wl_min_um,0.35,um,,manufacturer,SCHOTT-AGF-2025-06,.agf LD lower wavelength limit.
SCHOTT-SF1,wl_max_um,2.5,um,,manufacturer,SCHOTT-AGF-2025-06,.agf LD upper wavelength limit.
SCHOTT-SF10,refractive_index_nd,1.72825,,587.6,manufacturer,SCHOTT-AGF-2025-06,nd from .agf NM record.
SCHOTT-SF10,abbe_number_vd,28.41,,587.6,manufacturer,SCHOTT-AGF-2025-06,Vd from .agf NM record.
SCHOTT-SF10,glass_code,728284.428,,,manufacturer,SCHOTT-AGF-2025-06,glass code from .agf.
SCHOTT-SF10,cte,7.5,1e-6/K,,manufacturer,SCHOTT-AGF-2025-06,.agf ED record (CTE -30/+70).
SCHOTT-SF10,density,4.28,g/cm3,,manufacturer,SCHOTT-AGF-2025-06,.agf ED record (density).
SCHOTT-SF10,dPgF,0.0085,,,manufacturer,SCHOTT-AGF-2025-06,.agf ED record (dPgF).
SCHOTT-SF10,wl_min_um,0.38,um,,manufacturer,SCHOTT-AGF-2025-06,.agf LD lower wavelength limit.
SCHOTT-SF10,wl_max_um,2.5,um,,manufacturer,SCHOTT-AGF-2025-06,.agf LD upper wavelength limit.
SCHOTT-SF11,refractive_index_nd,1.78472,,587.6,manufacturer,SCHOTT-AGF-2025-06,nd from .agf NM record.
SCHOTT-SF11,abbe_number_vd,25.76,,587.6,manufacturer,SCHOTT-AGF-2025-06,Vd from .agf NM record.
SCHOTT-SF11,glass_code,785258.474,,,manufacturer,SCHOTT-AGF-2025-06,glass code from .agf.
SCHOTT-SF11,cte,6.1,1e-6/K,,manufacturer,SCHOTT-AGF-2025-06,.agf ED record (CTE -30/+70).
SCHOTT-SF11,density,4.74,g/cm3,,manufacturer,SCHOTT-AGF-2025-06,.agf ED record (density).
SCHOTT-SF11,dPgF,0.0142,,,manufacturer,SCHOTT-AGF-2025-06,.agf ED record (dPgF).
SCHOTT-SF11,wl_min_um,0.39,um,,manufacturer,SCHOTT-AGF-2025-06,.agf LD lower wavelength limit.
SCHOTT-SF11,wl_max_um,2.5,um,,manufacturer,SCHOTT-AGF-2025-06,.agf LD upper wavelength limit.
SCHOTT-SF2,refractive_index_nd,1.64769,,587.6,manufacturer,SCHOTT-AGF-2025-06,nd from .agf NM record.
SCHOTT-SF2,abbe_number_vd,33.85,,587.6,manufacturer,SCHOTT-AGF-2025-06,Vd from .agf NM record.
SCHOTT-SF2,glass_code,648339.386,,,manufacturer,SCHOTT-AGF-2025-06,glass code from .agf.
SCHOTT-SF2,cte,8.4,1e-6/K,,manufacturer,SCHOTT-AGF-2025-06,.agf ED record (CTE -30/+70).
SCHOTT-SF2,density,3.86,g/cm3,,manufacturer,SCHOTT-AGF-2025-06,.agf ED record (density).
SCHOTT-SF2,dPgF,0.0017,,,manufacturer,SCHOTT-AGF-2025-06,.agf ED record (dPgF).
SCHOTT-SF2,wl_min_um,0.35,um,,manufacturer,SCHOTT-AGF-2025-06,.agf LD lower wavelength limit.
SCHOTT-SF2,wl_max_um,2.5,um,,manufacturer,SCHOTT-AGF-2025-06,.agf LD upper wavelength limit.
SCHOTT-SF3,refractive_index_nd,1.74,,587.6,manufacturer,SCHOTT-AGF-2025-06,nd from .agf NM record.
SCHOTT-SF3,abbe_number_vd,28.2,,587.6,manufacturer,SCHOTT-AGF-2025-06,Vd from .agf NM record.
SCHOTT-SF3,glass_code,740282.464,,,manufacturer,SCHOTT-AGF-2025-06,glass code from .agf.
SCHOTT-SF3,cte,8.4,1e-6/K,,manufacturer,SCHOTT-AGF-2025-06,.agf ED record (CTE -30/+70).
SCHOTT-SF3,density,4.64,g/cm3,,manufacturer,SCHOTT-AGF-2025-06,.agf ED record (density).
SCHOTT-SF3,dPgF,0.0056,,,manufacturer,SCHOTT-AGF-2025-06,.agf ED record (dPgF).
SCHOTT-SF3,wl_min_um,0.365,um,,manufacturer,SCHOTT-AGF-2025-06,.agf LD lower wavelength limit.
SCHOTT-SF3,wl_max_um,2.325,um,,manufacturer,SCHOTT-AGF-2025-06,.agf LD upper wavelength limit.
SCHOTT-SF4,refractive_index_nd,1.7552,,587.6,manufacturer,SCHOTT-AGF-2025-06,nd from .agf NM record.
SCHOTT-SF4,abbe_number_vd,27.58,,587.6,manufacturer,SCHOTT-AGF-2025-06,Vd from .agf NM record.
SCHOTT-SF4,glass_code,755276.479,,,manufacturer,SCHOTT-AGF-2025-06,glass code from .agf.
SCHOTT-SF4,cte,8.0,1e-6/K,,manufacturer,SCHOTT-AGF-2025-06,.agf ED record (CTE -30/+70).
SCHOTT-SF4,density,4.79,g/cm3,,manufacturer,SCHOTT-AGF-2025-06,.agf ED record (density).
SCHOTT-SF4,dPgF,0.0062,,,manufacturer,SCHOTT-AGF-2025-06,.agf ED record (dPgF).
SCHOTT-SF4,wl_min_um,0.365,um,,manufacturer,SCHOTT-AGF-2025-06,.agf LD lower wavelength limit.
SCHOTT-SF4,wl_max_um,2.5,um,,manufacturer,SCHOTT-AGF-2025-06,.agf LD upper wavelength limit.
SCHOTT-SF5,refractive_index_nd,1.6727,,587.6,manufacturer,SCHOTT-AGF-2025-06,nd from .agf NM record.
SCHOTT-SF5,abbe_number_vd,32.21,,587.6,manufacturer,SCHOTT-AGF-2025-06,Vd from .agf NM record.
SCHOTT-SF5,glass_code,673322.407,,,manufacturer,SCHOTT-AGF-2025-06,glass code from .agf.
SCHOTT-SF5,cte,8.2,1e-6/K,,manufacturer,SCHOTT-AGF-2025-06,.agf ED record (CTE -30/+70).
SCHOTT-SF5,density,4.07,g/cm3,,manufacturer,SCHOTT-AGF-2025-06,.agf ED record (density).
SCHOTT-SF5,dPgF,0.0023,,,manufacturer,SCHOTT-AGF-2025-06,.agf ED record (dPgF).
SCHOTT-SF5,wl_min_um,0.35,um,,manufacturer,SCHOTT-AGF-2025-06,.agf LD lower wavelength limit.
SCHOTT-SF5,wl_max_um,2.5,um,,manufacturer,SCHOTT-AGF-2025-06,.agf LD upper wavelength limit.
SCHOTT-SF56A,refractive_index_nd,1.7847,,587.6,manufacturer,SCHOTT-AGF-2025-06,nd from .agf NM record.
SCHOTT-SF56A,abbe_number_vd,26.08,,587.6,manufacturer,SCHOTT-AGF-2025-06,Vd from .agf NM record.
SCHOTT-SF56A,glass_code,785261.492,,,manufacturer,SCHOTT-AGF-2025-06,glass code from .agf.
SCHOTT-SF56A,cte,7.9,1e-6/K,,manufacturer,SCHOTT-AGF-2025-06,.agf ED record (CTE -30/+70).
SCHOTT-SF56A,density,4.92,g/cm3,,manufacturer,SCHOTT-AGF-2025-06,.agf ED record (density).
SCHOTT-SF56A,dPgF,0.0098,,,manufacturer,SCHOTT-AGF-2025-06,.agf ED record (dPgF).
SCHOTT-SF56A,wl_min_um,0.37,um,,manufacturer,SCHOTT-AGF-2025-06,.agf LD lower wavelength limit.
SCHOTT-SF56A,wl_max_um,2.5,um,,manufacturer,SCHOTT-AGF-2025-06,.agf LD upper wavelength limit.
SCHOTT-SF57,refractive_index_nd,1.84666,,587.6,manufacturer,SCHOTT-AGF-2025-06,nd from .agf NM record.
SCHOTT-SF57,abbe_number_vd,23.83,,587.6,manufacturer,SCHOTT-AGF-2025-06,Vd from .agf NM record.
SCHOTT-SF57,glass_code,847238.551,,,manufacturer,SCHOTT-AGF-2025-06,glass code from .agf.
SCHOTT-SF57,cte,8.3,1e-6/K,,manufacturer,SCHOTT-AGF-2025-06,.agf ED record (CTE -30/+70).
SCHOTT-SF57,density,5.51,g/cm3,,manufacturer,SCHOTT-AGF-2025-06,.agf ED record (density).
SCHOTT-SF57,dPgF,0.0123,,,manufacturer,SCHOTT-AGF-2025-06,.agf ED record (dPgF).
SCHOTT-SF57,wl_min_um,0.37,um,,manufacturer,SCHOTT-AGF-2025-06,.agf LD lower wavelength limit.
SCHOTT-SF57,wl_max_um,2.5,um,,manufacturer,SCHOTT-AGF-2025-06,.agf LD upper wavelength limit.
SCHOTT-SF57HTULTRA,refractive_index_nd,1.84666,,587.6,manufacturer,SCHOTT-AGF-2025-06,nd from .agf NM record.
SCHOTT-SF57HTULTRA,abbe_number_vd,23.83,,587.6,manufacturer,SCHOTT-AGF-2025-06,Vd from .agf NM record.
SCHOTT-SF57HTULTRA,glass_code,847238.551,,,manufacturer,SCHOTT-AGF-2025-06,glass code from .agf.
SCHOTT-SF57HTULTRA,cte,8.3,1e-6/K,,manufacturer,SCHOTT-AGF-2025-06,.agf ED record (CTE -30/+70).
SCHOTT-SF57HTULTRA,density,5.51,g/cm3,,manufacturer,SCHOTT-AGF-2025-06,.agf ED record (density).
SCHOTT-SF57HTULTRA,dPgF,0.0123,,,manufacturer,SCHOTT-AGF-2025-06,.agf ED record (dPgF).
SCHOTT-SF57HTULTRA,wl_min_um,0.37,um,,manufacturer,SCHOTT-AGF-2025-06,.agf LD lower wavelength limit.
SCHOTT-SF57HTULTRA,wl_max_um,2.5,um,,manufacturer,SCHOTT-AGF-2025-06,.agf LD upper wavelength limit.
SCHOTT-SF6,refractive_index_nd,1.80518,,587.6,manufacturer,SCHOTT-AGF-2025-06,nd from .agf NM record.
SCHOTT-SF6,abbe_number_vd,25.43,,587.6,manufacturer,SCHOTT-AGF-2025-06,Vd from .agf NM record.
SCHOTT-SF6,glass_code,805254.518,,,manufacturer,SCHOTT-AGF-2025-06,glass code from .agf.
SCHOTT-SF6,cte,8.1,1e-6/K,,manufacturer,SCHOTT-AGF-2025-06,.agf ED record (CTE -30/+70).
SCHOTT-SF6,density,5.18,g/cm3,,manufacturer,SCHOTT-AGF-2025-06,.agf ED record (density).
SCHOTT-SF6,dPgF,0.0092,,,manufacturer,SCHOTT-AGF-2025-06,.agf ED record (dPgF).
SCHOTT-SF6,wl_min_um,0.365,um,,manufacturer,SCHOTT-AGF-2025-06,.agf LD lower wavelength limit.
SCHOTT-SF6,wl_max_um,2.5,um,,manufacturer,SCHOTT-AGF-2025-06,.agf LD upper wavelength limit.
SCHOTT-SF6G05,refractive_index_nd,1.80906,,587.6,manufacturer,SCHOTT-AGF-2025-06,nd from .agf NM record.
SCHOTT-SF6G05,abbe_number_vd,25.27,,587.6,manufacturer,SCHOTT-AGF-2025-06,Vd from .agf NM record.
SCHOTT-SF6G05,glass_code,809253.520,,,manufacturer,SCHOTT-AGF-2025-06,glass code from .agf.
SCHOTT-SF6G05,cte,7.8,1e-6/K,,manufacturer,SCHOTT-AGF-2025-06,.agf ED record (CTE -30/+70).
SCHOTT-SF6G05,density,5.2,g/cm3,,manufacturer,SCHOTT-AGF-2025-06,.agf ED record (density).
SCHOTT-SF6G05,dPgF,0.0,,,manufacturer,SCHOTT-AGF-2025-06,.agf ED record (dPgF).
SCHOTT-SF6G05,wl_min_um,0.46,um,,manufacturer,SCHOTT-AGF-2025-06,.agf LD lower wavelength limit.
SCHOTT-SF6G05,wl_max_um,2.5,um,,manufacturer,SCHOTT-AGF-2025-06,.agf LD upper wavelength limit.
SCHOTT-SF6HT,refractive_index_nd,1.80518,,587.6,manufacturer,SCHOTT-AGF-2025-06,nd from .agf NM record.
SCHOTT-SF6HT,abbe_number_vd,25.43,,587.6,manufacturer,SCHOTT-AGF-2025-06,Vd from .agf NM record.
SCHOTT-SF6HT,glass_code,805254.518,,,manufacturer,SCHOTT-AGF-2025-06,glass code from .agf.
SCHOTT-SF6HT,cte,8.1,1e-6/K,,manufacturer,SCHOTT-AGF-2025-06,.agf ED record (CTE -30/+70).
SCHOTT-SF6HT,density,5.18,g/cm3,,manufacturer,SCHOTT-AGF-2025-06,.agf ED record (density).
SCHOTT-SF6HT,dPgF,0.0092,,,manufacturer,SCHOTT-AGF-2025-06,.agf ED record (dPgF).
SCHOTT-SF6HT,wl_min_um,0.365,um,,manufacturer,SCHOTT-AGF-2025-06,.agf LD lower wavelength limit.
SCHOTT-SF6HT,wl_max_um,2.5,um,,manufacturer,SCHOTT-AGF-2025-06,.agf LD upper wavelength limit.
SCHOTT-REALVIEW_1.9_LIGHTWEIGHT,refractive_index_nd,1.922002,,587.6,manufacturer,SCHOTT-AGF-2025-06,nd from .agf NM record.
SCHOTT-REALVIEW_1.9_LIGHTWEIGHT,abbe_number_vd,21.44,,587.6,manufacturer,SCHOTT-AGF-2025-06,Vd from .agf NM record.
SCHOTT-REALVIEW_1.9_LIGHTWEIGHT,glass_code,922214.362,,,manufacturer,SCHOTT-AGF-2025-06,glass code from .agf.
SCHOTT-REALVIEW_1.9_LIGHTWEIGHT,cte,8.34,1e-6/K,,manufacturer,SCHOTT-AGF-2025-06,.agf ED record (CTE -30/+70).
SCHOTT-REALVIEW_1.9_LIGHTWEIGHT,density,3.619,g/cm3,,manufacturer,SCHOTT-AGF-2025-06,.agf ED record (density).
SCHOTT-REALVIEW_1.9_LIGHTWEIGHT,dPgF,0.0218,,,manufacturer,SCHOTT-AGF-2025-06,.agf ED record (dPgF).
SCHOTT-REALVIEW_1.9_LIGHTWEIGHT,wl_min_um,0.38,um,,manufacturer,SCHOTT-AGF-2025-06,.agf LD lower wavelength limit.
SCHOTT-REALVIEW_1.9_LIGHTWEIGHT,wl_max_um,2.5,um,,manufacturer,SCHOTT-AGF-2025-06,.agf LD upper wavelength limit.
SCHOTT-REALVIEW_2.0,refractive_index_nd,2.001017,,587.6,manufacturer,SCHOTT-AGF-2025-06,nd from .agf NM record.
SCHOTT-REALVIEW_2.0,abbe_number_vd,29.14,,587.6,manufacturer,SCHOTT-AGF-2025-06,Vd from .agf NM record.
SCHOTT-REALVIEW_2.0,cte,7.41,1e-6/K,,manufacturer,SCHOTT-AGF-2025-06,.agf ED record (CTE -30/+70).
SCHOTT-REALVIEW_2.0,density,5.1041,g/cm3,,manufacturer,SCHOTT-AGF-2025-06,.agf ED record (density).
SCHOTT-REALVIEW_2.0,dPgF,0.005,,,manufacturer,SCHOTT-AGF-2025-06,.agf ED record (dPgF).
SCHOTT-REALVIEW_2.0,wl_min_um,0.365,um,,manufacturer,SCHOTT-AGF-2025-06,.agf LD lower wavelength limit.
SCHOTT-REALVIEW_2.0,wl_max_um,2.5,um,,manufacturer,SCHOTT-AGF-2025-06,.agf LD upper wavelength limit.
SCHOTT-FK3,refractive_index_nd,1.4645,,587.6,manufacturer,SCHOTT-AGF-2025-06,nd from .agf NM record.
SCHOTT-FK3,abbe_number_vd,65.77,,587.6,manufacturer,SCHOTT-AGF-2025-06,Vd from .agf NM record.
SCHOTT-FK3,glass_code,464658.227,,,manufacturer,SCHOTT-AGF-2025-06,glass code from .agf.
SCHOTT-FK3,cte,8.2,1e-6/K,,manufacturer,SCHOTT-AGF-2025-06,.agf ED record (CTE -30/+70).
SCHOTT-FK3,density,2.27,g/cm3,,manufacturer,SCHOTT-AGF-2025-06,.agf ED record (density).
SCHOTT-FK3,dPgF,-0.0003,,,manufacturer,SCHOTT-AGF-2025-06,.agf ED record (dPgF).
SCHOTT-FK3,wl_min_um,0.3,um,,manufacturer,SCHOTT-AGF-2025-06,.agf LD lower wavelength limit.
SCHOTT-FK3,wl_max_um,2.5,um,,manufacturer,SCHOTT-AGF-2025-06,.agf LD upper wavelength limit.
SCHOTT-N-BAF3,refractive_index_nd,1.58272,,587.6,manufacturer,SCHOTT-AGF-2025-06,nd from .agf NM record.
SCHOTT-N-BAF3,abbe_number_vd,46.64,,587.6,manufacturer,SCHOTT-AGF-2025-06,Vd from .agf NM record.
SCHOTT-N-BAF3,glass_code,583466.279,,,manufacturer,SCHOTT-AGF-2025-06,glass code from .agf.
SCHOTT-N-BAF3,cte,7.17,1e-6/K,,manufacturer,SCHOTT-AGF-2025-06,.agf ED record (CTE -30/+70).
SCHOTT-N-BAF3,density,2.792,g/cm3,,manufacturer,SCHOTT-AGF-2025-06,.agf ED record (density).
SCHOTT-N-BAF3,dPgF,0.0015,,,manufacturer,SCHOTT-AGF-2025-06,.agf ED record (dPgF).
SCHOTT-N-BAF3,wl_min_um,0.365,um,,manufacturer,SCHOTT-AGF-2025-06,.agf LD lower wavelength limit.
SCHOTT-N-BAF3,wl_max_um,2.5,um,,manufacturer,SCHOTT-AGF-2025-06,.agf LD upper wavelength limit.
SCHOTT-BAFN6,refractive_index_nd,1.589,,587.6,manufacturer,SCHOTT-AGF-2025-06,nd from .agf NM record.
SCHOTT-BAFN6,abbe_number_vd,48.45,,587.6,manufacturer,SCHOTT-AGF-2025-06,Vd from .agf NM record.
SCHOTT-BAFN6,glass_code,589485.317,,,manufacturer,SCHOTT-AGF-2025-06,glass code from .agf.
SCHOTT-BAFN6,cte,7.8,1e-6/K,,manufacturer,SCHOTT-AGF-2025-06,.agf ED record (CTE -30/+70).
SCHOTT-BAFN6,density,3.17,g/cm3,,manufacturer,SCHOTT-AGF-2025-06,.agf ED record (density).
SCHOTT-BAFN6,dPgF,0.0002,,,manufacturer,SCHOTT-AGF-2025-06,.agf ED record (dPgF).
SCHOTT-BAFN6,wl_min_um,0.35,um,,manufacturer,SCHOTT-AGF-2025-06,.agf LD lower wavelength limit.
SCHOTT-BAFN6,wl_max_um,2.325,um,,manufacturer,SCHOTT-AGF-2025-06,.agf LD upper wavelength limit.
SCHOTT-N-KZFS4HT,refractive_index_nd,1.61336,,587.6,manufacturer,SCHOTT-AGF-2025-06,nd from .agf NM record.
SCHOTT-N-KZFS4HT,abbe_number_vd,44.49,,587.6,manufacturer,SCHOTT-AGF-2025-06,Vd from .agf NM record.
SCHOTT-N-KZFS4HT,glass_code,613445.300,,,manufacturer,SCHOTT-AGF-2025-06,glass code from .agf.
SCHOTT-N-KZFS4HT,cte,7.3,1e-6/K,,manufacturer,SCHOTT-AGF-2025-06,.agf ED record (CTE -30/+70).
SCHOTT-N-KZFS4HT,density,3.002,g/cm3,,manufacturer,SCHOTT-AGF-2025-06,.agf ED record (density).
SCHOTT-N-KZFS4HT,dPgF,-0.01,,,manufacturer,SCHOTT-AGF-2025-06,.agf ED record (dPgF).
SCHOTT-N-KZFS4HT,wl_min_um,0.32,um,,manufacturer,SCHOTT-AGF-2025-06,.agf LD lower wavelength limit.
SCHOTT-N-KZFS4HT,wl_max_um,2.5,um,,manufacturer,SCHOTT-AGF-2025-06,.agf LD upper wavelength limit.
SCHOTT-N-PSK53,refractive_index_nd,1.62014,,587.6,manufacturer,SCHOTT-AGF-2025-06,nd from .agf NM record.
SCHOTT-N-PSK53,abbe_number_vd,63.48,,587.6,manufacturer,SCHOTT-AGF-2025-06,Vd from .agf NM record.
SCHOTT-N-PSK53,glass_code,620635.360,,,manufacturer,SCHOTT-AGF-2025-06,glass code from .agf.
SCHOTT-N-PSK53,cte,9.4,1e-6/K,,manufacturer,SCHOTT-AGF-2025-06,.agf ED record (CTE -30/+70).
SCHOTT-N-PSK53,density,3.6,g/cm3,,manufacturer,SCHOTT-AGF-2025-06,.agf ED record (density).
SCHOTT-N-PSK53,dPgF,0.0053,,,manufacturer,SCHOTT-AGF-2025-06,.agf ED record (dPgF).
SCHOTT-N-PSK53,wl_min_um,0.31,um,,manufacturer,SCHOTT-AGF-2025-06,.agf LD lower wavelength limit.
SCHOTT-N-PSK53,wl_max_um,2.5,um,,manufacturer,SCHOTT-AGF-2025-06,.agf LD upper wavelength limit.
SCHOTT-N-SK10,refractive_index_nd,1.62278,,587.6,manufacturer,SCHOTT-AGF-2025-06,nd from .agf NM record.
SCHOTT-N-SK10,abbe_number_vd,56.98,,587.6,manufacturer,SCHOTT-AGF-2025-06,Vd from .agf NM record.
SCHOTT-N-SK10,glass_code,623570.364,,,manufacturer,SCHOTT-AGF-2025-06,glass code from .agf.
SCHOTT-N-SK10,cte,6.83,1e-6/K,,manufacturer,SCHOTT-AGF-2025-06,.agf ED record (CTE -30/+70).
SCHOTT-N-SK10,density,3.639,g/cm3,,manufacturer,SCHOTT-AGF-2025-06,.agf ED record (density).
SCHOTT-N-SK10,dPgF,-0.0005,,,manufacturer,SCHOTT-AGF-2025-06,.agf ED record (dPgF).
SCHOTT-N-SK10,wl_min_um,0.334,um,,manufacturer,SCHOTT-AGF-2025-06,.agf LD lower wavelength limit.
SCHOTT-N-SK10,wl_max_um,2.5,um,,manufacturer,SCHOTT-AGF-2025-06,.agf LD upper wavelength limit.
SCHOTT-N-SK15,refractive_index_nd,1.62296,,587.6,manufacturer,SCHOTT-AGF-2025-06,nd from .agf NM record.
SCHOTT-N-SK15,abbe_number_vd,58.02,,587.6,manufacturer,SCHOTT-AGF-2025-06,Vd from .agf NM record.
SCHOTT-N-SK15,glass_code,623580.362,,,manufacturer,SCHOTT-AGF-2025-06,glass code from .agf.
SCHOTT-N-SK15,cte,6.7,1e-6/K,,manufacturer,SCHOTT-AGF-2025-06,.agf ED record (CTE -30/+70).
SCHOTT-N-SK15,density,3.62,g/cm3,,manufacturer,SCHOTT-AGF-2025-06,.agf ED record (density).
SCHOTT-N-SK15,dPgF,-0.0009,,,manufacturer,SCHOTT-AGF-2025-06,.agf ED record (dPgF).
SCHOTT-N-SK15,wl_min_um,0.334,um,,manufacturer,SCHOTT-AGF-2025-06,.agf LD lower wavelength limit.
SCHOTT-N-SK15,wl_max_um,2.5,um,,manufacturer,SCHOTT-AGF-2025-06,.agf LD upper wavelength limit.
SCHOTT-KZFSN5,refractive_index_nd,1.65412,,587.6,manufacturer,SCHOTT-AGF-2025-06,nd from .agf NM record.
SCHOTT-KZFSN5,abbe_number_vd,39.63,,587.6,manufacturer,SCHOTT-AGF-2025-06,Vd from .agf NM record.
SCHOTT-KZFSN5,glass_code,654396.346,,,manufacturer,SCHOTT-AGF-2025-06,glass code from .agf.
SCHOTT-KZFSN5,cte,4.5,1e-6/K,,manufacturer,SCHOTT-AGF-2025-06,.agf ED record (CTE -30/+70).
SCHOTT-KZFSN5,density,3.46,g/cm3,,manufacturer,SCHOTT-AGF-2025-06,.agf ED record (density).
SCHOTT-KZFSN5,dPgF,-0.0071,,,manufacturer,SCHOTT-AGF-2025-06,.agf ED record (dPgF).
SCHOTT-KZFSN5,wl_min_um,0.35,um,,manufacturer,SCHOTT-AGF-2025-06,.agf LD lower wavelength limit.
SCHOTT-KZFSN5,wl_max_um,2.5,um,,manufacturer,SCHOTT-AGF-2025-06,.agf LD upper wavelength limit.
SCHOTT-N-SF19,refractive_index_nd,1.66679,,587.6,manufacturer,SCHOTT-AGF-2025-06,nd from .agf NM record.
SCHOTT-N-SF19,abbe_number_vd,33.12,,587.6,manufacturer,SCHOTT-AGF-2025-06,Vd from .agf NM record.
SCHOTT-N-SF19,glass_code,667331.290,,,manufacturer,SCHOTT-AGF-2025-06,glass code from .agf.
SCHOTT-N-SF19,cte,7.2,1e-6/K,,manufacturer,SCHOTT-AGF-2025-06,.agf ED record (CTE -30/+70).
SCHOTT-N-SF19,density,2.9,g/cm3,,manufacturer,SCHOTT-AGF-2025-06,.agf ED record (density).
SCHOTT-N-SF19,dPgF,0.0095,,,manufacturer,SCHOTT-AGF-2025-06,.agf ED record (dPgF).
SCHOTT-N-SF19,wl_min_um,0.37,um,,manufacturer,SCHOTT-AGF-2025-06,.agf LD lower wavelength limit.
SCHOTT-N-SF19,wl_max_um,2.5,um,,manufacturer,SCHOTT-AGF-2025-06,.agf LD upper wavelength limit.
SCHOTT-KZFS12,refractive_index_nd,1.696,,587.6,manufacturer,SCHOTT-AGF-2025-06,nd from .agf NM record.
SCHOTT-KZFS12,abbe_number_vd,36.29,,587.6,manufacturer,SCHOTT-AGF-2025-06,Vd from .agf NM record.
SCHOTT-KZFS12,glass_code,696363.384,,,manufacturer,SCHOTT-AGF-2025-06,glass code from .agf.
SCHOTT-KZFS12,cte,5.18,1e-6/K,,manufacturer,SCHOTT-AGF-2025-06,.agf ED record (CTE -30/+70).
SCHOTT-KZFS12,density,3.836,g/cm3,,manufacturer,SCHOTT-AGF-2025-06,.agf ED record (density).
SCHOTT-KZFS12,dPgF,-0.005,,,manufacturer,SCHOTT-AGF-2025-06,.agf ED record (dPgF).
SCHOTT-KZFS12,wl_min_um,0.35,um,,manufacturer,SCHOTT-AGF-2025-06,.agf LD lower wavelength limit.
SCHOTT-KZFS12,wl_max_um,2.5,um,,manufacturer,SCHOTT-AGF-2025-06,.agf LD upper wavelength limit.
SCHOTT-N-SF64,refractive_index_nd,1.70591,,587.6,manufacturer,SCHOTT-AGF-2025-06,nd from .agf NM record.
SCHOTT-N-SF64,abbe_number_vd,30.23,,587.6,manufacturer,SCHOTT-AGF-2025-06,Vd from .agf NM record.
SCHOTT-N-SF64,glass_code,706302.299,,,manufacturer,SCHOTT-AGF-2025-06,glass code from .agf.
SCHOTT-N-SF64,cte,8.48,1e-6/K,,manufacturer,SCHOTT-AGF-2025-06,.agf ED record (CTE -30/+70).
SCHOTT-N-SF64,density,2.989,g/cm3,,manufacturer,SCHOTT-AGF-2025-06,.agf ED record (density).
SCHOTT-N-SF64,dPgF,0.0099,,,manufacturer,SCHOTT-AGF-2025-06,.agf ED record (dPgF).
SCHOTT-N-SF64,wl_min_um,0.37,um,,manufacturer,SCHOTT-AGF-2025-06,.agf LD lower wavelength limit.
SCHOTT-N-SF64,wl_max_um,2.5,um,,manufacturer,SCHOTT-AGF-2025-06,.agf LD upper wavelength limit.
SCHOTT-N-LAF3,refractive_index_nd,1.717,,587.6,manufacturer,SCHOTT-AGF-2025-06,nd from .agf NM record.
SCHOTT-N-LAF3,abbe_number_vd,47.96,,587.6,manufacturer,SCHOTT-AGF-2025-06,Vd from .agf NM record.
SCHOTT-N-LAF3,glass_code,717480.414,,,manufacturer,SCHOTT-AGF-2025-06,glass code from .agf.
SCHOTT-N-LAF3,cte,7.6,1e-6/K,,manufacturer,SCHOTT-AGF-2025-06,.agf ED record (CTE -30/+70).
SCHOTT-N-LAF3,density,4.14,g/cm3,,manufacturer,SCHOTT-AGF-2025-06,.agf ED record (density).
SCHOTT-N-LAF3,dPgF,-0.0028,,,manufacturer,SCHOTT-AGF-2025-06,.agf ED record (dPgF).
SCHOTT-N-LAF3,wl_min_um,0.35,um,,manufacturer,SCHOTT-AGF-2025-06,.agf LD lower wavelength limit.
SCHOTT-N-LAF3,wl_max_um,2.5,um,,manufacturer,SCHOTT-AGF-2025-06,.agf LD upper wavelength limit.
SCHOTT-N-LAK33A,refractive_index_nd,1.75393,,587.6,manufacturer,SCHOTT-AGF-2025-06,nd from .agf NM record.
SCHOTT-N-LAK33A,abbe_number_vd,52.27,,587.6,manufacturer,SCHOTT-AGF-2025-06,Vd from .agf NM record.
SCHOTT-N-LAK33A,glass_code,754523.422,,,manufacturer,SCHOTT-AGF-2025-06,glass code from .agf.
SCHOTT-N-LAK33A,cte,5.8,1e-6/K,,manufacturer,SCHOTT-AGF-2025-06,.agf ED record (CTE -30/+70).
SCHOTT-N-LAK33A,density,4.216,g/cm3,,manufacturer,SCHOTT-AGF-2025-06,.agf ED record (density).
SCHOTT-N-LAK33A,dPgF,-0.0086,,,manufacturer,SCHOTT-AGF-2025-06,.agf ED record (dPgF).
SCHOTT-N-LAK33A,wl_min_um,0.32,um,,manufacturer,SCHOTT-AGF-2025-06,.agf LD lower wavelength limit.
SCHOTT-N-LAK33A,wl_max_um,2.5,um,,manufacturer,SCHOTT-AGF-2025-06,.agf LD upper wavelength limit.
SCHOTT-N-SF56,refractive_index_nd,1.7847,,587.6,manufacturer,SCHOTT-AGF-2025-06,nd from .agf NM record.
SCHOTT-N-SF56,abbe_number_vd,26.1,,587.6,manufacturer,SCHOTT-AGF-2025-06,Vd from .agf NM record.
SCHOTT-N-SF56,glass_code,785261.328,,,manufacturer,SCHOTT-AGF-2025-06,glass code from .agf.
SCHOTT-N-SF56,cte,8.7,1e-6/K,,manufacturer,SCHOTT-AGF-2025-06,.agf ED record (CTE -30/+70).
SCHOTT-N-SF56,density,3.28,g/cm3,,manufacturer,SCHOTT-AGF-2025-06,.agf ED record (density).
SCHOTT-N-SF56,dPgF,0.014,,,manufacturer,SCHOTT-AGF-2025-06,.agf ED record (dPgF).
SCHOTT-N-SF56,wl_min_um,0.38,um,,manufacturer,SCHOTT-AGF-2025-06,.agf LD lower wavelength limit.
SCHOTT-N-SF56,wl_max_um,2.5,um,,manufacturer,SCHOTT-AGF-2025-06,.agf LD upper wavelength limit.
SCHOTT-N-LAF36,refractive_index_nd,1.79952,,587.6,manufacturer,SCHOTT-AGF-2025-06,nd from .agf NM record.
SCHOTT-N-LAF36,abbe_number_vd,42.37,,587.6,manufacturer,SCHOTT-AGF-2025-06,Vd from .agf NM record.
SCHOTT-N-LAF36,glass_code,800424.443,,,manufacturer,SCHOTT-AGF-2025-06,glass code from .agf.
SCHOTT-N-LAF36,cte,5.65,1e-6/K,,manufacturer,SCHOTT-AGF-2025-06,.agf ED record (CTE -30/+70).
SCHOTT-N-LAF36,density,4.431,g/cm3,,manufacturer,SCHOTT-AGF-2025-06,.agf ED record (density).
SCHOTT-N-LAF36,dPgF,-0.0067,,,manufacturer,SCHOTT-AGF-2025-06,.agf ED record (dPgF).
SCHOTT-N-LAF36,wl_min_um,0.35,um,,manufacturer,SCHOTT-AGF-2025-06,.agf LD lower wavelength limit.
SCHOTT-N-LAF36,wl_max_um,2.5,um,,manufacturer,SCHOTT-AGF-2025-06,.agf LD upper wavelength limit.
SCHOTT-N-LASF45HT,refractive_index_nd,1.80107,,587.6,manufacturer,SCHOTT-AGF-2025-06,nd from .agf NM record.
SCHOTT-N-LASF45HT,abbe_number_vd,34.97,,587.6,manufacturer,SCHOTT-AGF-2025-06,Vd from .agf NM record.
SCHOTT-N-LASF45HT,glass_code,801350.363,,,manufacturer,SCHOTT-AGF-2025-06,glass code from .agf.
SCHOTT-N-LASF45HT,cte,7.36,1e-6/K,,manufacturer,SCHOTT-AGF-2025-06,.agf ED record (CTE -30/+70).
SCHOTT-N-LASF45HT,density,3.626,g/cm3,,manufacturer,SCHOTT-AGF-2025-06,.agf ED record (density).
SCHOTT-N-LASF45HT,dPgF,0.0009,,,manufacturer,SCHOTT-AGF-2025-06,.agf ED record (dPgF).
SCHOTT-N-LASF45HT,wl_min_um,0.35,um,,manufacturer,SCHOTT-AGF-2025-06,.agf LD lower wavelength limit.
SCHOTT-N-LASF45HT,wl_max_um,2.5,um,,manufacturer,SCHOTT-AGF-2025-06,.agf LD upper wavelength limit.
SCHOTT-SFL6,refractive_index_nd,1.80518,,587.6,manufacturer,SCHOTT-AGF-2025-06,nd from .agf NM record.
SCHOTT-SFL6,abbe_number_vd,25.39,,587.6,manufacturer,SCHOTT-AGF-2025-06,Vd from .agf NM record.
SCHOTT-SFL6,glass_code,805254.337,,,manufacturer,SCHOTT-AGF-2025-06,glass code from .agf.
SCHOTT-SFL6,cte,9.0,1e-6/K,,manufacturer,SCHOTT-AGF-2025-06,.agf ED record (CTE -30/+70).
SCHOTT-SFL6,density,3.37,g/cm3,,manufacturer,SCHOTT-AGF-2025-06,.agf ED record (density).
SCHOTT-SFL6,dPgF,0.0148,,,manufacturer,SCHOTT-AGF-2025-06,.agf ED record (dPgF).
SCHOTT-SFL6,wl_min_um,0.37,um,,manufacturer,SCHOTT-AGF-2025-06,.agf LD lower wavelength limit.
SCHOTT-SFL6,wl_max_um,2.325,um,,manufacturer,SCHOTT-AGF-2025-06,.agf LD upper wavelength limit.
SCHOTT-SFL57,refractive_index_nd,1.84666,,587.6,manufacturer,SCHOTT-AGF-2025-06,nd from .agf NM record.
SCHOTT-SFL57,abbe_number_vd,23.62,,587.6,manufacturer,SCHOTT-AGF-2025-06,Vd from .agf NM record.
SCHOTT-SFL57,glass_code,847236.355,,,manufacturer,SCHOTT-AGF-2025-06,glass code from .agf.
SCHOTT-SFL57,cte,8.7,1e-6/K,,manufacturer,SCHOTT-AGF-2025-06,.agf ED record (CTE -30/+70).
SCHOTT-SFL57,density,3.55,g/cm3,,manufacturer,SCHOTT-AGF-2025-06,.agf ED record (density).
SCHOTT-SFL57,dPgF,0.0177,,,manufacturer,SCHOTT-AGF-2025-06,.agf ED record (dPgF).
SCHOTT-SFL57,wl_min_um,0.39,um,,manufacturer,SCHOTT-AGF-2025-06,.agf LD lower wavelength limit.
SCHOTT-SFL57,wl_max_um,2.5,um,,manufacturer,SCHOTT-AGF-2025-06,.agf LD upper wavelength limit.
SCHOTT-SF57HT,refractive_index_nd,1.84666,,587.6,manufacturer,SCHOTT-AGF-2025-06,nd from .agf NM record.
SCHOTT-SF57HT,abbe_number_vd,23.83,,587.6,manufacturer,SCHOTT-AGF-2025-06,Vd from .agf NM record.
SCHOTT-SF57HT,glass_code,847238.551,,,manufacturer,SCHOTT-AGF-2025-06,glass code from .agf.
SCHOTT-SF57HT,cte,8.3,1e-6/K,,manufacturer,SCHOTT-AGF-2025-06,.agf ED record (CTE -30/+70).
SCHOTT-SF57HT,density,5.51,g/cm3,,manufacturer,SCHOTT-AGF-2025-06,.agf ED record (density).
SCHOTT-SF57HT,dPgF,0.0123,,,manufacturer,SCHOTT-AGF-2025-06,.agf ED record (dPgF).
SCHOTT-SF57HT,wl_min_um,0.37,um,,manufacturer,SCHOTT-AGF-2025-06,.agf LD lower wavelength limit.
SCHOTT-SF57HT,wl_max_um,2.5,um,,manufacturer,SCHOTT-AGF-2025-06,.agf LD upper wavelength limit.
SCHOTT-N-LASF9HT,refractive_index_nd,1.85025,,587.6,manufacturer,SCHOTT-AGF-2025-06,nd from .agf NM record.
SCHOTT-N-LASF9HT,abbe_number_vd,32.17,,587.6,manufacturer,SCHOTT-AGF-2025-06,Vd from .agf NM record.
SCHOTT-N-LASF9HT,glass_code,850322.441,,,manufacturer,SCHOTT-AGF-2025-06,glass code from .agf.
SCHOTT-N-LASF9HT,cte,7.37,1e-6/K,,manufacturer,SCHOTT-AGF-2025-06,.agf ED record (CTE -30/+70).
SCHOTT-N-LASF9HT,density,4.41,g/cm3,,manufacturer,SCHOTT-AGF-2025-06,.agf ED record (density).
SCHOTT-N-LASF9HT,dPgF,0.0037,,,manufacturer,SCHOTT-AGF-2025-06,.agf ED record (dPgF).
SCHOTT-N-LASF9HT,wl_min_um,0.35,um,,manufacturer,SCHOTT-AGF-2025-06,.agf LD lower wavelength limit.
SCHOTT-N-LASF9HT,wl_max_um,2.5,um,,manufacturer,SCHOTT-AGF-2025-06,.agf LD upper wavelength limit.
SCHOTT-N-LASF46A,refractive_index_nd,1.90366,,587.6,manufacturer,SCHOTT-AGF-2025-06,nd from .agf NM record.
SCHOTT-N-LASF46A,abbe_number_vd,31.32,,587.6,manufacturer,SCHOTT-AGF-2025-06,Vd from .agf NM record.
SCHOTT-N-LASF46A,glass_code,904313.445,,,manufacturer,SCHOTT-AGF-2025-06,glass code from .agf.
SCHOTT-N-LASF46A,cte,6.0,1e-6/K,,manufacturer,SCHOTT-AGF-2025-06,.agf ED record (CTE -30/+70).
SCHOTT-N-LASF46A,density,4.449,g/cm3,,manufacturer,SCHOTT-AGF-2025-06,.agf ED record (density).
SCHOTT-N-LASF46A,dPgF,0.0042,,,manufacturer,SCHOTT-AGF-2025-06,.agf ED record (dPgF).
SCHOTT-N-LASF46A,wl_min_um,0.365,um,,manufacturer,SCHOTT-AGF-2025-06,.agf LD lower wavelength limit.
SCHOTT-N-LASF46A,wl_max_um,2.5,um,,manufacturer,SCHOTT-AGF-2025-06,.agf LD upper wavelength limit.
SCHOTT-N-ZK7,refractive_index_nd,1.50847,,587.6,manufacturer,SCHOTT-AGF-2025-06,nd from .agf NM record.
SCHOTT-N-ZK7,abbe_number_vd,61.19,,587.6,manufacturer,SCHOTT-AGF-2025-06,Vd from .agf NM record.
SCHOTT-N-ZK7,glass_code,508612.249,,,manufacturer,SCHOTT-AGF-2025-06,glass code from .agf.
SCHOTT-N-ZK7,cte,4.5,1e-6/K,,manufacturer,SCHOTT-AGF-2025-06,.agf ED record (CTE -30/+70).
SCHOTT-N-ZK7,density,2.49,g/cm3,,manufacturer,SCHOTT-AGF-2025-06,.agf ED record (density).
SCHOTT-N-ZK7,dPgF,-0.0039,,,manufacturer,SCHOTT-AGF-2025-06,.agf ED record (dPgF).
SCHOTT-N-ZK7,wl_min_um,0.3,um,,manufacturer,SCHOTT-AGF-2025-06,.agf LD lower wavelength limit.
SCHOTT-N-ZK7,wl_max_um,2.5,um,,manufacturer,SCHOTT-AGF-2025-06,.agf LD upper wavelength limit.
SCHOTT-K7,refractive_index_nd,1.51112,,587.6,manufacturer,SCHOTT-AGF-2025-06,nd from .agf NM record.
SCHOTT-K7,abbe_number_vd,60.41,,587.6,manufacturer,SCHOTT-AGF-2025-06,Vd from .agf NM record.
SCHOTT-K7,glass_code,511604.253,,,manufacturer,SCHOTT-AGF-2025-06,glass code from .agf.
SCHOTT-K7,cte,8.4,1e-6/K,,manufacturer,SCHOTT-AGF-2025-06,.agf ED record (CTE -30/+70).
SCHOTT-K7,density,2.53,g/cm3,,manufacturer,SCHOTT-AGF-2025-06,.agf ED record (density).
SCHOTT-K7,dPgF,0.0,,,manufacturer,SCHOTT-AGF-2025-06,.agf ED record (dPgF).
SCHOTT-K7,wl_min_um,0.31,um,,manufacturer,SCHOTT-AGF-2025-06,.agf LD lower wavelength limit.
SCHOTT-K7,wl_max_um,2.5,um,,manufacturer,SCHOTT-AGF-2025-06,.agf LD upper wavelength limit.
SCHOTT-AF32ECO,refractive_index_nd,1.511531,,587.6,manufacturer,SCHOTT-AGF-2025-06,nd from .agf NM record.
SCHOTT-AF32ECO,abbe_number_vd,62.574031,,587.6,manufacturer,SCHOTT-AGF-2025-06,Vd from .agf NM record.
SCHOTT-AF32ECO,dPgF,0.0,,,manufacturer,SCHOTT-AGF-2025-06,.agf ED record (dPgF).
SCHOTT-AF32ECO,wl_min_um,0.31,um,,manufacturer,SCHOTT-AGF-2025-06,.agf LD lower wavelength limit.
SCHOTT-AF32ECO,wl_max_um,2.325,um,,manufacturer,SCHOTT-AGF-2025-06,.agf LD upper wavelength limit.
SCHOTT-B270,refractive_index_nd,1.52308,,587.6,manufacturer,SCHOTT-AGF-2025-06,nd from .agf NM record.
SCHOTT-B270,abbe_number_vd,58.571369,,587.6,manufacturer,SCHOTT-AGF-2025-06,Vd from .agf NM record.
SCHOTT-B270,cte,8.1,1e-6/K,,manufacturer,SCHOTT-AGF-2025-06,.agf ED record (CTE -30/+70).
SCHOTT-B270,density,2.54,g/cm3,,manufacturer,SCHOTT-AGF-2025-06,.agf ED record (density).
SCHOTT-B270,dPgF,0.0,,,manufacturer,SCHOTT-AGF-2025-06,.agf ED record (dPgF).
SCHOTT-B270,wl_min_um,0.334,um,,manufacturer,SCHOTT-AGF-2025-06,.agf LD lower wavelength limit.
SCHOTT-B270,wl_max_um,2.5,um,,manufacturer,SCHOTT-AGF-2025-06,.agf LD upper wavelength limit.
SCHOTT-BAF13,refractive_index_nd,1.668919,,587.6,manufacturer,SCHOTT-AGF-2025-06,nd from .agf NM record.
SCHOTT-BAF13,abbe_number_vd,44.961828,,587.6,manufacturer,SCHOTT-AGF-2025-06,Vd from .agf NM record.
SCHOTT-BAF13,glass_code,669450,,,manufacturer,SCHOTT-AGF-2025-06,glass code from .agf.
SCHOTT-BAF13,cte,7.4,1e-6/K,,manufacturer,SCHOTT-AGF-2025-06,.agf ED record (CTE -30/+70).
SCHOTT-BAF13,density,3.8,g/cm3,,manufacturer,SCHOTT-AGF-2025-06,.agf ED record (density).
SCHOTT-BAF13,dPgF,0.0008,,,manufacturer,SCHOTT-AGF-2025-06,.agf ED record (dPgF).
SCHOTT-BAF13,wl_min_um,0.334,um,,manufacturer,SCHOTT-AGF-2025-06,.agf LD lower wavelength limit.
SCHOTT-BAF13,wl_max_um,2.325,um,,manufacturer,SCHOTT-AGF-2025-06,.agf LD upper wavelength limit.
SCHOTT-BAF3,refractive_index_nd,1.58267,,587.6,manufacturer,SCHOTT-AGF-2025-06,nd from .agf NM record.
SCHOTT-BAF3,abbe_number_vd,46.469988,,587.6,manufacturer,SCHOTT-AGF-2025-06,Vd from .agf NM record.
SCHOTT-BAF3,glass_code,583465,,,manufacturer,SCHOTT-AGF-2025-06,glass code from .agf.
SCHOTT-BAF3,cte,7.8,1e-6/K,,manufacturer,SCHOTT-AGF-2025-06,.agf ED record (CTE -30/+70).
SCHOTT-BAF3,density,3.28,g/cm3,,manufacturer,SCHOTT-AGF-2025-06,.agf ED record (density).
SCHOTT-BAF3,dPgF,0.0001,,,manufacturer,SCHOTT-AGF-2025-06,.agf ED record (dPgF).
SCHOTT-BAF3,wl_min_um,0.334,um,,manufacturer,SCHOTT-AGF-2025-06,.agf LD lower wavelength limit.
SCHOTT-BAF3,wl_max_um,2.325,um,,manufacturer,SCHOTT-AGF-2025-06,.agf LD upper wavelength limit.
SCHOTT-BAF4,refractive_index_nd,1.605621,,587.6,manufacturer,SCHOTT-AGF-2025-06,nd from .agf NM record.
SCHOTT-BAF4,abbe_number_vd,43.929699,,587.6,manufacturer,SCHOTT-AGF-2025-06,Vd from .agf NM record.
SCHOTT-BAF4,glass_code,606439,,,manufacturer,SCHOTT-AGF-2025-06,glass code from .agf.
SCHOTT-BAF4,cte,7.9,1e-6/K,,manufacturer,SCHOTT-AGF-2025-06,.agf ED record (CTE -30/+70).
SCHOTT-BAF4,density,3.5,g/cm3,,manufacturer,SCHOTT-AGF-2025-06,.agf ED record (density).
SCHOTT-BAF4,dPgF,0.0006,,,manufacturer,SCHOTT-AGF-2025-06,.agf ED record (dPgF).
SCHOTT-BAF4,wl_min_um,0.334,um,,manufacturer,SCHOTT-AGF-2025-06,.agf LD lower wavelength limit.
SCHOTT-BAF4,wl_max_um,2.5,um,,manufacturer,SCHOTT-AGF-2025-06,.agf LD upper wavelength limit.
SCHOTT-BAF50,refractive_index_nd,1.682726,,587.6,manufacturer,SCHOTT-AGF-2025-06,nd from .agf NM record.
SCHOTT-BAF50,abbe_number_vd,44.503507,,587.6,manufacturer,SCHOTT-AGF-2025-06,Vd from .agf NM record.
