Repository: br24563/Glass-Match

# GlassMatch
Open-source optical glass selection, comparison, and material database.
**2,959 materials · 18 source collections · 364 traceable sources** · data
version pinned by [`MANIFEST.json`](data/normalized/MANIFEST.json) ·
[how the data is validated](docs/VALIDATION.md) — search,
rank, compare, and inspect provenance for oxide glasses, crystals, IR
materials, polymers, and moldables.
> Screenshots captured from a live run (`start.bat`); regenerate with
> `python scripts/capture_screenshots.py` (needs `pip install playwright` and a
> local Microsoft Edge install).

File: data/normalized/properties.csv (part 4 of 41)
glass_id,property,value,unit,reference_wavelength_nm,data_type,source_id,notes
SCHOTT-BAF50,glass_code,683445,,,manufacturer,SCHOTT-AGF-2025-06,glass code from .agf.
SCHOTT-BAF50,cte,8.3,1e-6/K,,manufacturer,SCHOTT-AGF-2025-06,.agf ED record (CTE -30/+70).
SCHOTT-BAF50,density,3.8,g/cm3,,manufacturer,SCHOTT-AGF-2025-06,.agf ED record (density).
SCHOTT-BAF50,dPgF,-0.002,,,manufacturer,SCHOTT-AGF-2025-06,.agf ED record (dPgF).
SCHOTT-BAF50,wl_min_um,0.334,um,,manufacturer,SCHOTT-AGF-2025-06,.agf LD lower wavelength limit.
SCHOTT-BAF50,wl_max_um,2.325,um,,manufacturer,SCHOTT-AGF-2025-06,.agf LD upper wavelength limit.
SCHOTT-BAF51,refractive_index_nd,1.652242,,587.6,manufacturer,SCHOTT-AGF-2025-06,nd from .agf NM record.
SCHOTT-BAF51,abbe_number_vd,44.930457,,587.6,manufacturer,SCHOTT-AGF-2025-06,Vd from .agf NM record.
SCHOTT-BAF51,glass_code,652449,,,manufacturer,SCHOTT-AGF-2025-06,glass code from .agf.
SCHOTT-BAF51,cte,8.4,1e-6/K,,manufacturer,SCHOTT-AGF-2025-06,.agf ED record (CTE -30/+70).
SCHOTT-BAF51,density,3.42,g/cm3,,manufacturer,SCHOTT-AGF-2025-06,.agf ED record (density).
SCHOTT-BAF51,dPgF,-0.0009,,,manufacturer,SCHOTT-AGF-2025-06,.agf ED record (dPgF).
SCHOTT-BAF51,wl_min_um,0.334,um,,manufacturer,SCHOTT-AGF-2025-06,.agf LD lower wavelength limit.
SCHOTT-BAF51,wl_max_um,2.325,um,,manufacturer,SCHOTT-AGF-2025-06,.agf LD upper wavelength limit.
SCHOTT-BAF52,refractive_index_nd,1.608589,,587.6,manufacturer,SCHOTT-AGF-2025-06,nd from .agf NM record.
SCHOTT-BAF52,abbe_number_vd,46.44241,,587.6,manufacturer,SCHOTT-AGF-2025-06,Vd from .agf NM record.
SCHOTT-BAF52,glass_code,609464,,,manufacturer,SCHOTT-AGF-2025-06,glass code from .agf.
SCHOTT-BAF52,cte,8.4,1e-6/K,,manufacturer,SCHOTT-AGF-2025-06,.agf ED record (CTE -30/+70).
SCHOTT-BAF52,density,3.32,g/cm3,,manufacturer,SCHOTT-AGF-2025-06,.agf ED record (density).
SCHOTT-BAF52,dPgF,0.0009,,,manufacturer,SCHOTT-AGF-2025-06,.agf ED record (dPgF).
SCHOTT-BAF52,wl_min_um,0.334,um,,manufacturer,SCHOTT-AGF-2025-06,.agf LD lower wavelength limit.
SCHOTT-BAF52,wl_max_um,2.325,um,,manufacturer,SCHOTT-AGF-2025-06,.agf LD upper wavelength limit.
SCHOTT-BAF8,refractive_index_nd,1.62374,,587.6,manufacturer,SCHOTT-AGF-2025-06,nd from .agf NM record.
SCHOTT-BAF8,abbe_number_vd,47.000909,,587.6,manufacturer,SCHOTT-AGF-2025-06,Vd from .agf NM record.
SCHOTT-BAF8,glass_code,624470,,,manufacturer,SCHOTT-AGF-2025-06,glass code from .agf.
SCHOTT-BAF8,cte,7.0,1e-6/K,,manufacturer,SCHOTT-AGF-2025-06,.agf ED record (CTE -30/+70).
SCHOTT-BAF8,density,3.67,g/cm3,,manufacturer,SCHOTT-AGF-2025-06,.agf ED record (density).
SCHOTT-BAF8,dPgF,0.0001,,,manufacturer,SCHOTT-AGF-2025-06,.agf ED record (dPgF).
SCHOTT-BAF8,wl_min_um,0.334,um,,manufacturer,SCHOTT-AGF-2025-06,.agf LD lower wavelength limit.
SCHOTT-BAF8,wl_max_um,2.325,um,,manufacturer,SCHOTT-AGF-2025-06,.agf LD upper wavelength limit.
SCHOTT-BAF9,refractive_index_nd,1.643276,,587.6,manufacturer,SCHOTT-AGF-2025-06,nd from .agf NM record.
SCHOTT-BAF9,abbe_number_vd,47.958224,,587.6,manufacturer,SCHOTT-AGF-2025-06,Vd from .agf NM record.
SCHOTT-BAF9,glass_code,643480,,,manufacturer,SCHOTT-AGF-2025-06,glass code from .agf.
SCHOTT-BAF9,cte,6.5,1e-6/K,,manufacturer,SCHOTT-AGF-2025-06,.agf ED record (CTE -30/+70).
SCHOTT-BAF9,density,3.85,g/cm3,,manufacturer,SCHOTT-AGF-2025-06,.agf ED record (density).
SCHOTT-BAF9,dPgF,-0.0003,,,manufacturer,SCHOTT-AGF-2025-06,.agf ED record (dPgF).
SCHOTT-BAF9,wl_min_um,0.334,um,,manufacturer,SCHOTT-AGF-2025-06,.agf LD lower wavelength limit.
SCHOTT-BAF9,wl_max_um,2.325,um,,manufacturer,SCHOTT-AGF-2025-06,.agf LD upper wavelength limit.
SCHOTT-BAFN10,refractive_index_nd,1.670031,,587.6,manufacturer,SCHOTT-AGF-2025-06,nd from .agf NM record.
SCHOTT-BAFN10,abbe_number_vd,47.108735,,587.6,manufacturer,SCHOTT-AGF-2025-06,Vd from .agf NM record.
SCHOTT-BAFN10,glass_code,670471,,,manufacturer,SCHOTT-AGF-2025-06,glass code from .agf.
SCHOTT-BAFN10,cte,6.8,1e-6/K,,manufacturer,SCHOTT-AGF-2025-06,.agf ED record (CTE -30/+70).
SCHOTT-BAFN10,density,3.76,g/cm3,,manufacturer,SCHOTT-AGF-2025-06,.agf ED record (density).
SCHOTT-BAFN10,dPgF,-0.0001,,,manufacturer,SCHOTT-AGF-2025-06,.agf ED record (dPgF).
SCHOTT-BAFN10,wl_min_um,0.334,um,,manufacturer,SCHOTT-AGF-2025-06,.agf LD lower wavelength limit.
SCHOTT-BAFN10,wl_max_um,2.325,um,,manufacturer,SCHOTT-AGF-2025-06,.agf LD upper wavelength limit.
SCHOTT-BAFN11,refractive_index_nd,1.666721,,587.6,manufacturer,SCHOTT-AGF-2025-06,nd from .agf NM record.
SCHOTT-BAFN11,abbe_number_vd,48.421391,,587.6,manufacturer,SCHOTT-AGF-2025-06,Vd from .agf NM record.
SCHOTT-BAFN11,glass_code,667484,,,manufacturer,SCHOTT-AGF-2025-06,glass code from .agf.
SCHOTT-BAFN11,cte,6.8,1e-6/K,,manufacturer,SCHOTT-AGF-2025-06,.agf ED record (CTE -30/+70).
SCHOTT-BAFN11,density,3.76,g/cm3,,manufacturer,SCHOTT-AGF-2025-06,.agf ED record (density).
SCHOTT-BAFN11,dPgF,-0.0005,,,manufacturer,SCHOTT-AGF-2025-06,.agf ED record (dPgF).
SCHOTT-BAFN11,wl_min_um,0.334,um,,manufacturer,SCHOTT-AGF-2025-06,.agf LD lower wavelength limit.
SCHOTT-BAFN11,wl_max_um,2.325,um,,manufacturer,SCHOTT-AGF-2025-06,.agf LD upper wavelength limit.
SCHOTT-BAK1,refractive_index_nd,1.5725,,587.6,manufacturer,SCHOTT-AGF-2025-06,nd from .agf NM record.
SCHOTT-BAK1,abbe_number_vd,57.54931,,587.6,manufacturer,SCHOTT-AGF-2025-06,Vd from .agf NM record.
SCHOTT-BAK1,glass_code,573576,,,manufacturer,SCHOTT-AGF-2025-06,glass code from .agf.
SCHOTT-BAK1,cte,7.6,1e-6/K,,manufacturer,SCHOTT-AGF-2025-06,.agf ED record (CTE -30/+70).
SCHOTT-BAK1,density,3.19,g/cm3,,manufacturer,SCHOTT-AGF-2025-06,.agf ED record (density).
SCHOTT-BAK1,dPgF,0.0002,,,manufacturer,SCHOTT-AGF-2025-06,.agf ED record (dPgF).
SCHOTT-BAK1,wl_min_um,0.29,um,,manufacturer,SCHOTT-AGF-2025-06,.agf LD lower wavelength limit.
SCHOTT-BAK1,wl_max_um,2.5,um,,manufacturer,SCHOTT-AGF-2025-06,.agf LD upper wavelength limit.
SCHOTT-BAK2,refractive_index_nd,1.53996,,587.6,manufacturer,SCHOTT-AGF-2025-06,nd from .agf NM record.
SCHOTT-BAK2,abbe_number_vd,59.708588,,587.6,manufacturer,SCHOTT-AGF-2025-06,Vd from .agf NM record.
SCHOTT-BAK2,glass_code,540597,,,manufacturer,SCHOTT-AGF-2025-06,glass code from .agf.
SCHOTT-BAK2,cte,8.0,1e-6/K,,manufacturer,SCHOTT-AGF-2025-06,.agf ED record (CTE -30/+70).
SCHOTT-BAK2,density,2.86,g/cm3,,manufacturer,SCHOTT-AGF-2025-06,.agf ED record (density).
SCHOTT-BAK2,dPgF,0.0004,,,manufacturer,SCHOTT-AGF-2025-06,.agf ED record (dPgF).
SCHOTT-BAK2,wl_min_um,0.28,um,,manufacturer,SCHOTT-AGF-2025-06,.agf LD lower wavelength limit.
SCHOTT-BAK2,wl_max_um,2.5,um,,manufacturer,SCHOTT-AGF-2025-06,.agf LD upper wavelength limit.
SCHOTT-BAK4,refractive_index_nd,1.56883,,587.6,manufacturer,SCHOTT-AGF-2025-06,nd from .agf NM record.
SCHOTT-BAK4,abbe_number_vd,56.130661,,587.6,manufacturer,SCHOTT-AGF-2025-06,Vd from .agf NM record.
SCHOTT-BAK4,glass_code,569561,,,manufacturer,SCHOTT-AGF-2025-06,glass code from .agf.
SCHOTT-BAK4,cte,7.0,1e-6/K,,manufacturer,SCHOTT-AGF-2025-06,.agf ED record (CTE -30/+70).
SCHOTT-BAK4,density,3.1,g/cm3,,manufacturer,SCHOTT-AGF-2025-06,.agf ED record (density).
SCHOTT-BAK4,dPgF,-0.0007,,,manufacturer,SCHOTT-AGF-2025-06,.agf ED record (dPgF).
SCHOTT-BAK4,wl_min_um,0.31,um,,manufacturer,SCHOTT-AGF-2025-06,.agf LD lower wavelength limit.
SCHOTT-BAK4,wl_max_um,2.5,um,,manufacturer,SCHOTT-AGF-2025-06,.agf LD upper wavelength limit.
SCHOTT-BAK5,refractive_index_nd,1.556709,,587.6,manufacturer,SCHOTT-AGF-2025-06,nd from .agf NM record.
SCHOTT-BAK5,abbe_number_vd,58.649202,,587.6,manufacturer,SCHOTT-AGF-2025-06,Vd from .agf NM record.
SCHOTT-BAK5,glass_code,557587,,,manufacturer,SCHOTT-AGF-2025-06,glass code from .agf.
SCHOTT-BAK5,cte,7.8,1e-6/K,,manufacturer,SCHOTT-AGF-2025-06,.agf ED record (CTE -30/+70).
SCHOTT-BAK5,density,3.02,g/cm3,,manufacturer,SCHOTT-AGF-2025-06,.agf ED record (density).
SCHOTT-BAK5,dPgF,0.0003,,,manufacturer,SCHOTT-AGF-2025-06,.agf ED record (dPgF).
SCHOTT-BAK5,wl_min_um,0.334,um,,manufacturer,SCHOTT-AGF-2025-06,.agf LD lower wavelength limit.
SCHOTT-BAK5,wl_max_um,2.325,um,,manufacturer,SCHOTT-AGF-2025-06,.agf LD upper wavelength limit.
SCHOTT-BAK50,refractive_index_nd,1.567736,,587.6,manufacturer,SCHOTT-AGF-2025-06,nd from .agf NM record.
SCHOTT-BAK50,abbe_number_vd,57.990411,,587.6,manufacturer,SCHOTT-AGF-2025-06,Vd from .agf NM record.
SCHOTT-BAK50,glass_code,568580,,,manufacturer,SCHOTT-AGF-2025-06,glass code from .agf.
SCHOTT-BAK50,cte,3.7,1e-6/K,,manufacturer,SCHOTT-AGF-2025-06,.agf ED record (CTE -30/+70).
SCHOTT-BAK50,density,2.93,g/cm3,,manufacturer,SCHOTT-AGF-2025-06,.agf ED record (density).
SCHOTT-BAK50,dPgF,-0.0026,,,manufacturer,SCHOTT-AGF-2025-06,.agf ED record (dPgF).
SCHOTT-BAK50,wl_min_um,0.334,um,,manufacturer,SCHOTT-AGF-2025-06,.agf LD lower wavelength limit.
SCHOTT-BAK50,wl_max_um,2.325,um,,manufacturer,SCHOTT-AGF-2025-06,.agf LD upper wavelength limit.
SCHOTT-BALF4,refractive_index_nd,1.579569,,587.6,manufacturer,SCHOTT-AGF-2025-06,nd from .agf NM record.
SCHOTT-BALF4,abbe_number_vd,53.708241,,587.6,manufacturer,SCHOTT-AGF-2025-06,Vd from .agf NM record.
SCHOTT-BALF4,glass_code,580537,,,manufacturer,SCHOTT-AGF-2025-06,glass code from .agf.
SCHOTT-BALF4,cte,6.4,1e-6/K,,manufacturer,SCHOTT-AGF-2025-06,.agf ED record (CTE -30/+70).
SCHOTT-BALF4,density,3.17,g/cm3,,manufacturer,SCHOTT-AGF-2025-06,.agf ED record (density).
SCHOTT-BALF4,dPgF,-0.0009,,,manufacturer,SCHOTT-AGF-2025-06,.agf ED record (dPgF).
SCHOTT-BALF4,wl_min_um,0.334,um,,manufacturer,SCHOTT-AGF-2025-06,.agf LD lower wavelength limit.
SCHOTT-BALF4,wl_max_um,2.325,um,,manufacturer,SCHOTT-AGF-2025-06,.agf LD upper wavelength limit.
SCHOTT-BALF5,refractive_index_nd,1.547391,,587.6,manufacturer,SCHOTT-AGF-2025-06,nd from .agf NM record.
SCHOTT-BALF5,abbe_number_vd,53.629486,,587.6,manufacturer,SCHOTT-AGF-2025-06,Vd from .agf NM record.
SCHOTT-BALF5,glass_code,547536,,,manufacturer,SCHOTT-AGF-2025-06,glass code from .agf.
SCHOTT-BALF5,cte,8.1,1e-6/K,,manufacturer,SCHOTT-AGF-2025-06,.agf ED record (CTE -30/+70).
SCHOTT-BALF5,density,2.95,g/cm3,,manufacturer,SCHOTT-AGF-2025-06,.agf ED record (density).
SCHOTT-BALF5,dPgF,0.0001,,,manufacturer,SCHOTT-AGF-2025-06,.agf ED record (dPgF).
SCHOTT-BALF5,wl_min_um,0.32,um,,manufacturer,SCHOTT-AGF-2025-06,.agf LD lower wavelength limit.
SCHOTT-BALF5,wl_max_um,2.325,um,,manufacturer,SCHOTT-AGF-2025-06,.agf LD upper wavelength limit.
SCHOTT-BALF50,refractive_index_nd,1.588931,,587.6,manufacturer,SCHOTT-AGF-2025-06,nd from .agf NM record.
SCHOTT-BALF50,abbe_number_vd,51.371228,,587.6,manufacturer,SCHOTT-AGF-2025-06,Vd from .agf NM record.
SCHOTT-BALF50,glass_code,589514,,,manufacturer,SCHOTT-AGF-2025-06,glass code from .agf.
SCHOTT-BALF50,cte,8.3,1e-6/K,,manufacturer,SCHOTT-AGF-2025-06,.agf ED record (CTE -30/+70).
SCHOTT-BALF50,density,3.11,g/cm3,,manufacturer,SCHOTT-AGF-2025-06,.agf ED record (density).
SCHOTT-BALF50,dPgF,-0.0011,,,manufacturer,SCHOTT-AGF-2025-06,.agf ED record (dPgF).
SCHOTT-BALF50,wl_min_um,0.334,um,,manufacturer,SCHOTT-AGF-2025-06,.agf LD lower wavelength limit.
SCHOTT-BALF50,wl_max_um,2.325,um,,manufacturer,SCHOTT-AGF-2025-06,.agf LD upper wavelength limit.
SCHOTT-BALKN3,refractive_index_nd,1.518489,,587.6,manufacturer,SCHOTT-AGF-2025-06,nd from .agf NM record.
SCHOTT-BALKN3,abbe_number_vd,60.259571,,587.6,manufacturer,SCHOTT-AGF-2025-06,Vd from .agf NM record.
SCHOTT-BALKN3,glass_code,518603,,,manufacturer,SCHOTT-AGF-2025-06,glass code from .agf.
SCHOTT-BALKN3,cte,7.9,1e-6/K,,manufacturer,SCHOTT-AGF-2025-06,.agf ED record (CTE -30/+70).
SCHOTT-BALKN3,density,2.61,g/cm3,,manufacturer,SCHOTT-AGF-2025-06,.agf ED record (density).
SCHOTT-BALKN3,dPgF,-0.0001,,,manufacturer,SCHOTT-AGF-2025-06,.agf ED record (dPgF).
SCHOTT-BALKN3,wl_min_um,0.31,um,,manufacturer,SCHOTT-AGF-2025-06,.agf LD lower wavelength limit.
SCHOTT-BALKN3,wl_max_um,2.325,um,,manufacturer,SCHOTT-AGF-2025-06,.agf LD upper wavelength limit.
SCHOTT-BASF1,refractive_index_nd,1.626061,,587.6,manufacturer,SCHOTT-AGF-2025-06,nd from .agf NM record.
SCHOTT-BASF1,abbe_number_vd,38.962861,,587.6,manufacturer,SCHOTT-AGF-2025-06,Vd from .agf NM record.
SCHOTT-BASF1,glass_code,626390,,,manufacturer,SCHOTT-AGF-2025-06,glass code from .agf.
SCHOTT-BASF1,cte,8.5,1e-6/K,,manufacturer,SCHOTT-AGF-2025-06,.agf ED record (CTE -30/+70).
SCHOTT-BASF1,density,3.66,g/cm3,,manufacturer,SCHOTT-AGF-2025-06,.agf ED record (density).
SCHOTT-BASF1,dPgF,0.0014,,,manufacturer,SCHOTT-AGF-2025-06,.agf ED record (dPgF).
SCHOTT-BASF1,wl_min_um,0.334,um,,manufacturer,SCHOTT-AGF-2025-06,.agf LD lower wavelength limit.
SCHOTT-BASF1,wl_max_um,2.325,um,,manufacturer,SCHOTT-AGF-2025-06,.agf LD upper wavelength limit.
SCHOTT-BASF10,refractive_index_nd,1.65016,,587.6,manufacturer,SCHOTT-AGF-2025-06,nd from .agf NM record.
SCHOTT-BASF10,abbe_number_vd,39.148818,,587.6,manufacturer,SCHOTT-AGF-2025-06,Vd from .agf NM record.
SCHOTT-BASF10,glass_code,650392,,,manufacturer,SCHOTT-AGF-2025-06,glass code from .agf.
SCHOTT-BASF10,cte,8.6,1e-6/K,,manufacturer,SCHOTT-AGF-2025-06,.agf ED record (CTE -30/+70).
SCHOTT-BASF10,density,3.91,g/cm3,,manufacturer,SCHOTT-AGF-2025-06,.agf ED record (density).
SCHOTT-BASF10,dPgF,0.0015,,,manufacturer,SCHOTT-AGF-2025-06,.agf ED record (dPgF).
SCHOTT-BASF10,wl_min_um,0.334,um,,manufacturer,SCHOTT-AGF-2025-06,.agf LD lower wavelength limit.
SCHOTT-BASF10,wl_max_um,2.325,um,,manufacturer,SCHOTT-AGF-2025-06,.agf LD upper wavelength limit.
SCHOTT-BASF12,refractive_index_nd,1.669979,,587.6,manufacturer,SCHOTT-AGF-2025-06,nd from .agf NM record.
SCHOTT-BASF12,abbe_number_vd,39.200523,,587.6,manufacturer,SCHOTT-AGF-2025-06,Vd from .agf NM record.
SCHOTT-BASF12,glass_code,670392,,,manufacturer,SCHOTT-AGF-2025-06,glass code from .agf.
SCHOTT-BASF12,cte,7.9,1e-6/K,,manufacturer,SCHOTT-AGF-2025-06,.agf ED record (CTE -30/+70).
SCHOTT-BASF12,density,3.9,g/cm3,,manufacturer,SCHOTT-AGF-2025-06,.agf ED record (density).
SCHOTT-BASF12,dPgF,0.0022,,,manufacturer,SCHOTT-AGF-2025-06,.agf ED record (dPgF).
SCHOTT-BASF12,wl_min_um,0.334,um,,manufacturer,SCHOTT-AGF-2025-06,.agf LD lower wavelength limit.
SCHOTT-BASF12,wl_max_um,2.325,um,,manufacturer,SCHOTT-AGF-2025-06,.agf LD upper wavelength limit.
SCHOTT-BASF13,refractive_index_nd,1.69761,,587.6,manufacturer,SCHOTT-AGF-2025-06,nd from .agf NM record.
SCHOTT-BASF13,abbe_number_vd,38.570097,,587.6,manufacturer,SCHOTT-AGF-2025-06,Vd from .agf NM record.
SCHOTT-BASF13,glass_code,698386,,,manufacturer,SCHOTT-AGF-2025-06,glass code from .agf.
SCHOTT-BASF13,cte,7.1,1e-6/K,,manufacturer,SCHOTT-AGF-2025-06,.agf ED record (CTE -30/+70).
SCHOTT-BASF13,density,3.97,g/cm3,,manufacturer,SCHOTT-AGF-2025-06,.agf ED record (density).
SCHOTT-BASF13,dPgF,0.0033,,,manufacturer,SCHOTT-AGF-2025-06,.agf ED record (dPgF).
SCHOTT-BASF13,wl_min_um,0.334,um,,manufacturer,SCHOTT-AGF-2025-06,.agf LD lower wavelength limit.
SCHOTT-BASF13,wl_max_um,2.325,um,,manufacturer,SCHOTT-AGF-2025-06,.agf LD upper wavelength limit.
SCHOTT-BASF2,refractive_index_nd,1.66446,,587.6,manufacturer,SCHOTT-AGF-2025-06,nd from .agf NM record.
SCHOTT-BASF2,abbe_number_vd,35.829357,,587.6,manufacturer,SCHOTT-AGF-2025-06,Vd from .agf NM record.
SCHOTT-BASF2,glass_code,664358,,,manufacturer,SCHOTT-AGF-2025-06,glass code from .agf.
SCHOTT-BASF2,cte,8.2,1e-6/K,,manufacturer,SCHOTT-AGF-2025-06,.agf ED record (CTE -30/+70).
SCHOTT-BASF2,density,3.9,g/cm3,,manufacturer,SCHOTT-AGF-2025-06,.agf ED record (density).
SCHOTT-BASF2,dPgF,0.0026,,,manufacturer,SCHOTT-AGF-2025-06,.agf ED record (dPgF).
SCHOTT-BASF2,wl_min_um,0.365,um,,manufacturer,SCHOTT-AGF-2025-06,.agf LD lower wavelength limit.
SCHOTT-BASF2,wl_max_um,2.325,um,,manufacturer,SCHOTT-AGF-2025-06,.agf LD upper wavelength limit.
SCHOTT-BASF51,refractive_index_nd,1.723728,,587.6,manufacturer,SCHOTT-AGF-2025-06,nd from .agf NM record.
SCHOTT-BASF51,abbe_number_vd,38.111094,,587.6,manufacturer,SCHOTT-AGF-2025-06,Vd from .agf NM record.
SCHOTT-BASF51,glass_code,724381,,,manufacturer,SCHOTT-AGF-2025-06,glass code from .agf.
SCHOTT-BASF51,cte,5.4,1e-6/K,,manufacturer,SCHOTT-AGF-2025-06,.agf ED record (CTE -30/+70).
SCHOTT-BASF51,density,4.31,g/cm3,,manufacturer,SCHOTT-AGF-2025-06,.agf ED record (density).
SCHOTT-BASF51,dPgF,-0.0013,,,manufacturer,SCHOTT-AGF-2025-06,.agf ED record (dPgF).
SCHOTT-BASF51,wl_min_um,0.365,um,,manufacturer,SCHOTT-AGF-2025-06,.agf LD lower wavelength limit.
SCHOTT-BASF51,wl_max_um,2.235,um,,manufacturer,SCHOTT-AGF-2025-06,.agf LD upper wavelength limit.
SCHOTT-BASF52,refractive_index_nd,1.70181,,587.6,manufacturer,SCHOTT-AGF-2025-06,nd from .agf NM record.
SCHOTT-BASF52,abbe_number_vd,41.010234,,587.6,manufacturer,SCHOTT-AGF-2025-06,Vd from .agf NM record.
SCHOTT-BASF52,glass_code,702410,,,manufacturer,SCHOTT-AGF-2025-06,glass code from .agf.
SCHOTT-BASF52,cte,5.2,1e-6/K,,manufacturer,SCHOTT-AGF-2025-06,.agf ED record (CTE -30/+70).
SCHOTT-BASF52,density,3.96,g/cm3,,manufacturer,SCHOTT-AGF-2025-06,.agf ED record (density).
SCHOTT-BASF52,dPgF,-0.0035,,,manufacturer,SCHOTT-AGF-2025-06,.agf ED record (dPgF).
SCHOTT-BASF52,wl_min_um,0.334,um,,manufacturer,SCHOTT-AGF-2025-06,.agf LD lower wavelength limit.
SCHOTT-BASF52,wl_max_um,2.325,um,,manufacturer,SCHOTT-AGF-2025-06,.agf LD upper wavelength limit.
SCHOTT-BASF54,refractive_index_nd,1.73627,,587.6,manufacturer,SCHOTT-AGF-2025-06,nd from .agf NM record.
SCHOTT-BASF54,abbe_number_vd,32.149453,,587.6,manufacturer,SCHOTT-AGF-2025-06,Vd from .agf NM record.
SCHOTT-BASF54,glass_code,736322,,,manufacturer,SCHOTT-AGF-2025-06,glass code from .agf.
SCHOTT-BASF54,cte,7.3,1e-6/K,,manufacturer,SCHOTT-AGF-2025-06,.agf ED record (CTE -30/+70).
SCHOTT-BASF54,density,4.41,g/cm3,,manufacturer,SCHOTT-AGF-2025-06,.agf ED record (density).
SCHOTT-BASF54,dPgF,0.0059,,,manufacturer,SCHOTT-AGF-2025-06,.agf ED record (dPgF).
SCHOTT-BASF54,wl_min_um,0.334,um,,manufacturer,SCHOTT-AGF-2025-06,.agf LD lower wavelength limit.
SCHOTT-BASF54,wl_max_um,2.325,um,,manufacturer,SCHOTT-AGF-2025-06,.agf LD upper wavelength limit.
SCHOTT-BASF56,refractive_index_nd,1.657149,,587.6,manufacturer,SCHOTT-AGF-2025-06,nd from .agf NM record.
SCHOTT-BASF56,abbe_number_vd,36.735021,,587.6,manufacturer,SCHOTT-AGF-2025-06,Vd from .agf NM record.
SCHOTT-BASF56,glass_code,657367,,,manufacturer,SCHOTT-AGF-2025-06,glass code from .agf.
SCHOTT-BASF56,cte,8.1,1e-6/K,,manufacturer,SCHOTT-AGF-2025-06,.agf ED record (CTE -30/+70).
SCHOTT-BASF56,density,3.85,g/cm3,,manufacturer,SCHOTT-AGF-2025-06,.agf ED record (density).
SCHOTT-BASF56,dPgF,0.0021,,,manufacturer,SCHOTT-AGF-2025-06,.agf ED record (dPgF).
SCHOTT-BASF56,wl_min_um,0.334,um,,manufacturer,SCHOTT-AGF-2025-06,.agf LD lower wavelength limit.
SCHOTT-BASF56,wl_max_um,2.325,um,,manufacturer,SCHOTT-AGF-2025-06,.agf LD upper wavelength limit.
SCHOTT-BASF57,refractive_index_nd,1.651474,,587.6,manufacturer,SCHOTT-AGF-2025-06,nd from .agf NM record.
SCHOTT-BASF57,abbe_number_vd,41.901823,,587.6,manufacturer,SCHOTT-AGF-2025-06,Vd from .agf NM record.
SCHOTT-BASF57,glass_code,651419,,,manufacturer,SCHOTT-AGF-2025-06,glass code from .agf.
SCHOTT-BASF57,cte,7.1,1e-6/K,,manufacturer,SCHOTT-AGF-2025-06,.agf ED record (CTE -30/+70).
SCHOTT-BASF57,density,3.73,g/cm3,,manufacturer,SCHOTT-AGF-2025-06,.agf ED record (density).
SCHOTT-BASF57,dPgF,0.0006,,,manufacturer,SCHOTT-AGF-2025-06,.agf ED record (dPgF).
SCHOTT-BASF57,wl_min_um,0.334,um,,manufacturer,SCHOTT-AGF-2025-06,.agf LD lower wavelength limit.
SCHOTT-BASF57,wl_max_um,2.325,um,,manufacturer,SCHOTT-AGF-2025-06,.agf LD upper wavelength limit.
SCHOTT-BASF6,refractive_index_nd,1.667551,,587.6,manufacturer,SCHOTT-AGF-2025-06,nd from .agf NM record.
SCHOTT-BASF6,abbe_number_vd,41.931404,,587.6,manufacturer,SCHOTT-AGF-2025-06,Vd from .agf NM record.
SCHOTT-BASF6,glass_code,668419,,,manufacturer,SCHOTT-AGF-2025-06,glass code from .agf.
SCHOTT-BASF6,cte,7.4,1e-6/K,,manufacturer,SCHOTT-AGF-2025-06,.agf ED record (CTE -30/+70).
SCHOTT-BASF6,density,3.79,g/cm3,,manufacturer,SCHOTT-AGF-2025-06,.agf ED record (density).
SCHOTT-BASF6,dPgF,0.0013,,,manufacturer,SCHOTT-AGF-2025-06,.agf ED record (dPgF).
SCHOTT-BASF6,wl_min_um,0.334,um,,manufacturer,SCHOTT-AGF-2025-06,.agf LD lower wavelength limit.
SCHOTT-BASF6,wl_max_um,2.325,um,,manufacturer,SCHOTT-AGF-2025-06,.agf LD upper wavelength limit.
SCHOTT-BASF64A,refractive_index_nd,1.704,,587.6,manufacturer,SCHOTT-AGF-2025-06,nd from .agf NM record.
SCHOTT-BASF64A,abbe_number_vd,39.384429,,587.6,manufacturer,SCHOTT-AGF-2025-06,Vd from .agf NM record.
SCHOTT-BASF64A,glass_code,704394,,,manufacturer,SCHOTT-AGF-2025-06,glass code from .agf.
SCHOTT-BASF64A,cte,7.3,1e-6/K,,manufacturer,SCHOTT-AGF-2025-06,.agf ED record (CTE -30/+70).
SCHOTT-BASF64A,density,3.2,g/cm3,,manufacturer,SCHOTT-AGF-2025-06,.agf ED record (density).
SCHOTT-BASF64A,dPgF,-0.0006,,,manufacturer,SCHOTT-AGF-2025-06,.agf ED record (dPgF).
SCHOTT-BASF64A,wl_min_um,0.334,um,,manufacturer,SCHOTT-AGF-2025-06,.agf LD lower wavelength limit.
SCHOTT-BASF64A,wl_max_um,2.325,um,,manufacturer,SCHOTT-AGF-2025-06,.agf LD upper wavelength limit.
SCHOTT-BK1,refractive_index_nd,1.510091,,587.6,manufacturer,SCHOTT-AGF-2025-06,nd from .agf NM record.
SCHOTT-BK1,abbe_number_vd,63.464788,,587.6,manufacturer,SCHOTT-AGF-2025-06,Vd from .agf NM record.
SCHOTT-BK1,glass_code,510635,,,manufacturer,SCHOTT-AGF-2025-06,glass code from .agf.
SCHOTT-BK1,cte,7.7,1e-6/K,,manufacturer,SCHOTT-AGF-2025-06,.agf ED record (CTE -30/+70).
SCHOTT-BK1,density,2.46,g/cm3,,manufacturer,SCHOTT-AGF-2025-06,.agf ED record (density).
SCHOTT-BK1,dPgF,0.0004,,,manufacturer,SCHOTT-AGF-2025-06,.agf ED record (dPgF).
SCHOTT-BK1,wl_min_um,0.334,um,,manufacturer,SCHOTT-AGF-2025-06,.agf LD lower wavelength limit.
SCHOTT-BK1,wl_max_um,2.325,um,,manufacturer,SCHOTT-AGF-2025-06,.agf LD upper wavelength limit.
SCHOTT-BK10,refractive_index_nd,1.497821,,587.6,manufacturer,SCHOTT-AGF-2025-06,nd from .agf NM record.
SCHOTT-BK10,abbe_number_vd,66.95447,,587.6,manufacturer,SCHOTT-AGF-2025-06,Vd from .agf NM record.
SCHOTT-BK10,glass_code,498670,,,manufacturer,SCHOTT-AGF-2025-06,glass code from .agf.
SCHOTT-BK10,cte,5.8,1e-6/K,,manufacturer,SCHOTT-AGF-2025-06,.agf ED record (CTE -30/+70).
SCHOTT-BK10,density,2.39,g/cm3,,manufacturer,SCHOTT-AGF-2025-06,.agf ED record (density).
SCHOTT-BK10,dPgF,-0.0008,,,manufacturer,SCHOTT-AGF-2025-06,.agf ED record (dPgF).
SCHOTT-BK10,wl_min_um,0.3,um,,manufacturer,SCHOTT-AGF-2025-06,.agf LD lower wavelength limit.
SCHOTT-BK10,wl_max_um,1.06,um,,manufacturer,SCHOTT-AGF-2025-06,.agf LD upper wavelength limit.
SCHOTT-BK3,refractive_index_nd,1.498311,,587.6,manufacturer,SCHOTT-AGF-2025-06,nd from .agf NM record.
SCHOTT-BK3,abbe_number_vd,65.063609,,587.6,manufacturer,SCHOTT-AGF-2025-06,Vd from .agf NM record.
SCHOTT-BK3,glass_code,498651,,,manufacturer,SCHOTT-AGF-2025-06,glass code from .agf.
SCHOTT-BK3,cte,5.3,1e-6/K,,manufacturer,SCHOTT-AGF-2025-06,.agf ED record (CTE -30/+70).
SCHOTT-BK3,density,2.37,g/cm3,,manufacturer,SCHOTT-AGF-2025-06,.agf ED record (density).
SCHOTT-BK3,dPgF,-0.0036,,,manufacturer,SCHOTT-AGF-2025-06,.agf ED record (dPgF).
SCHOTT-BK3,wl_min_um,0.334,um,,manufacturer,SCHOTT-AGF-2025-06,.agf LD lower wavelength limit.
SCHOTT-BK3,wl_max_um,2.325,um,,manufacturer,SCHOTT-AGF-2025-06,.agf LD upper wavelength limit.
SCHOTT-BK6,refractive_index_nd,1.531129,,587.6,manufacturer,SCHOTT-AGF-2025-06,nd from .agf NM record.
SCHOTT-BK6,abbe_number_vd,62.150728,,587.6,manufacturer,SCHOTT-AGF-2025-06,Vd from .agf NM record.
SCHOTT-BK6,glass_code,531622,,,manufacturer,SCHOTT-AGF-2025-06,glass code from .agf.
SCHOTT-BK6,cte,7.8,1e-6/K,,manufacturer,SCHOTT-AGF-2025-06,.agf ED record (CTE -30/+70).
SCHOTT-BK6,density,2.69,g/cm3,,manufacturer,SCHOTT-AGF-2025-06,.agf ED record (density).
SCHOTT-BK6,dPgF,-0.0009,,,manufacturer,SCHOTT-AGF-2025-06,.agf ED record (dPgF).
SCHOTT-BK6,wl_min_um,0.334,um,,manufacturer,SCHOTT-AGF-2025-06,.agf LD lower wavelength limit.
SCHOTT-BK6,wl_max_um,2.325,um,,manufacturer,SCHOTT-AGF-2025-06,.agf LD upper wavelength limit.
SCHOTT-BK7,refractive_index_nd,1.5168,,587.6,manufacturer,SCHOTT-AGF-2025-06,nd from .agf NM record.
SCHOTT-BK7,abbe_number_vd,64.167336,,587.6,manufacturer,SCHOTT-AGF-2025-06,Vd from .agf NM record.
SCHOTT-BK7,glass_code,517642,,,manufacturer,SCHOTT-AGF-2025-06,glass code from .agf.
SCHOTT-BK7,cte,7.1,1e-6/K,,manufacturer,SCHOTT-AGF-2025-06,.agf ED record (CTE -30/+70).
SCHOTT-BK7,density,2.51,g/cm3,,manufacturer,SCHOTT-AGF-2025-06,.agf ED record (density).
SCHOTT-BK7,dPgF,-0.0009,,,manufacturer,SCHOTT-AGF-2025-06,.agf ED record (dPgF).
SCHOTT-BK7,wl_min_um,0.31,um,,manufacturer,SCHOTT-AGF-2025-06,.agf LD lower wavelength limit.
SCHOTT-BK7,wl_max_um,2.325,um,,manufacturer,SCHOTT-AGF-2025-06,.agf LD upper wavelength limit.
SCHOTT-BK7HT,refractive_index_nd,1.51633,,587.6,manufacturer,SCHOTT-AGF-2025-06,nd from .agf NM record.
SCHOTT-BK7HT,abbe_number_vd,64.14348,,587.6,manufacturer,SCHOTT-AGF-2025-06,Vd from .agf NM record.
SCHOTT-BK7HT,cte,6.8,1e-6/K,,manufacturer,SCHOTT-AGF-2025-06,.agf ED record (CTE -30/+70).
SCHOTT-BK7HT,density,2.5,g/cm3,,manufacturer,SCHOTT-AGF-2025-06,.agf ED record (density).
SCHOTT-BK7HT,dPgF,-0.001,,,manufacturer,SCHOTT-AGF-2025-06,.agf ED record (dPgF).
SCHOTT-BK7HT,wl_min_um,0.334,um,,manufacturer,SCHOTT-AGF-2025-06,.agf LD lower wavelength limit.
SCHOTT-BK7HT,wl_max_um,2.325,um,,manufacturer,SCHOTT-AGF-2025-06,.agf LD upper wavelength limit.
SCHOTT-BK8,refractive_index_nd,1.520152,,587.6,manufacturer,SCHOTT-AGF-2025-06,nd from .agf NM record.
SCHOTT-BK8,abbe_number_vd,63.685744,,587.6,manufacturer,SCHOTT-AGF-2025-06,Vd from .agf NM record.
SCHOTT-BK8,glass_code,520637,,,manufacturer,SCHOTT-AGF-2025-06,glass code from .agf.
SCHOTT-BK8,cte,7.4,1e-6/K,,manufacturer,SCHOTT-AGF-2025-06,.agf ED record (CTE -30/+70).
SCHOTT-BK8,density,2.57,g/cm3,,manufacturer,SCHOTT-AGF-2025-06,.agf ED record (density).
SCHOTT-BK8,dPgF,-0.0007,,,manufacturer,SCHOTT-AGF-2025-06,.agf ED record (dPgF).
SCHOTT-BK8,wl_min_um,0.334,um,,manufacturer,SCHOTT-AGF-2025-06,.agf LD lower wavelength limit.
SCHOTT-BK8,wl_max_um,2.325,um,,manufacturer,SCHOTT-AGF-2025-06,.agf LD upper wavelength limit.
SCHOTT-D263TECO,refractive_index_nd,1.523303,,587.6,manufacturer,SCHOTT-AGF-2025-06,nd from .agf NM record.
SCHOTT-D263TECO,abbe_number_vd,54.5172,,587.6,manufacturer,SCHOTT-AGF-2025-06,Vd from .agf NM record.
SCHOTT-D263TECO,dPgF,0.0,,,manufacturer,SCHOTT-AGF-2025-06,.agf ED record (dPgF).
SCHOTT-D263TECO,wl_min_um,0.334,um,,manufacturer,SCHOTT-AGF-2025-06,.agf LD lower wavelength limit.
SCHOTT-D263TECO,wl_max_um,2.325,um,,manufacturer,SCHOTT-AGF-2025-06,.agf LD upper wavelength limit.
SCHOTT-F1,refractive_index_nd,1.625882,,587.6,manufacturer,SCHOTT-AGF-2025-06,nd from .agf NM record.
SCHOTT-F1,abbe_number_vd,35.700495,,587.6,manufacturer,SCHOTT-AGF-2025-06,Vd from .agf NM record.
SCHOTT-F1,glass_code,626357,,,manufacturer,SCHOTT-AGF-2025-06,glass code from .agf.
SCHOTT-F1,cte,8.7,1e-6/K,,manufacturer,SCHOTT-AGF-2025-06,.agf ED record (CTE -30/+70).
SCHOTT-F1,density,3.65,g/cm3,,manufacturer,SCHOTT-AGF-2025-06,.agf ED record (density).
SCHOTT-F1,dPgF,0.0007,,,manufacturer,SCHOTT-AGF-2025-06,.agf ED record (dPgF).
SCHOTT-F1,wl_min_um,0.334,um,,manufacturer,SCHOTT-AGF-2025-06,.agf LD lower wavelength limit.
SCHOTT-F1,wl_max_um,2.325,um,,manufacturer,SCHOTT-AGF-2025-06,.agf LD upper wavelength limit.
SCHOTT-F13,refractive_index_nd,1.622372,,587.6,manufacturer,SCHOTT-AGF-2025-06,nd from .agf NM record.
SCHOTT-F13,abbe_number_vd,36.043399,,587.6,manufacturer,SCHOTT-AGF-2025-06,Vd from .agf NM record.
SCHOTT-F13,glass_code,622360,,,manufacturer,SCHOTT-AGF-2025-06,glass code from .agf.
SCHOTT-F13,cte,8.7,1e-6/K,,manufacturer,SCHOTT-AGF-2025-06,.agf ED record (CTE -30/+70).
SCHOTT-F13,density,3.62,g/cm3,,manufacturer,SCHOTT-AGF-2025-06,.agf ED record (density).
SCHOTT-F13,dPgF,0.0008,,,manufacturer,SCHOTT-AGF-2025-06,.agf ED record (dPgF).
SCHOTT-F13,wl_min_um,0.334,um,,manufacturer,SCHOTT-AGF-2025-06,.agf LD lower wavelength limit.
SCHOTT-F13,wl_max_um,2.325,um,,manufacturer,SCHOTT-AGF-2025-06,.agf LD upper wavelength limit.
SCHOTT-F14,refractive_index_nd,1.601401,,587.6,manufacturer,SCHOTT-AGF-2025-06,nd from .agf NM record.
SCHOTT-F14,abbe_number_vd,38.231923,,587.6,manufacturer,SCHOTT-AGF-2025-06,Vd from .agf NM record.
SCHOTT-F14,glass_code,601382,,,manufacturer,SCHOTT-AGF-2025-06,glass code from .agf.
SCHOTT-F14,cte,7.9,1e-6/K,,manufacturer,SCHOTT-AGF-2025-06,.agf ED record (CTE -30/+70).
SCHOTT-F14,density,3.44,g/cm3,,manufacturer,SCHOTT-AGF-2025-06,.agf ED record (density).
SCHOTT-F14,dPgF,-0.0006,,,manufacturer,SCHOTT-AGF-2025-06,.agf ED record (dPgF).
SCHOTT-F14,wl_min_um,0.334,um,,manufacturer,SCHOTT-AGF-2025-06,.agf LD lower wavelength limit.
SCHOTT-F14,wl_max_um,2.325,um,,manufacturer,SCHOTT-AGF-2025-06,.agf LD upper wavelength limit.
SCHOTT-F14HT,refractive_index_nd,1.601389,,587.6,manufacturer,SCHOTT-AGF-2025-06,nd from .agf NM record.
SCHOTT-F14HT,abbe_number_vd,38.266237,,587.6,manufacturer,SCHOTT-AGF-2025-06,Vd from .agf NM record.
SCHOTT-F14HT,cte,7.9,1e-6/K,,manufacturer,SCHOTT-AGF-2025-06,.agf ED record (CTE -30/+70).
SCHOTT-F14HT,density,3.44,g/cm3,,manufacturer,SCHOTT-AGF-2025-06,.agf ED record (density).
SCHOTT-F14HT,dPgF,-0.0006,,,manufacturer,SCHOTT-AGF-2025-06,.agf ED record (dPgF).
SCHOTT-F14HT,wl_min_um,0.334,um,,manufacturer,SCHOTT-AGF-2025-06,.agf LD lower wavelength limit.
SCHOTT-F14HT,wl_max_um,2.325,um,,manufacturer,SCHOTT-AGF-2025-06,.agf LD upper wavelength limit.
SCHOTT-F15,refractive_index_nd,1.605651,,587.6,manufacturer,SCHOTT-AGF-2025-06,nd from .agf NM record.
SCHOTT-F15,abbe_number_vd,37.830856,,587.6,manufacturer,SCHOTT-AGF-2025-06,Vd from .agf NM record.
SCHOTT-F15,glass_code,606378,,,manufacturer,SCHOTT-AGF-2025-06,glass code from .agf.
SCHOTT-F15,cte,8.1,1e-6/K,,manufacturer,SCHOTT-AGF-2025-06,.agf ED record (CTE -30/+70).
SCHOTT-F15,density,3.48,g/cm3,,manufacturer,SCHOTT-AGF-2025-06,.agf ED record (density).
SCHOTT-F15,dPgF,-0.0002,,,manufacturer,SCHOTT-AGF-2025-06,.agf ED record (dPgF).
SCHOTT-F15,wl_min_um,0.334,um,,manufacturer,SCHOTT-AGF-2025-06,.agf LD lower wavelength limit.
SCHOTT-F15,wl_max_um,2.325,um,,manufacturer,SCHOTT-AGF-2025-06,.agf LD upper wavelength limit.
SCHOTT-F3,refractive_index_nd,1.612931,,587.6,manufacturer,SCHOTT-AGF-2025-06,nd from .agf NM record.
SCHOTT-F3,abbe_number_vd,37.038954,,587.6,manufacturer,SCHOTT-AGF-2025-06,Vd from .agf NM record.
SCHOTT-F3,glass_code,613370,,,manufacturer,SCHOTT-AGF-2025-06,glass code from .agf.
SCHOTT-F3,cte,8.0,1e-6/K,,manufacturer,SCHOTT-AGF-2025-06,.agf ED record (CTE -30/+70).
SCHOTT-F3,density,3.55,g/cm3,,manufacturer,SCHOTT-AGF-2025-06,.agf ED record (density).
SCHOTT-F3,dPgF,0.0,,,manufacturer,SCHOTT-AGF-2025-06,.agf ED record (dPgF).
SCHOTT-F3,wl_min_um,0.334,um,,manufacturer,SCHOTT-AGF-2025-06,.agf LD lower wavelength limit.
SCHOTT-F3,wl_max_um,2.325,um,,manufacturer,SCHOTT-AGF-2025-06,.agf LD upper wavelength limit.
SCHOTT-F4,refractive_index_nd,1.616592,,587.6,manufacturer,SCHOTT-AGF-2025-06,nd from .agf NM record.
SCHOTT-F4,abbe_number_vd,36.628072,,587.6,manufacturer,SCHOTT-AGF-2025-06,Vd from .agf NM record.
SCHOTT-F4,glass_code,617366,,,manufacturer,SCHOTT-AGF-2025-06,glass code from .agf.
SCHOTT-F4,cte,8.3,1e-6/K,,manufacturer,SCHOTT-AGF-2025-06,.agf ED record (CTE -30/+70).
SCHOTT-F4,density,3.58,g/cm3,,manufacturer,SCHOTT-AGF-2025-06,.agf ED record (density).
SCHOTT-F4,dPgF,0.0003,,,manufacturer,SCHOTT-AGF-2025-06,.agf ED record (dPgF).
SCHOTT-F4,wl_min_um,0.32,um,,manufacturer,SCHOTT-AGF-2025-06,.agf LD lower wavelength limit.
SCHOTT-F4,wl_max_um,2.5,um,,manufacturer,SCHOTT-AGF-2025-06,.agf LD upper wavelength limit.
SCHOTT-F6,refractive_index_nd,1.636359,,587.6,manufacturer,SCHOTT-AGF-2025-06,nd from .agf NM record.
SCHOTT-F6,abbe_number_vd,35.341176,,587.6,manufacturer,SCHOTT-AGF-2025-06,Vd from .agf NM record.
SCHOTT-F6,glass_code,636353,,,manufacturer,SCHOTT-AGF-2025-06,glass code from .agf.
SCHOTT-F6,cte,8.5,1e-6/K,,manufacturer,SCHOTT-AGF-2025-06,.agf ED record (CTE -30/+70).
SCHOTT-F6,density,3.76,g/cm3,,manufacturer,SCHOTT-AGF-2025-06,.agf ED record (density).
SCHOTT-F6,dPgF,0.0009,,,manufacturer,SCHOTT-AGF-2025-06,.agf ED record (dPgF).
SCHOTT-F6,wl_min_um,0.334,um,,manufacturer,SCHOTT-AGF-2025-06,.agf LD lower wavelength limit.
SCHOTT-F6,wl_max_um,2.325,um,,manufacturer,SCHOTT-AGF-2025-06,.agf LD upper wavelength limit.
SCHOTT-F7,refractive_index_nd,1.625361,,587.6,manufacturer,SCHOTT-AGF-2025-06,nd from .agf NM record.
SCHOTT-F7,abbe_number_vd,35.561194,,587.6,manufacturer,SCHOTT-AGF-2025-06,Vd from .agf NM record.
SCHOTT-F7,glass_code,625356,,,manufacturer,SCHOTT-AGF-2025-06,glass code from .agf.
SCHOTT-F7,cte,9.8,1e-6/K,,manufacturer,SCHOTT-AGF-2025-06,.agf ED record (CTE -30/+70).
SCHOTT-F7,density,3.62,g/cm3,,manufacturer,SCHOTT-AGF-2025-06,.agf ED record (density).
SCHOTT-F7,dPgF,0.0016,,,manufacturer,SCHOTT-AGF-2025-06,.agf ED record (dPgF).
SCHOTT-F7,wl_min_um,0.334,um,,manufacturer,SCHOTT-AGF-2025-06,.agf LD lower wavelength limit.
SCHOTT-F7,wl_max_um,2.325,um,,manufacturer,SCHOTT-AGF-2025-06,.agf LD upper wavelength limit.
SCHOTT-F8,refractive_index_nd,1.59551,,587.6,manufacturer,SCHOTT-AGF-2025-06,nd from .agf NM record.
SCHOTT-F8,abbe_number_vd,39.179444,,587.6,manufacturer,SCHOTT-AGF-2025-06,Vd from .agf NM record.
SCHOTT-F8,glass_code,596392,,,manufacturer,SCHOTT-AGF-2025-06,glass code from .agf.
SCHOTT-F8,cte,8.2,1e-6/K,,manufacturer,SCHOTT-AGF-2025-06,.agf ED record (CTE -30/+70).
SCHOTT-F8,density,3.38,g/cm3,,manufacturer,SCHOTT-AGF-2025-06,.agf ED record (density).
SCHOTT-F8,dPgF,-0.0006,,,manufacturer,SCHOTT-AGF-2025-06,.agf ED record (dPgF).
SCHOTT-F8,wl_min_um,0.334,um,,manufacturer,SCHOTT-AGF-2025-06,.agf LD lower wavelength limit.
SCHOTT-F8,wl_max_um,2.325,um,,manufacturer,SCHOTT-AGF-2025-06,.agf LD upper wavelength limit.
SCHOTT-F8HT,refractive_index_nd,1.59551,,587.6,manufacturer,SCHOTT-AGF-2025-06,nd from .agf NM record.
SCHOTT-F8HT,abbe_number_vd,39.179444,,587.6,manufacturer,SCHOTT-AGF-2025-06,Vd from .agf NM record.
SCHOTT-F8HT,cte,8.2,1e-6/K,,manufacturer,SCHOTT-AGF-2025-06,.agf ED record (CTE -30/+70).
SCHOTT-F8HT,density,3.38,g/cm3,,manufacturer,SCHOTT-AGF-2025-06,.agf ED record (density).
SCHOTT-F8HT,dPgF,-0.0006,,,manufacturer,SCHOTT-AGF-2025-06,.agf ED record (dPgF).
SCHOTT-F8HT,wl_min_um,0.334,um,,manufacturer,SCHOTT-AGF-2025-06,.agf LD lower wavelength limit.
SCHOTT-F8HT,wl_max_um,2.325,um,,manufacturer,SCHOTT-AGF-2025-06,.agf LD upper wavelength limit.
SCHOTT-F9,refractive_index_nd,1.620451,,587.6,manufacturer,SCHOTT-AGF-2025-06,nd from .agf NM record.
SCHOTT-F9,abbe_number_vd,38.080601,,587.6,manufacturer,SCHOTT-AGF-2025-06,Vd from .agf NM record.
SCHOTT-F9,glass_code,620381,,,manufacturer,SCHOTT-AGF-2025-06,glass code from .agf.
SCHOTT-F9,cte,7.7,1e-6/K,,manufacturer,SCHOTT-AGF-2025-06,.agf ED record (CTE -30/+70).
SCHOTT-F9,density,3.56,g/cm3,,manufacturer,SCHOTT-AGF-2025-06,.agf ED record (density).
SCHOTT-F9,dPgF,0.0009,,,manufacturer,SCHOTT-AGF-2025-06,.agf ED record (dPgF).
SCHOTT-F9,wl_min_um,0.334,um,,manufacturer,SCHOTT-AGF-2025-06,.agf LD lower wavelength limit.
SCHOTT-F9,wl_max_um,2.325,um,,manufacturer,SCHOTT-AGF-2025-06,.agf LD upper wavelength limit.
SCHOTT-FK5,refractive_index_nd,1.48749,,587.6,manufacturer,SCHOTT-AGF-2025-06,nd from .agf NM record.
SCHOTT-FK5,abbe_number_vd,70.405771,,587.6,manufacturer,SCHOTT-AGF-2025-06,Vd from .agf NM record.
SCHOTT-FK5,glass_code,487704,,,manufacturer,SCHOTT-AGF-2025-06,glass code from .agf.
SCHOTT-FK5,cte,9.2,1e-6/K,,manufacturer,SCHOTT-AGF-2025-06,.agf ED record (CTE -30/+70).
SCHOTT-FK5,density,2.45,g/cm3,,manufacturer,SCHOTT-AGF-2025-06,.agf ED record (density).
SCHOTT-FK5,dPgF,0.0036,,,manufacturer,SCHOTT-AGF-2025-06,.agf ED record (dPgF).
SCHOTT-FK5,wl_min_um,0.27,um,,manufacturer,SCHOTT-AGF-2025-06,.agf LD lower wavelength limit.
SCHOTT-FK5,wl_max_um,2.5,um,,manufacturer,SCHOTT-AGF-2025-06,.agf LD upper wavelength limit.
SCHOTT-FK51,refractive_index_nd,1.486561,,587.6,manufacturer,SCHOTT-AGF-2025-06,nd from .agf NM record.
SCHOTT-FK51,abbe_number_vd,84.467994,,587.6,manufacturer,SCHOTT-AGF-2025-06,Vd from .agf NM record.
SCHOTT-FK51,cte,13.3,1e-6/K,,manufacturer,SCHOTT-AGF-2025-06,.agf ED record (CTE -30/+70).
SCHOTT-FK51,density,3.73,g/cm3,,manufacturer,SCHOTT-AGF-2025-06,.agf ED record (density).
SCHOTT-FK51,dPgF,0.0342,,,manufacturer,SCHOTT-AGF-2025-06,.agf ED record (dPgF).
SCHOTT-FK51,wl_min_um,0.28,um,,manufacturer,SCHOTT-AGF-2025-06,.agf LD lower wavelength limit.
SCHOTT-FK51,wl_max_um,2.5,um,,manufacturer,SCHOTT-AGF-2025-06,.agf LD upper wavelength limit.
SCHOTT-FK52,refractive_index_nd,1.486052,,587.6,manufacturer,SCHOTT-AGF-2025-06,nd from .agf NM record.
SCHOTT-FK52,abbe_number_vd,81.802215,,587.6,manufacturer,SCHOTT-AGF-2025-06,Vd from .agf NM record.
SCHOTT-FK52,glass_code,486818,,,manufacturer,SCHOTT-AGF-2025-06,glass code from .agf.
SCHOTT-FK52,cte,14.4,1e-6/K,,manufacturer,SCHOTT-AGF-2025-06,.agf ED record (CTE -30/+70).
SCHOTT-FK52,density,3.64,g/cm3,,manufacturer,SCHOTT-AGF-2025-06,.agf ED record (density).
SCHOTT-FK52,dPgF,0.0319,,,manufacturer,SCHOTT-AGF-2025-06,.agf ED record (dPgF).
SCHOTT-FK52,wl_min_um,0.334,um,,manufacturer,SCHOTT-AGF-2025-06,.agf LD lower wavelength limit.
SCHOTT-FK52,wl_max_um,2.325,um,,manufacturer,SCHOTT-AGF-2025-06,.agf LD upper wavelength limit.
SCHOTT-FK54,refractive_index_nd,1.437,,587.6,manufacturer,SCHOTT-AGF-2025-06,nd from .agf NM record.
SCHOTT-FK54,abbe_number_vd,90.702365,,587.6,manufacturer,SCHOTT-AGF-2025-06,Vd from .agf NM record.
SCHOTT-FK54,glass_code,437907,,,manufacturer,SCHOTT-AGF-2025-06,glass code from .agf.
SCHOTT-FK54,cte,14.6,1e-6/K,,manufacturer,SCHOTT-AGF-2025-06,.agf ED record (CTE -30/+70).
SCHOTT-FK54,density,3.18,g/cm3,,manufacturer,SCHOTT-AGF-2025-06,.agf ED record (density).
SCHOTT-FK54,dPgF,0.0418,,,manufacturer,SCHOTT-AGF-2025-06,.agf ED record (dPgF).
SCHOTT-FK54,wl_min_um,0.334,um,,manufacturer,SCHOTT-AGF-2025-06,.agf LD lower wavelength limit.
SCHOTT-FK54,wl_max_um,2.325,um,,manufacturer,SCHOTT-AGF-2025-06,.agf LD upper wavelength limit.
SCHOTT-FN11,refractive_index_nd,1.620962,,587.6,manufacturer,SCHOTT-AGF-2025-06,nd from .agf NM record.
SCHOTT-FN11,abbe_number_vd,36.179463,,587.6,manufacturer,SCHOTT-AGF-2025-06,Vd from .agf NM record.
SCHOTT-FN11,glass_code,621362,,,manufacturer,SCHOTT-AGF-2025-06,glass code from .agf.
SCHOTT-FN11,cte,7.5,1e-6/K,,manufacturer,SCHOTT-AGF-2025-06,.agf ED record (CTE -30/+70).
SCHOTT-FN11,density,2.66,g/cm3,,manufacturer,SCHOTT-AGF-2025-06,.agf ED record (density).
SCHOTT-FN11,dPgF,0.006,,,manufacturer,SCHOTT-AGF-2025-06,.agf ED record (dPgF).
SCHOTT-FN11,wl_min_um,0.334,um,,manufacturer,SCHOTT-AGF-2025-06,.agf LD lower wavelength limit.
SCHOTT-FN11,wl_max_um,2.325,um,,manufacturer,SCHOTT-AGF-2025-06,.agf LD upper wavelength limit.
SCHOTT-K11,refractive_index_nd,1.50013,,587.6,manufacturer,SCHOTT-AGF-2025-06,nd from .agf NM record.
SCHOTT-K11,abbe_number_vd,61.438579,,587.6,manufacturer,SCHOTT-AGF-2025-06,Vd from .agf NM record.
SCHOTT-K11,glass_code,500614,,,manufacturer,SCHOTT-AGF-2025-06,glass code from .agf.
SCHOTT-K11,cte,6.4,1e-6/K,,manufacturer,SCHOTT-AGF-2025-06,.agf ED record (CTE -30/+70).
SCHOTT-K11,density,2.5,g/cm3,,manufacturer,SCHOTT-AGF-2025-06,.agf ED record (density).
SCHOTT-K11,dPgF,0.0006,,,manufacturer,SCHOTT-AGF-2025-06,.agf ED record (dPgF).
SCHOTT-K11,wl_min_um,0.334,um,,manufacturer,SCHOTT-AGF-2025-06,.agf LD lower wavelength limit.
SCHOTT-K11,wl_max_um,2.325,um,,manufacturer,SCHOTT-AGF-2025-06,.agf LD upper wavelength limit.
SCHOTT-K3,refractive_index_nd,1.51823,,587.6,manufacturer,SCHOTT-AGF-2025-06,nd from .agf NM record.
SCHOTT-K3,abbe_number_vd,58.976559,,587.6,manufacturer,SCHOTT-AGF-2025-06,Vd from .agf NM record.
SCHOTT-K3,glass_code,518590,,,manufacturer,SCHOTT-AGF-2025-06,glass code from .agf.
SCHOTT-K3,cte,8.3,1e-6/K,,manufacturer,SCHOTT-AGF-2025-06,.agf ED record (CTE -30/+70).
SCHOTT-K3,density,2.54,g/cm3,,manufacturer,SCHOTT-AGF-2025-06,.agf ED record (density).
SCHOTT-K3,dPgF,0.0001,,,manufacturer,SCHOTT-AGF-2025-06,.agf ED record (dPgF).
