Repository: br24563/Glass-Match

# GlassMatch
Open-source optical glass selection, comparison, and material database.
**2,959 materials · 18 source collections · 364 traceable sources** · data
version pinned by [`MANIFEST.json`](data/normalized/MANIFEST.json) ·
[how the data is validated](docs/VALIDATION.md) — search,
rank, compare, and inspect provenance for oxide glasses, crystals, IR
materials, polymers, and moldables.
> Screenshots captured from a live run (`start.bat`); regenerate with
> `python scripts/capture_screenshots.py` (needs `pip install playwright` and a
> local Microsoft Edge install).

File: data/normalized/properties.csv (part 5 of 41)
glass_id,property,value,unit,reference_wavelength_nm,data_type,source_id,notes
SCHOTT-K3,wl_min_um,0.334,um,,manufacturer,SCHOTT-AGF-2025-06,.agf LD lower wavelength limit.
SCHOTT-K3,wl_max_um,2.325,um,,manufacturer,SCHOTT-AGF-2025-06,.agf LD upper wavelength limit.
SCHOTT-K4,refractive_index_nd,1.518952,,587.6,manufacturer,SCHOTT-AGF-2025-06,nd from .agf NM record.
SCHOTT-K4,abbe_number_vd,57.399398,,587.6,manufacturer,SCHOTT-AGF-2025-06,Vd from .agf NM record.
SCHOTT-K4,glass_code,519574,,,manufacturer,SCHOTT-AGF-2025-06,glass code from .agf.
SCHOTT-K4,cte,7.3,1e-6/K,,manufacturer,SCHOTT-AGF-2025-06,.agf ED record (CTE -30/+70).
SCHOTT-K4,density,2.63,g/cm3,,manufacturer,SCHOTT-AGF-2025-06,.agf ED record (density).
SCHOTT-K4,dPgF,-0.002,,,manufacturer,SCHOTT-AGF-2025-06,.agf ED record (dPgF).
SCHOTT-K4,wl_min_um,0.334,um,,manufacturer,SCHOTT-AGF-2025-06,.agf LD lower wavelength limit.
SCHOTT-K4,wl_max_um,2.325,um,,manufacturer,SCHOTT-AGF-2025-06,.agf LD upper wavelength limit.
SCHOTT-K5,refractive_index_nd,1.522489,,587.6,manufacturer,SCHOTT-AGF-2025-06,nd from .agf NM record.
SCHOTT-K5,abbe_number_vd,59.482671,,587.6,manufacturer,SCHOTT-AGF-2025-06,Vd from .agf NM record.
SCHOTT-K5,glass_code,522595,,,manufacturer,SCHOTT-AGF-2025-06,glass code from .agf.
SCHOTT-K5,cte,8.2,1e-6/K,,manufacturer,SCHOTT-AGF-2025-06,.agf ED record (CTE -30/+70).
SCHOTT-K5,density,2.59,g/cm3,,manufacturer,SCHOTT-AGF-2025-06,.agf ED record (density).
SCHOTT-K5,dPgF,0.0,,,manufacturer,SCHOTT-AGF-2025-06,.agf ED record (dPgF).
SCHOTT-K5,wl_min_um,0.32,um,,manufacturer,SCHOTT-AGF-2025-06,.agf LD lower wavelength limit.
SCHOTT-K5,wl_max_um,2.325,um,,manufacturer,SCHOTT-AGF-2025-06,.agf LD upper wavelength limit.
SCHOTT-K50,refractive_index_nd,1.522572,,587.6,manufacturer,SCHOTT-AGF-2025-06,nd from .agf NM record.
SCHOTT-K50,abbe_number_vd,60.179756,,587.6,manufacturer,SCHOTT-AGF-2025-06,Vd from .agf NM record.
SCHOTT-K50,glass_code,523602,,,manufacturer,SCHOTT-AGF-2025-06,glass code from .agf.
SCHOTT-K50,cte,7.0,1e-6/K,,manufacturer,SCHOTT-AGF-2025-06,.agf ED record (CTE -30/+70).
SCHOTT-K50,density,2.62,g/cm3,,manufacturer,SCHOTT-AGF-2025-06,.agf ED record (density).
SCHOTT-K50,dPgF,-0.0009,,,manufacturer,SCHOTT-AGF-2025-06,.agf ED record (dPgF).
SCHOTT-K50,wl_min_um,0.334,um,,manufacturer,SCHOTT-AGF-2025-06,.agf LD lower wavelength limit.
SCHOTT-K50,wl_max_um,2.325,um,,manufacturer,SCHOTT-AGF-2025-06,.agf LD upper wavelength limit.
SCHOTT-K5HT,refractive_index_nd,1.522453,,587.6,manufacturer,SCHOTT-AGF-2025-06,nd from .agf NM record.
SCHOTT-K5HT,abbe_number_vd,59.530889,,587.6,manufacturer,SCHOTT-AGF-2025-06,Vd from .agf NM record.
SCHOTT-K5HT,cte,8.2,1e-6/K,,manufacturer,SCHOTT-AGF-2025-06,.agf ED record (CTE -30/+70).
SCHOTT-K5HT,density,2.59,g/cm3,,manufacturer,SCHOTT-AGF-2025-06,.agf ED record (density).
SCHOTT-K5HT,dPgF,0.0001,,,manufacturer,SCHOTT-AGF-2025-06,.agf ED record (dPgF).
SCHOTT-K5HT,wl_min_um,0.334,um,,manufacturer,SCHOTT-AGF-2025-06,.agf LD lower wavelength limit.
SCHOTT-K5HT,wl_max_um,2.325,um,,manufacturer,SCHOTT-AGF-2025-06,.agf LD upper wavelength limit.
SCHOTT-K7HT,refractive_index_nd,1.511144,,587.6,manufacturer,SCHOTT-AGF-2025-06,nd from .agf NM record.
SCHOTT-K7HT,abbe_number_vd,60.466081,,587.6,manufacturer,SCHOTT-AGF-2025-06,Vd from .agf NM record.
SCHOTT-K7HT,cte,8.4,1e-6/K,,manufacturer,SCHOTT-AGF-2025-06,.agf ED record (CTE -30/+70).
SCHOTT-K7HT,density,2.53,g/cm3,,manufacturer,SCHOTT-AGF-2025-06,.agf ED record (density).
SCHOTT-K7HT,dPgF,0.0003,,,manufacturer,SCHOTT-AGF-2025-06,.agf ED record (dPgF).
SCHOTT-K7HT,wl_min_um,0.334,um,,manufacturer,SCHOTT-AGF-2025-06,.agf LD lower wavelength limit.
SCHOTT-K7HT,wl_max_um,2.325,um,,manufacturer,SCHOTT-AGF-2025-06,.agf LD upper wavelength limit.
SCHOTT-KF3,refractive_index_nd,1.51454,,587.6,manufacturer,SCHOTT-AGF-2025-06,nd from .agf NM record.
SCHOTT-KF3,abbe_number_vd,54.702547,,587.6,manufacturer,SCHOTT-AGF-2025-06,Vd from .agf NM record.
SCHOTT-KF3,glass_code,515547,,,manufacturer,SCHOTT-AGF-2025-06,glass code from .agf.
SCHOTT-KF3,cte,8.1,1e-6/K,,manufacturer,SCHOTT-AGF-2025-06,.agf ED record (CTE -30/+70).
SCHOTT-KF3,density,2.56,g/cm3,,manufacturer,SCHOTT-AGF-2025-06,.agf ED record (density).
SCHOTT-KF3,dPgF,-0.0018,,,manufacturer,SCHOTT-AGF-2025-06,.agf ED record (dPgF).
SCHOTT-KF3,wl_min_um,0.334,um,,manufacturer,SCHOTT-AGF-2025-06,.agf LD lower wavelength limit.
SCHOTT-KF3,wl_max_um,2.325,um,,manufacturer,SCHOTT-AGF-2025-06,.agf LD upper wavelength limit.
SCHOTT-KF6,refractive_index_nd,1.517421,,587.6,manufacturer,SCHOTT-AGF-2025-06,nd from .agf NM record.
SCHOTT-KF6,abbe_number_vd,52.200088,,587.6,manufacturer,SCHOTT-AGF-2025-06,Vd from .agf NM record.
SCHOTT-KF6,glass_code,517522,,,manufacturer,SCHOTT-AGF-2025-06,glass code from .agf.
SCHOTT-KF6,cte,6.9,1e-6/K,,manufacturer,SCHOTT-AGF-2025-06,.agf ED record (CTE -30/+70).
SCHOTT-KF6,density,2.67,g/cm3,,manufacturer,SCHOTT-AGF-2025-06,.agf ED record (density).
SCHOTT-KF6,dPgF,-0.0017,,,manufacturer,SCHOTT-AGF-2025-06,.agf ED record (dPgF).
SCHOTT-KF6,wl_min_um,0.334,um,,manufacturer,SCHOTT-AGF-2025-06,.agf LD lower wavelength limit.
SCHOTT-KF6,wl_max_um,2.325,um,,manufacturer,SCHOTT-AGF-2025-06,.agf LD upper wavelength limit.
SCHOTT-KF9,refractive_index_nd,1.523412,,587.6,manufacturer,SCHOTT-AGF-2025-06,nd from .agf NM record.
SCHOTT-KF9,abbe_number_vd,51.492996,,587.6,manufacturer,SCHOTT-AGF-2025-06,Vd from .agf NM record.
SCHOTT-KF9,glass_code,523515,,,manufacturer,SCHOTT-AGF-2025-06,glass code from .agf.
SCHOTT-KF9,cte,6.8,1e-6/K,,manufacturer,SCHOTT-AGF-2025-06,.agf ED record (CTE -30/+70).
SCHOTT-KF9,density,2.71,g/cm3,,manufacturer,SCHOTT-AGF-2025-06,.agf ED record (density).
SCHOTT-KF9,dPgF,-0.0014,,,manufacturer,SCHOTT-AGF-2025-06,.agf ED record (dPgF).
SCHOTT-KF9,wl_min_um,0.334,um,,manufacturer,SCHOTT-AGF-2025-06,.agf LD lower wavelength limit.
SCHOTT-KF9,wl_max_um,2.325,um,,manufacturer,SCHOTT-AGF-2025-06,.agf LD upper wavelength limit.
SCHOTT-KZFN1,refractive_index_nd,1.551149,,587.6,manufacturer,SCHOTT-AGF-2025-06,nd from .agf NM record.
SCHOTT-KZFN1,abbe_number_vd,49.637723,,587.6,manufacturer,SCHOTT-AGF-2025-06,Vd from .agf NM record.
SCHOTT-KZFN1,glass_code,551496,,,manufacturer,SCHOTT-AGF-2025-06,glass code from .agf.
SCHOTT-KZFN1,cte,7.1,1e-6/K,,manufacturer,SCHOTT-AGF-2025-06,.agf ED record (CTE -30/+70).
SCHOTT-KZFN1,density,2.71,g/cm3,,manufacturer,SCHOTT-AGF-2025-06,.agf ED record (density).
SCHOTT-KZFN1,dPgF,-0.0035,,,manufacturer,SCHOTT-AGF-2025-06,.agf ED record (dPgF).
SCHOTT-KZFN1,wl_min_um,0.334,um,,manufacturer,SCHOTT-AGF-2025-06,.agf LD lower wavelength limit.
SCHOTT-KZFN1,wl_max_um,2.325,um,,manufacturer,SCHOTT-AGF-2025-06,.agf LD upper wavelength limit.
SCHOTT-KZFN2,refractive_index_nd,1.52944,,587.6,manufacturer,SCHOTT-AGF-2025-06,nd from .agf NM record.
SCHOTT-KZFN2,abbe_number_vd,51.626811,,587.6,manufacturer,SCHOTT-AGF-2025-06,Vd from .agf NM record.
SCHOTT-KZFN2,glass_code,529516,,,manufacturer,SCHOTT-AGF-2025-06,glass code from .agf.
SCHOTT-KZFN2,cte,6.1,1e-6/K,,manufacturer,SCHOTT-AGF-2025-06,.agf ED record (CTE -30/+70).
SCHOTT-KZFN2,density,2.54,g/cm3,,manufacturer,SCHOTT-AGF-2025-06,.agf ED record (density).
SCHOTT-KZFN2,dPgF,-0.0058,,,manufacturer,SCHOTT-AGF-2025-06,.agf ED record (dPgF).
SCHOTT-KZFN2,wl_min_um,0.334,um,,manufacturer,SCHOTT-AGF-2025-06,.agf LD lower wavelength limit.
SCHOTT-KZFN2,wl_max_um,2.325,um,,manufacturer,SCHOTT-AGF-2025-06,.agf LD upper wavelength limit.
SCHOTT-KZFS1,refractive_index_nd,1.613099,,587.6,manufacturer,SCHOTT-AGF-2025-06,nd from .agf NM record.
SCHOTT-KZFS1,abbe_number_vd,44.339473,,587.6,manufacturer,SCHOTT-AGF-2025-06,Vd from .agf NM record.
SCHOTT-KZFS1,glass_code,613443,,,manufacturer,SCHOTT-AGF-2025-06,glass code from .agf.
SCHOTT-KZFS1,cte,5.0,1e-6/K,,manufacturer,SCHOTT-AGF-2025-06,.agf ED record (CTE -30/+70).
SCHOTT-KZFS1,density,3.14,g/cm3,,manufacturer,SCHOTT-AGF-2025-06,.agf ED record (density).
SCHOTT-KZFS1,dPgF,-0.0112,,,manufacturer,SCHOTT-AGF-2025-06,.agf ED record (dPgF).
SCHOTT-KZFS1,wl_min_um,0.334,um,,manufacturer,SCHOTT-AGF-2025-06,.agf LD lower wavelength limit.
SCHOTT-KZFS1,wl_max_um,2.325,um,,manufacturer,SCHOTT-AGF-2025-06,.agf LD upper wavelength limit.
SCHOTT-KZFS6,refractive_index_nd,1.591965,,587.6,manufacturer,SCHOTT-AGF-2025-06,nd from .agf NM record.
SCHOTT-KZFS6,abbe_number_vd,48.509579,,587.6,manufacturer,SCHOTT-AGF-2025-06,Vd from .agf NM record.
SCHOTT-KZFS6,glass_code,592485,,,manufacturer,SCHOTT-AGF-2025-06,glass code from .agf.
SCHOTT-KZFS6,cte,5.1,1e-6/K,,manufacturer,SCHOTT-AGF-2025-06,.agf ED record (CTE -30/+70).
SCHOTT-KZFS6,density,3.03,g/cm3,,manufacturer,SCHOTT-AGF-2025-06,.agf ED record (density).
SCHOTT-KZFS6,dPgF,-0.0088,,,manufacturer,SCHOTT-AGF-2025-06,.agf ED record (dPgF).
SCHOTT-KZFS6,wl_min_um,0.334,um,,manufacturer,SCHOTT-AGF-2025-06,.agf LD lower wavelength limit.
SCHOTT-KZFS6,wl_max_um,2.325,um,,manufacturer,SCHOTT-AGF-2025-06,.agf LD upper wavelength limit.
SCHOTT-KZFS7A,refractive_index_nd,1.68064,,587.6,manufacturer,SCHOTT-AGF-2025-06,nd from .agf NM record.
SCHOTT-KZFS7A,abbe_number_vd,37.389991,,587.6,manufacturer,SCHOTT-AGF-2025-06,Vd from .agf NM record.
SCHOTT-KZFS7A,glass_code,681374,,,manufacturer,SCHOTT-AGF-2025-06,glass code from .agf.
SCHOTT-KZFS7A,cte,4.9,1e-6/K,,manufacturer,SCHOTT-AGF-2025-06,.agf ED record (CTE -30/+70).
SCHOTT-KZFS7A,density,3.73,g/cm3,,manufacturer,SCHOTT-AGF-2025-06,.agf ED record (density).
SCHOTT-KZFS7A,dPgF,-0.0054,,,manufacturer,SCHOTT-AGF-2025-06,.agf ED record (dPgF).
SCHOTT-KZFS7A,wl_min_um,0.334,um,,manufacturer,SCHOTT-AGF-2025-06,.agf LD lower wavelength limit.
SCHOTT-KZFS7A,wl_max_um,2.325,um,,manufacturer,SCHOTT-AGF-2025-06,.agf LD upper wavelength limit.
SCHOTT-KZFS8,refractive_index_nd,1.72047,,587.6,manufacturer,SCHOTT-AGF-2025-06,nd from .agf NM record.
SCHOTT-KZFS8,abbe_number_vd,34.613955,,587.6,manufacturer,SCHOTT-AGF-2025-06,Vd from .agf NM record.
SCHOTT-KZFS8,glass_code,720346,,,manufacturer,SCHOTT-AGF-2025-06,glass code from .agf.
SCHOTT-KZFS8,cte,5.3,1e-6/K,,manufacturer,SCHOTT-AGF-2025-06,.agf ED record (CTE -30/+70).
SCHOTT-KZFS8,density,4.13,g/cm3,,manufacturer,SCHOTT-AGF-2025-06,.agf ED record (density).
SCHOTT-KZFS8,dPgF,-0.0037,,,manufacturer,SCHOTT-AGF-2025-06,.agf ED record (dPgF).
SCHOTT-KZFS8,wl_min_um,0.334,um,,manufacturer,SCHOTT-AGF-2025-06,.agf LD lower wavelength limit.
SCHOTT-KZFS8,wl_max_um,2.325,um,,manufacturer,SCHOTT-AGF-2025-06,.agf LD upper wavelength limit.
SCHOTT-KZFSN2,refractive_index_nd,1.558361,,587.6,manufacturer,SCHOTT-AGF-2025-06,nd from .agf NM record.
SCHOTT-KZFSN2,abbe_number_vd,54.157173,,587.6,manufacturer,SCHOTT-AGF-2025-06,Vd from .agf NM record.
SCHOTT-KZFSN2,glass_code,558542,,,manufacturer,SCHOTT-AGF-2025-06,glass code from .agf.
SCHOTT-KZFSN2,cte,4.5,1e-6/K,,manufacturer,SCHOTT-AGF-2025-06,.agf ED record (CTE -30/+70).
SCHOTT-KZFSN2,density,2.56,g/cm3,,manufacturer,SCHOTT-AGF-2025-06,.agf ED record (density).
SCHOTT-KZFSN2,dPgF,-0.01,,,manufacturer,SCHOTT-AGF-2025-06,.agf ED record (dPgF).
SCHOTT-KZFSN2,wl_min_um,0.334,um,,manufacturer,SCHOTT-AGF-2025-06,.agf LD lower wavelength limit.
SCHOTT-KZFSN2,wl_max_um,1.06,um,,manufacturer,SCHOTT-AGF-2025-06,.agf LD upper wavelength limit.
SCHOTT-KZFSN4,refractive_index_nd,1.6134,,587.6,manufacturer,SCHOTT-AGF-2025-06,nd from .agf NM record.
SCHOTT-KZFSN4,abbe_number_vd,44.29,,587.6,manufacturer,SCHOTT-AGF-2025-06,Vd from .agf NM record.
SCHOTT-KZFSN4,glass_code,613443.320,,,manufacturer,SCHOTT-AGF-2025-06,glass code from .agf.
SCHOTT-KZFSN4,cte,4.5,1e-6/K,,manufacturer,SCHOTT-AGF-2025-06,.agf ED record (CTE -30/+70).
SCHOTT-KZFSN4,density,3.2,g/cm3,,manufacturer,SCHOTT-AGF-2025-06,.agf ED record (density).
SCHOTT-KZFSN4,dPgF,-0.0086,,,manufacturer,SCHOTT-AGF-2025-06,.agf ED record (dPgF).
SCHOTT-KZFSN4,wl_min_um,0.31,um,,manufacturer,SCHOTT-AGF-2025-06,.agf LD lower wavelength limit.
SCHOTT-KZFSN4,wl_max_um,2.5,um,,manufacturer,SCHOTT-AGF-2025-06,.agf LD upper wavelength limit.
SCHOTT-KZFSN9,refractive_index_nd,1.598557,,587.6,manufacturer,SCHOTT-AGF-2025-06,nd from .agf NM record.
SCHOTT-KZFSN9,abbe_number_vd,46.903842,,587.6,manufacturer,SCHOTT-AGF-2025-06,Vd from .agf NM record.
SCHOTT-KZFSN9,glass_code,599469,,,manufacturer,SCHOTT-AGF-2025-06,glass code from .agf.
SCHOTT-KZFSN9,cte,4.1,1e-6/K,,manufacturer,SCHOTT-AGF-2025-06,.agf ED record (CTE -30/+70).
SCHOTT-KZFSN9,density,3.01,g/cm3,,manufacturer,SCHOTT-AGF-2025-06,.agf ED record (density).
SCHOTT-KZFSN9,dPgF,-0.0091,,,manufacturer,SCHOTT-AGF-2025-06,.agf ED record (dPgF).
SCHOTT-KZFSN9,wl_min_um,0.334,um,,manufacturer,SCHOTT-AGF-2025-06,.agf LD lower wavelength limit.
SCHOTT-KZFSN9,wl_max_um,2.325,um,,manufacturer,SCHOTT-AGF-2025-06,.agf LD upper wavelength limit.
SCHOTT-LAF11A,refractive_index_nd,1.756927,,587.6,manufacturer,SCHOTT-AGF-2025-06,nd from .agf NM record.
SCHOTT-LAF11A,abbe_number_vd,31.702906,,587.6,manufacturer,SCHOTT-AGF-2025-06,Vd from .agf NM record.
SCHOTT-LAF11A,glass_code,757317,,,manufacturer,SCHOTT-AGF-2025-06,glass code from .agf.
SCHOTT-LAF11A,cte,5.5,1e-6/K,,manufacturer,SCHOTT-AGF-2025-06,.agf ED record (CTE -30/+70).
SCHOTT-LAF11A,density,4.6,g/cm3,,manufacturer,SCHOTT-AGF-2025-06,.agf ED record (density).
SCHOTT-LAF11A,dPgF,0.0002,,,manufacturer,SCHOTT-AGF-2025-06,.agf ED record (dPgF).
SCHOTT-LAF11A,wl_min_um,0.334,um,,manufacturer,SCHOTT-AGF-2025-06,.agf LD lower wavelength limit.
SCHOTT-LAF11A,wl_max_um,2.325,um,,manufacturer,SCHOTT-AGF-2025-06,.agf LD upper wavelength limit.
SCHOTT-LAF13,refractive_index_nd,1.775507,,587.6,manufacturer,SCHOTT-AGF-2025-06,nd from .agf NM record.
SCHOTT-LAF13,abbe_number_vd,37.836043,,587.6,manufacturer,SCHOTT-AGF-2025-06,Vd from .agf NM record.
SCHOTT-LAF13,glass_code,776378,,,manufacturer,SCHOTT-AGF-2025-06,glass code from .agf.
SCHOTT-LAF13,cte,5.7,1e-6/K,,manufacturer,SCHOTT-AGF-2025-06,.agf ED record (CTE -30/+70).
SCHOTT-LAF13,density,4.55,g/cm3,,manufacturer,SCHOTT-AGF-2025-06,.agf ED record (density).
SCHOTT-LAF13,dPgF,-0.0026,,,manufacturer,SCHOTT-AGF-2025-06,.agf ED record (dPgF).
SCHOTT-LAF13,wl_min_um,0.334,um,,manufacturer,SCHOTT-AGF-2025-06,.agf LD lower wavelength limit.
SCHOTT-LAF13,wl_max_um,2.325,um,,manufacturer,SCHOTT-AGF-2025-06,.agf LD upper wavelength limit.
SCHOTT-LAF2,refractive_index_nd,1.744002,,587.6,manufacturer,SCHOTT-AGF-2025-06,nd from .agf NM record.
SCHOTT-LAF2,abbe_number_vd,44.719972,,587.6,manufacturer,SCHOTT-AGF-2025-06,Vd from .agf NM record.
SCHOTT-LAF2,glass_code,744447,,,manufacturer,SCHOTT-AGF-2025-06,glass code from .agf.
SCHOTT-LAF2,cte,8.1,1e-6/K,,manufacturer,SCHOTT-AGF-2025-06,.agf ED record (CTE -30/+70).
SCHOTT-LAF2,density,4.34,g/cm3,,manufacturer,SCHOTT-AGF-2025-06,.agf ED record (density).
SCHOTT-LAF2,dPgF,-0.0027,,,manufacturer,SCHOTT-AGF-2025-06,.agf ED record (dPgF).
SCHOTT-LAF2,wl_min_um,0.334,um,,manufacturer,SCHOTT-AGF-2025-06,.agf LD lower wavelength limit.
SCHOTT-LAF2,wl_max_um,2.325,um,,manufacturer,SCHOTT-AGF-2025-06,.agf LD upper wavelength limit.
SCHOTT-LAF20,refractive_index_nd,1.682476,,587.6,manufacturer,SCHOTT-AGF-2025-06,nd from .agf NM record.
SCHOTT-LAF20,abbe_number_vd,48.200977,,587.6,manufacturer,SCHOTT-AGF-2025-06,Vd from .agf NM record.
SCHOTT-LAF20,glass_code,682482,,,manufacturer,SCHOTT-AGF-2025-06,glass code from .agf.
SCHOTT-LAF20,cte,7.4,1e-6/K,,manufacturer,SCHOTT-AGF-2025-06,.agf ED record (CTE -30/+70).
SCHOTT-LAF20,density,3.87,g/cm3,,manufacturer,SCHOTT-AGF-2025-06,.agf ED record (density).
SCHOTT-LAF20,dPgF,-0.0021,,,manufacturer,SCHOTT-AGF-2025-06,.agf ED record (dPgF).
SCHOTT-LAF20,wl_min_um,0.334,um,,manufacturer,SCHOTT-AGF-2025-06,.agf LD lower wavelength limit.
SCHOTT-LAF20,wl_max_um,2.325,um,,manufacturer,SCHOTT-AGF-2025-06,.agf LD upper wavelength limit.
SCHOTT-LAF22A,refractive_index_nd,1.781791,,587.6,manufacturer,SCHOTT-AGF-2025-06,nd from .agf NM record.
SCHOTT-LAF22A,abbe_number_vd,37.196288,,587.6,manufacturer,SCHOTT-AGF-2025-06,Vd from .agf NM record.
SCHOTT-LAF22A,glass_code,782372,,,manufacturer,SCHOTT-AGF-2025-06,glass code from .agf.
SCHOTT-LAF22A,cte,6.9,1e-6/K,,manufacturer,SCHOTT-AGF-2025-06,.agf ED record (CTE -30/+70).
SCHOTT-LAF22A,density,4.21,g/cm3,,manufacturer,SCHOTT-AGF-2025-06,.agf ED record (density).
SCHOTT-LAF22A,dPgF,0.0008,,,manufacturer,SCHOTT-AGF-2025-06,.agf ED record (dPgF).
SCHOTT-LAF22A,wl_min_um,0.334,um,,manufacturer,SCHOTT-AGF-2025-06,.agf LD lower wavelength limit.
SCHOTT-LAF22A,wl_max_um,2.5,um,,manufacturer,SCHOTT-AGF-2025-06,.agf LD upper wavelength limit.
SCHOTT-LAF3,refractive_index_nd,1.716998,,587.6,manufacturer,SCHOTT-AGF-2025-06,nd from .agf NM record.
SCHOTT-LAF3,abbe_number_vd,47.961124,,587.6,manufacturer,SCHOTT-AGF-2025-06,Vd from .agf NM record.
SCHOTT-LAF3,glass_code,717480,,,manufacturer,SCHOTT-AGF-2025-06,glass code from .agf.
SCHOTT-LAF3,cte,7.6,1e-6/K,,manufacturer,SCHOTT-AGF-2025-06,.agf ED record (CTE -30/+70).
SCHOTT-LAF3,density,4.14,g/cm3,,manufacturer,SCHOTT-AGF-2025-06,.agf ED record (density).
SCHOTT-LAF3,dPgF,-0.0028,,,manufacturer,SCHOTT-AGF-2025-06,.agf ED record (dPgF).
SCHOTT-LAF3,wl_min_um,0.334,um,,manufacturer,SCHOTT-AGF-2025-06,.agf LD lower wavelength limit.
SCHOTT-LAF3,wl_max_um,2.5,um,,manufacturer,SCHOTT-AGF-2025-06,.agf LD upper wavelength limit.
SCHOTT-LAF9,refractive_index_nd,1.79504,,587.6,manufacturer,SCHOTT-AGF-2025-06,nd from .agf NM record.
SCHOTT-LAF9,abbe_number_vd,28.393185,,587.6,manufacturer,SCHOTT-AGF-2025-06,Vd from .agf NM record.
SCHOTT-LAF9,glass_code,795284,,,manufacturer,SCHOTT-AGF-2025-06,glass code from .agf.
SCHOTT-LAF9,cte,7.2,1e-6/K,,manufacturer,SCHOTT-AGF-2025-06,.agf ED record (CTE -30/+70).
SCHOTT-LAF9,density,4.96,g/cm3,,manufacturer,SCHOTT-AGF-2025-06,.agf ED record (density).
SCHOTT-LAF9,dPgF,0.0059,,,manufacturer,SCHOTT-AGF-2025-06,.agf ED record (dPgF).
SCHOTT-LAF9,wl_min_um,0.334,um,,manufacturer,SCHOTT-AGF-2025-06,.agf LD lower wavelength limit.
SCHOTT-LAF9,wl_max_um,2.325,um,,manufacturer,SCHOTT-AGF-2025-06,.agf LD upper wavelength limit.
SCHOTT-LAFN10,refractive_index_nd,1.784432,,587.6,manufacturer,SCHOTT-AGF-2025-06,nd from .agf NM record.
SCHOTT-LAFN10,abbe_number_vd,43.950523,,587.6,manufacturer,SCHOTT-AGF-2025-06,Vd from .agf NM record.
SCHOTT-LAFN10,glass_code,784440,,,manufacturer,SCHOTT-AGF-2025-06,glass code from .agf.
SCHOTT-LAFN10,cte,5.7,1e-6/K,,manufacturer,SCHOTT-AGF-2025-06,.agf ED record (CTE -30/+70).
SCHOTT-LAFN10,density,4.16,g/cm3,,manufacturer,SCHOTT-AGF-2025-06,.agf ED record (density).
SCHOTT-LAFN10,dPgF,-0.0068,,,manufacturer,SCHOTT-AGF-2025-06,.agf ED record (dPgF).
SCHOTT-LAFN10,wl_min_um,0.334,um,,manufacturer,SCHOTT-AGF-2025-06,.agf LD lower wavelength limit.
SCHOTT-LAFN10,wl_max_um,2.325,um,,manufacturer,SCHOTT-AGF-2025-06,.agf LD upper wavelength limit.
SCHOTT-LAFN21,refractive_index_nd,1.788309,,587.6,manufacturer,SCHOTT-AGF-2025-06,nd from .agf NM record.
SCHOTT-LAFN21,abbe_number_vd,47.470398,,587.6,manufacturer,SCHOTT-AGF-2025-06,Vd from .agf NM record.
SCHOTT-LAFN21,glass_code,788475,,,manufacturer,SCHOTT-AGF-2025-06,glass code from .agf.
SCHOTT-LAFN21,cte,6.2,1e-6/K,,manufacturer,SCHOTT-AGF-2025-06,.agf ED record (CTE -30/+70).
SCHOTT-LAFN21,density,4.34,g/cm3,,manufacturer,SCHOTT-AGF-2025-06,.agf ED record (density).
SCHOTT-LAFN21,dPgF,-0.0079,,,manufacturer,SCHOTT-AGF-2025-06,.agf ED record (dPgF).
SCHOTT-LAFN21,wl_min_um,0.334,um,,manufacturer,SCHOTT-AGF-2025-06,.agf LD lower wavelength limit.
SCHOTT-LAFN21,wl_max_um,2.5,um,,manufacturer,SCHOTT-AGF-2025-06,.agf LD upper wavelength limit.
SCHOTT-LAFN23,refractive_index_nd,1.689004,,587.6,manufacturer,SCHOTT-AGF-2025-06,nd from .agf NM record.
SCHOTT-LAFN23,abbe_number_vd,49.711581,,587.6,manufacturer,SCHOTT-AGF-2025-06,Vd from .agf NM record.
SCHOTT-LAFN23,glass_code,689497,,,manufacturer,SCHOTT-AGF-2025-06,glass code from .agf.
SCHOTT-LAFN23,cte,8.1,1e-6/K,,manufacturer,SCHOTT-AGF-2025-06,.agf ED record (CTE -30/+70).
SCHOTT-LAFN23,density,4.2,g/cm3,,manufacturer,SCHOTT-AGF-2025-06,.agf ED record (density).
SCHOTT-LAFN23,dPgF,-0.0015,,,manufacturer,SCHOTT-AGF-2025-06,.agf ED record (dPgF).
SCHOTT-LAFN23,wl_min_um,0.334,um,,manufacturer,SCHOTT-AGF-2025-06,.agf LD lower wavelength limit.
SCHOTT-LAFN23,wl_max_um,2.325,um,,manufacturer,SCHOTT-AGF-2025-06,.agf LD upper wavelength limit.
SCHOTT-LAFN24,refractive_index_nd,1.757191,,587.6,manufacturer,SCHOTT-AGF-2025-06,nd from .agf NM record.
SCHOTT-LAFN24,abbe_number_vd,47.81177,,587.6,manufacturer,SCHOTT-AGF-2025-06,Vd from .agf NM record.
SCHOTT-LAFN24,glass_code,757478,,,manufacturer,SCHOTT-AGF-2025-06,glass code from .agf.
SCHOTT-LAFN24,cte,5.4,1e-6/K,,manufacturer,SCHOTT-AGF-2025-06,.agf ED record (CTE -30/+70).
SCHOTT-LAFN24,density,4.04,g/cm3,,manufacturer,SCHOTT-AGF-2025-06,.agf ED record (density).
SCHOTT-LAFN24,dPgF,-0.0079,,,manufacturer,SCHOTT-AGF-2025-06,.agf ED record (dPgF).
SCHOTT-LAFN24,wl_min_um,0.334,um,,manufacturer,SCHOTT-AGF-2025-06,.agf LD lower wavelength limit.
SCHOTT-LAFN24,wl_max_um,2.325,um,,manufacturer,SCHOTT-AGF-2025-06,.agf LD upper wavelength limit.
SCHOTT-LAFN28,refractive_index_nd,1.773142,,587.6,manufacturer,SCHOTT-AGF-2025-06,nd from .agf NM record.
SCHOTT-LAFN28,abbe_number_vd,49.568242,,587.6,manufacturer,SCHOTT-AGF-2025-06,Vd from .agf NM record.
SCHOTT-LAFN28,glass_code,773496,,,manufacturer,SCHOTT-AGF-2025-06,glass code from .agf.
SCHOTT-LAFN28,cte,5.8,1e-6/K,,manufacturer,SCHOTT-AGF-2025-06,.agf ED record (CTE -30/+70).
SCHOTT-LAFN28,density,4.24,g/cm3,,manufacturer,SCHOTT-AGF-2025-06,.agf ED record (density).
SCHOTT-LAFN28,dPgF,-0.0085,,,manufacturer,SCHOTT-AGF-2025-06,.agf ED record (dPgF).
SCHOTT-LAFN28,wl_min_um,0.334,um,,manufacturer,SCHOTT-AGF-2025-06,.agf LD lower wavelength limit.
SCHOTT-LAFN28,wl_max_um,2.325,um,,manufacturer,SCHOTT-AGF-2025-06,.agf LD upper wavelength limit.
SCHOTT-LAFN8,refractive_index_nd,1.735197,,587.6,manufacturer,SCHOTT-AGF-2025-06,nd from .agf NM record.
SCHOTT-LAFN8,abbe_number_vd,41.590899,,587.6,manufacturer,SCHOTT-AGF-2025-06,Vd from .agf NM record.
SCHOTT-LAFN8,glass_code,735416,,,manufacturer,SCHOTT-AGF-2025-06,glass code from .agf.
SCHOTT-LAFN8,cte,6.6,1e-6/K,,manufacturer,SCHOTT-AGF-2025-06,.agf ED record (CTE -30/+70).
SCHOTT-LAFN8,density,4.02,g/cm3,,manufacturer,SCHOTT-AGF-2025-06,.agf ED record (density).
SCHOTT-LAFN8,dPgF,-0.0029,,,manufacturer,SCHOTT-AGF-2025-06,.agf ED record (dPgF).
SCHOTT-LAFN8,wl_min_um,0.334,um,,manufacturer,SCHOTT-AGF-2025-06,.agf LD lower wavelength limit.
SCHOTT-LAFN8,wl_max_um,2.325,um,,manufacturer,SCHOTT-AGF-2025-06,.agf LD upper wavelength limit.
SCHOTT-LAK10,refractive_index_nd,1.72,,587.6,manufacturer,SCHOTT-AGF-2025-06,nd from .agf NM record.
SCHOTT-LAK10,abbe_number_vd,50.41004,,587.6,manufacturer,SCHOTT-AGF-2025-06,Vd from .agf NM record.
SCHOTT-LAK10,glass_code,720504,,,manufacturer,SCHOTT-AGF-2025-06,glass code from .agf.
SCHOTT-LAK10,cte,5.7,1e-6/K,,manufacturer,SCHOTT-AGF-2025-06,.agf ED record (CTE -30/+70).
SCHOTT-LAK10,density,3.81,g/cm3,,manufacturer,SCHOTT-AGF-2025-06,.agf ED record (density).
SCHOTT-LAK10,dPgF,-0.0075,,,manufacturer,SCHOTT-AGF-2025-06,.agf ED record (dPgF).
SCHOTT-LAK10,wl_min_um,0.334,um,,manufacturer,SCHOTT-AGF-2025-06,.agf LD lower wavelength limit.
SCHOTT-LAK10,wl_max_um,2.5,um,,manufacturer,SCHOTT-AGF-2025-06,.agf LD upper wavelength limit.
SCHOTT-LAK11,refractive_index_nd,1.658302,,587.6,manufacturer,SCHOTT-AGF-2025-06,nd from .agf NM record.
SCHOTT-LAK11,abbe_number_vd,57.261599,,587.6,manufacturer,SCHOTT-AGF-2025-06,Vd from .agf NM record.
SCHOTT-LAK11,glass_code,658573,,,manufacturer,SCHOTT-AGF-2025-06,glass code from .agf.
SCHOTT-LAK11,cte,7.2,1e-6/K,,manufacturer,SCHOTT-AGF-2025-06,.agf ED record (CTE -30/+70).
SCHOTT-LAK11,density,3.79,g/cm3,,manufacturer,SCHOTT-AGF-2025-06,.agf ED record (density).
SCHOTT-LAK11,dPgF,-0.0032,,,manufacturer,SCHOTT-AGF-2025-06,.agf ED record (dPgF).
SCHOTT-LAK11,wl_min_um,0.334,um,,manufacturer,SCHOTT-AGF-2025-06,.agf LD lower wavelength limit.
SCHOTT-LAK11,wl_max_um,2.325,um,,manufacturer,SCHOTT-AGF-2025-06,.agf LD upper wavelength limit.
SCHOTT-LAK16A,refractive_index_nd,1.733501,,587.6,manufacturer,SCHOTT-AGF-2025-06,nd from .agf NM record.
SCHOTT-LAK16A,abbe_number_vd,51.779678,,587.6,manufacturer,SCHOTT-AGF-2025-06,Vd from .agf NM record.
SCHOTT-LAK16A,glass_code,734518,,,manufacturer,SCHOTT-AGF-2025-06,glass code from .agf.
SCHOTT-LAK16A,cte,5.5,1e-6/K,,manufacturer,SCHOTT-AGF-2025-06,.agf ED record (CTE -30/+70).
SCHOTT-LAK16A,density,3.95,g/cm3,,manufacturer,SCHOTT-AGF-2025-06,.agf ED record (density).
SCHOTT-LAK16A,dPgF,-0.0087,,,manufacturer,SCHOTT-AGF-2025-06,.agf ED record (dPgF).
SCHOTT-LAK16A,wl_min_um,0.31,um,,manufacturer,SCHOTT-AGF-2025-06,.agf LD lower wavelength limit.
SCHOTT-LAK16A,wl_max_um,2.5,um,,manufacturer,SCHOTT-AGF-2025-06,.agf LD upper wavelength limit.
SCHOTT-LAK21,refractive_index_nd,1.640495,,587.6,manufacturer,SCHOTT-AGF-2025-06,nd from .agf NM record.
SCHOTT-LAK21,abbe_number_vd,60.101885,,587.6,manufacturer,SCHOTT-AGF-2025-06,Vd from .agf NM record.
SCHOTT-LAK21,glass_code,640601,,,manufacturer,SCHOTT-AGF-2025-06,glass code from .agf.
SCHOTT-LAK21,cte,6.8,1e-6/K,,manufacturer,SCHOTT-AGF-2025-06,.agf ED record (CTE -30/+70).
SCHOTT-LAK21,density,3.74,g/cm3,,manufacturer,SCHOTT-AGF-2025-06,.agf ED record (density).
SCHOTT-LAK21,dPgF,-0.0017,,,manufacturer,SCHOTT-AGF-2025-06,.agf ED record (dPgF).
SCHOTT-LAK21,wl_min_um,0.334,um,,manufacturer,SCHOTT-AGF-2025-06,.agf LD lower wavelength limit.
SCHOTT-LAK21,wl_max_um,2.325,um,,manufacturer,SCHOTT-AGF-2025-06,.agf LD upper wavelength limit.
SCHOTT-LAK23,refractive_index_nd,1.668816,,587.6,manufacturer,SCHOTT-AGF-2025-06,nd from .agf NM record.
SCHOTT-LAK23,abbe_number_vd,57.38444,,587.6,manufacturer,SCHOTT-AGF-2025-06,Vd from .agf NM record.
SCHOTT-LAK23,glass_code,669574,,,manufacturer,SCHOTT-AGF-2025-06,glass code from .agf.
SCHOTT-LAK23,cte,7.9,1e-6/K,,manufacturer,SCHOTT-AGF-2025-06,.agf ED record (CTE -30/+70).
SCHOTT-LAK23,density,4.0,g/cm3,,manufacturer,SCHOTT-AGF-2025-06,.agf ED record (density).
SCHOTT-LAK23,dPgF,-0.0026,,,manufacturer,SCHOTT-AGF-2025-06,.agf ED record (dPgF).
SCHOTT-LAK23,wl_min_um,0.334,um,,manufacturer,SCHOTT-AGF-2025-06,.agf LD lower wavelength limit.
SCHOTT-LAK23,wl_max_um,2.325,um,,manufacturer,SCHOTT-AGF-2025-06,.agf LD upper wavelength limit.
SCHOTT-LAK28,refractive_index_nd,1.744287,,587.6,manufacturer,SCHOTT-AGF-2025-06,nd from .agf NM record.
SCHOTT-LAK28,abbe_number_vd,50.770906,,587.6,manufacturer,SCHOTT-AGF-2025-06,Vd from .agf NM record.
SCHOTT-LAK28,glass_code,744508,,,manufacturer,SCHOTT-AGF-2025-06,glass code from .agf.
SCHOTT-LAK28,cte,5.7,1e-6/K,,manufacturer,SCHOTT-AGF-2025-06,.agf ED record (CTE -30/+70).
SCHOTT-LAK28,density,4.09,g/cm3,,manufacturer,SCHOTT-AGF-2025-06,.agf ED record (density).
SCHOTT-LAK28,dPgF,-0.0085,,,manufacturer,SCHOTT-AGF-2025-06,.agf ED record (dPgF).
SCHOTT-LAK28,wl_min_um,0.334,um,,manufacturer,SCHOTT-AGF-2025-06,.agf LD lower wavelength limit.
SCHOTT-LAK28,wl_max_um,2.325,um,,manufacturer,SCHOTT-AGF-2025-06,.agf LD upper wavelength limit.
SCHOTT-LAK31,refractive_index_nd,1.696732,,587.6,manufacturer,SCHOTT-AGF-2025-06,nd from .agf NM record.
SCHOTT-LAK31,abbe_number_vd,56.420174,,587.6,manufacturer,SCHOTT-AGF-2025-06,Vd from .agf NM record.
SCHOTT-LAK31,glass_code,697564,,,manufacturer,SCHOTT-AGF-2025-06,glass code from .agf.
SCHOTT-LAK31,cte,5.7,1e-6/K,,manufacturer,SCHOTT-AGF-2025-06,.agf ED record (CTE -30/+70).
SCHOTT-LAK31,density,3.68,g/cm3,,manufacturer,SCHOTT-AGF-2025-06,.agf ED record (density).
SCHOTT-LAK31,dPgF,-0.0074,,,manufacturer,SCHOTT-AGF-2025-06,.agf ED record (dPgF).
SCHOTT-LAK31,wl_min_um,0.334,um,,manufacturer,SCHOTT-AGF-2025-06,.agf LD lower wavelength limit.
SCHOTT-LAK31,wl_max_um,2.325,um,,manufacturer,SCHOTT-AGF-2025-06,.agf LD upper wavelength limit.
SCHOTT-LAK33,refractive_index_nd,1.753977,,587.6,manufacturer,SCHOTT-AGF-2025-06,nd from .agf NM record.
SCHOTT-LAK33,abbe_number_vd,52.430467,,587.6,manufacturer,SCHOTT-AGF-2025-06,Vd from .agf NM record.
SCHOTT-LAK33,glass_code,754524,,,manufacturer,SCHOTT-AGF-2025-06,glass code from .agf.
SCHOTT-LAK33,cte,6.0,1e-6/K,,manufacturer,SCHOTT-AGF-2025-06,.agf ED record (CTE -30/+70).
SCHOTT-LAK33,density,4.26,g/cm3,,manufacturer,SCHOTT-AGF-2025-06,.agf ED record (density).
SCHOTT-LAK33,dPgF,-0.0083,,,manufacturer,SCHOTT-AGF-2025-06,.agf ED record (dPgF).
SCHOTT-LAK33,wl_min_um,0.334,um,,manufacturer,SCHOTT-AGF-2025-06,.agf LD lower wavelength limit.
SCHOTT-LAK33,wl_max_um,2.325,um,,manufacturer,SCHOTT-AGF-2025-06,.agf LD upper wavelength limit.
SCHOTT-LAK8,refractive_index_nd,1.713003,,587.6,manufacturer,SCHOTT-AGF-2025-06,nd from .agf NM record.
SCHOTT-LAK8,abbe_number_vd,53.831633,,587.6,manufacturer,SCHOTT-AGF-2025-06,Vd from .agf NM record.
SCHOTT-LAK8,glass_code,713538,,,manufacturer,SCHOTT-AGF-2025-06,glass code from .agf.
SCHOTT-LAK8,cte,5.6,1e-6/K,,manufacturer,SCHOTT-AGF-2025-06,.agf ED record (CTE -30/+70).
SCHOTT-LAK8,density,3.78,g/cm3,,manufacturer,SCHOTT-AGF-2025-06,.agf ED record (density).
SCHOTT-LAK8,dPgF,-0.0083,,,manufacturer,SCHOTT-AGF-2025-06,.agf ED record (dPgF).
SCHOTT-LAK8,wl_min_um,0.32,um,,manufacturer,SCHOTT-AGF-2025-06,.agf LD lower wavelength limit.
SCHOTT-LAK8,wl_max_um,2.325,um,,manufacturer,SCHOTT-AGF-2025-06,.agf LD upper wavelength limit.
SCHOTT-LAK9,refractive_index_nd,1.691002,,587.6,manufacturer,SCHOTT-AGF-2025-06,nd from .agf NM record.
SCHOTT-LAK9,abbe_number_vd,54.708408,,587.6,manufacturer,SCHOTT-AGF-2025-06,Vd from .agf NM record.
SCHOTT-LAK9,glass_code,691547,,,manufacturer,SCHOTT-AGF-2025-06,glass code from .agf.
SCHOTT-LAK9,cte,6.3,1e-6/K,,manufacturer,SCHOTT-AGF-2025-06,.agf ED record (CTE -30/+70).
SCHOTT-LAK9,density,3.51,g/cm3,,manufacturer,SCHOTT-AGF-2025-06,.agf ED record (density).
SCHOTT-LAK9,dPgF,-0.0071,,,manufacturer,SCHOTT-AGF-2025-06,.agf ED record (dPgF).
SCHOTT-LAK9,wl_min_um,0.32,um,,manufacturer,SCHOTT-AGF-2025-06,.agf LD lower wavelength limit.
SCHOTT-LAK9,wl_max_um,2.325,um,,manufacturer,SCHOTT-AGF-2025-06,.agf LD upper wavelength limit.
SCHOTT-LAKL12,refractive_index_nd,1.6779,,587.6,manufacturer,SCHOTT-AGF-2025-06,nd from .agf NM record.
SCHOTT-LAKL12,abbe_number_vd,54.92,,587.6,manufacturer,SCHOTT-AGF-2025-06,Vd from .agf NM record.
SCHOTT-LAKL12,glass_code,678549.332,,,manufacturer,SCHOTT-AGF-2025-06,glass code from .agf.
SCHOTT-LAKL12,cte,6.8,1e-6/K,,manufacturer,SCHOTT-AGF-2025-06,.agf ED record (CTE -30/+70).
SCHOTT-LAKL12,density,3.32,g/cm3,,manufacturer,SCHOTT-AGF-2025-06,.agf ED record (density).
SCHOTT-LAKL12,dPgF,-0.0062,,,manufacturer,SCHOTT-AGF-2025-06,.agf ED record (dPgF).
SCHOTT-LAKL12,wl_min_um,0.32,um,,manufacturer,SCHOTT-AGF-2025-06,.agf LD lower wavelength limit.
SCHOTT-LAKL12,wl_max_um,2.5,um,,manufacturer,SCHOTT-AGF-2025-06,.agf LD upper wavelength limit.
SCHOTT-LAKL21,refractive_index_nd,1.64048,,587.6,manufacturer,SCHOTT-AGF-2025-06,nd from .agf NM record.
SCHOTT-LAKL21,abbe_number_vd,59.749915,,587.6,manufacturer,SCHOTT-AGF-2025-06,Vd from .agf NM record.
SCHOTT-LAKL21,glass_code,640598,,,manufacturer,SCHOTT-AGF-2025-06,glass code from .agf.
SCHOTT-LAKL21,cte,6.1,1e-6/K,,manufacturer,SCHOTT-AGF-2025-06,.agf ED record (CTE -30/+70).
SCHOTT-LAKL21,density,2.97,g/cm3,,manufacturer,SCHOTT-AGF-2025-06,.agf ED record (density).
SCHOTT-LAKL21,dPgF,-0.0059,,,manufacturer,SCHOTT-AGF-2025-06,.agf ED record (dPgF).
SCHOTT-LAKL21,wl_min_um,0.334,um,,manufacturer,SCHOTT-AGF-2025-06,.agf LD lower wavelength limit.
SCHOTT-LAKL21,wl_max_um,2.325,um,,manufacturer,SCHOTT-AGF-2025-06,.agf LD upper wavelength limit.
SCHOTT-LAKN12,refractive_index_nd,1.6779,,587.6,manufacturer,SCHOTT-AGF-2025-06,nd from .agf NM record.
SCHOTT-LAKN12,abbe_number_vd,55.199566,,587.6,manufacturer,SCHOTT-AGF-2025-06,Vd from .agf NM record.
SCHOTT-LAKN12,glass_code,678552,,,manufacturer,SCHOTT-AGF-2025-06,glass code from .agf.
SCHOTT-LAKN12,cte,7.6,1e-6/K,,manufacturer,SCHOTT-AGF-2025-06,.agf ED record (CTE -30/+70).
SCHOTT-LAKN12,density,4.1,g/cm3,,manufacturer,SCHOTT-AGF-2025-06,.agf ED record (density).
SCHOTT-LAKN12,dPgF,-0.0024,,,manufacturer,SCHOTT-AGF-2025-06,.agf ED record (dPgF).
SCHOTT-LAKN12,wl_min_um,0.334,um,,manufacturer,SCHOTT-AGF-2025-06,.agf LD lower wavelength limit.
SCHOTT-LAKN12,wl_max_um,2.325,um,,manufacturer,SCHOTT-AGF-2025-06,.agf LD upper wavelength limit.
SCHOTT-LAKN13,refractive_index_nd,1.693501,,587.6,manufacturer,SCHOTT-AGF-2025-06,nd from .agf NM record.
SCHOTT-LAKN13,abbe_number_vd,53.330054,,587.6,manufacturer,SCHOTT-AGF-2025-06,Vd from .agf NM record.
SCHOTT-LAKN13,glass_code,694533,,,manufacturer,SCHOTT-AGF-2025-06,glass code from .agf.
SCHOTT-LAKN13,cte,8.4,1e-6/K,,manufacturer,SCHOTT-AGF-2025-06,.agf ED record (CTE -30/+70).
SCHOTT-LAKN13,density,4.24,g/cm3,,manufacturer,SCHOTT-AGF-2025-06,.agf ED record (density).
SCHOTT-LAKN13,dPgF,-0.003,,,manufacturer,SCHOTT-AGF-2025-06,.agf ED record (dPgF).
SCHOTT-LAKN13,wl_min_um,0.334,um,,manufacturer,SCHOTT-AGF-2025-06,.agf LD lower wavelength limit.
SCHOTT-LAKN13,wl_max_um,2.235,um,,manufacturer,SCHOTT-AGF-2025-06,.agf LD upper wavelength limit.
SCHOTT-LAKN14,refractive_index_nd,1.6968,,587.6,manufacturer,SCHOTT-AGF-2025-06,nd from .agf NM record.
SCHOTT-LAKN14,abbe_number_vd,55.410215,,587.6,manufacturer,SCHOTT-AGF-2025-06,Vd from .agf NM record.
SCHOTT-LAKN14,glass_code,697554,,,manufacturer,SCHOTT-AGF-2025-06,glass code from .agf.
SCHOTT-LAKN14,cte,5.5,1e-6/K,,manufacturer,SCHOTT-AGF-2025-06,.agf ED record (CTE -30/+70).
SCHOTT-LAKN14,density,3.63,g/cm3,,manufacturer,SCHOTT-AGF-2025-06,.agf ED record (density).
SCHOTT-LAKN14,dPgF,-0.0079,,,manufacturer,SCHOTT-AGF-2025-06,.agf ED record (dPgF).
SCHOTT-LAKN14,wl_min_um,0.31,um,,manufacturer,SCHOTT-AGF-2025-06,.agf LD lower wavelength limit.
SCHOTT-LAKN14,wl_max_um,2.5,um,,manufacturer,SCHOTT-AGF-2025-06,.agf LD upper wavelength limit.
SCHOTT-LAKN22,refractive_index_nd,1.65113,,587.6,manufacturer,SCHOTT-AGF-2025-06,nd from .agf NM record.
SCHOTT-LAKN22,abbe_number_vd,55.891754,,587.6,manufacturer,SCHOTT-AGF-2025-06,Vd from .agf NM record.
SCHOTT-LAKN22,glass_code,651559,,,manufacturer,SCHOTT-AGF-2025-06,glass code from .agf.
SCHOTT-LAKN22,cte,6.6,1e-6/K,,manufacturer,SCHOTT-AGF-2025-06,.agf ED record (CTE -30/+70).
SCHOTT-LAKN22,density,3.73,g/cm3,,manufacturer,SCHOTT-AGF-2025-06,.agf ED record (density).
SCHOTT-LAKN22,dPgF,-0.0031,,,manufacturer,SCHOTT-AGF-2025-06,.agf ED record (dPgF).
SCHOTT-LAKN22,wl_min_um,0.3,um,,manufacturer,SCHOTT-AGF-2025-06,.agf LD lower wavelength limit.
SCHOTT-LAKN22,wl_max_um,2.5,um,,manufacturer,SCHOTT-AGF-2025-06,.agf LD upper wavelength limit.
SCHOTT-LAKN6,refractive_index_nd,1.642499,,587.6,manufacturer,SCHOTT-AGF-2025-06,nd from .agf NM record.
SCHOTT-LAKN6,abbe_number_vd,57.962061,,587.6,manufacturer,SCHOTT-AGF-2025-06,Vd from .agf NM record.
SCHOTT-LAKN6,glass_code,642580,,,manufacturer,SCHOTT-AGF-2025-06,glass code from .agf.
SCHOTT-LAKN6,cte,7.0,1e-6/K,,manufacturer,SCHOTT-AGF-2025-06,.agf ED record (CTE -30/+70).
SCHOTT-LAKN6,density,3.8,g/cm3,,manufacturer,SCHOTT-AGF-2025-06,.agf ED record (density).
SCHOTT-LAKN6,dPgF,-0.0014,,,manufacturer,SCHOTT-AGF-2025-06,.agf ED record (dPgF).
SCHOTT-LAKN6,wl_min_um,0.334,um,,manufacturer,SCHOTT-AGF-2025-06,.agf LD lower wavelength limit.
SCHOTT-LAKN6,wl_max_um,2.325,um,,manufacturer,SCHOTT-AGF-2025-06,.agf LD upper wavelength limit.
SCHOTT-LAKN7,refractive_index_nd,1.6516,,587.6,manufacturer,SCHOTT-AGF-2025-06,nd from .agf NM record.
SCHOTT-LAKN7,abbe_number_vd,58.517773,,587.6,manufacturer,SCHOTT-AGF-2025-06,Vd from .agf NM record.
SCHOTT-LAKN7,glass_code,652585,,,manufacturer,SCHOTT-AGF-2025-06,glass code from .agf.
SCHOTT-LAKN7,cte,7.1,1e-6/K,,manufacturer,SCHOTT-AGF-2025-06,.agf ED record (CTE -30/+70).
SCHOTT-LAKN7,density,3.84,g/cm3,,manufacturer,SCHOTT-AGF-2025-06,.agf ED record (density).
SCHOTT-LAKN7,dPgF,-0.0021,,,manufacturer,SCHOTT-AGF-2025-06,.agf ED record (dPgF).
SCHOTT-LAKN7,wl_min_um,0.334,um,,manufacturer,SCHOTT-AGF-2025-06,.agf LD lower wavelength limit.
SCHOTT-LAKN7,wl_max_um,2.325,um,,manufacturer,SCHOTT-AGF-2025-06,.agf LD upper wavelength limit.
SCHOTT-LASF14A,refractive_index_nd,1.822226,,587.6,manufacturer,SCHOTT-AGF-2025-06,nd from .agf NM record.
SCHOTT-LASF14A,abbe_number_vd,37.454652,,587.6,manufacturer,SCHOTT-AGF-2025-06,Vd from .agf NM record.
SCHOTT-LASF14A,glass_code,822375,,,manufacturer,SCHOTT-AGF-2025-06,glass code from .agf.
SCHOTT-LASF14A,cte,5.9,1e-6/K,,manufacturer,SCHOTT-AGF-2025-06,.agf ED record (CTE -30/+70).
SCHOTT-LASF14A,density,4.22,g/cm3,,manufacturer,SCHOTT-AGF-2025-06,.agf ED record (density).
SCHOTT-LASF14A,dPgF,-0.0023,,,manufacturer,SCHOTT-AGF-2025-06,.agf ED record (dPgF).
SCHOTT-LASF14A,wl_min_um,0.334,um,,manufacturer,SCHOTT-AGF-2025-06,.agf LD lower wavelength limit.
SCHOTT-LASF14A,wl_max_um,2.325,um,,manufacturer,SCHOTT-AGF-2025-06,.agf LD upper wavelength limit.
SCHOTT-LASF18A,refractive_index_nd,1.913482,,587.6,manufacturer,SCHOTT-AGF-2025-06,nd from .agf NM record.
SCHOTT-LASF18A,abbe_number_vd,32.364492,,587.6,manufacturer,SCHOTT-AGF-2025-06,Vd from .agf NM record.
SCHOTT-LASF18A,glass_code,913324,,,manufacturer,SCHOTT-AGF-2025-06,glass code from .agf.
SCHOTT-LASF18A,cte,6.0,1e-6/K,,manufacturer,SCHOTT-AGF-2025-06,.agf ED record (CTE -30/+70).
SCHOTT-LASF18A,density,4.82,g/cm3,,manufacturer,SCHOTT-AGF-2025-06,.agf ED record (density).
SCHOTT-LASF18A,dPgF,0.0008,,,manufacturer,SCHOTT-AGF-2025-06,.agf ED record (dPgF).
SCHOTT-LASF18A,wl_min_um,0.334,um,,manufacturer,SCHOTT-AGF-2025-06,.agf LD lower wavelength limit.
SCHOTT-LASF18A,wl_max_um,2.325,um,,manufacturer,SCHOTT-AGF-2025-06,.agf LD upper wavelength limit.
SCHOTT-LASF3,refractive_index_nd,1.808009,,587.6,manufacturer,SCHOTT-AGF-2025-06,nd from .agf NM record.
SCHOTT-LASF3,abbe_number_vd,40.610164,,587.6,manufacturer,SCHOTT-AGF-2025-06,Vd from .agf NM record.
SCHOTT-LASF3,glass_code,808406,,,manufacturer,SCHOTT-AGF-2025-06,glass code from .agf.
SCHOTT-LASF3,cte,5.5,1e-6/K,,manufacturer,SCHOTT-AGF-2025-06,.agf ED record (CTE -30/+70).
SCHOTT-LASF3,density,4.21,g/cm3,,manufacturer,SCHOTT-AGF-2025-06,.agf ED record (density).
SCHOTT-LASF3,dPgF,-0.0046,,,manufacturer,SCHOTT-AGF-2025-06,.agf ED record (dPgF).
SCHOTT-LASF3,wl_min_um,0.334,um,,manufacturer,SCHOTT-AGF-2025-06,.agf LD lower wavelength limit.
SCHOTT-LASF3,wl_max_um,2.325,um,,manufacturer,SCHOTT-AGF-2025-06,.agf LD upper wavelength limit.
SCHOTT-LASF32,refractive_index_nd,1.803493,,587.6,manufacturer,SCHOTT-AGF-2025-06,nd from .agf NM record.
SCHOTT-LASF32,abbe_number_vd,30.397148,,587.6,manufacturer,SCHOTT-AGF-2025-06,Vd from .agf NM record.
SCHOTT-LASF32,glass_code,803304,,,manufacturer,SCHOTT-AGF-2025-06,glass code from .agf.
SCHOTT-LASF32,cte,7.9,1e-6/K,,manufacturer,SCHOTT-AGF-2025-06,.agf ED record (CTE -30/+70).
SCHOTT-LASF32,density,3.52,g/cm3,,manufacturer,SCHOTT-AGF-2025-06,.agf ED record (density).
SCHOTT-LASF32,dPgF,0.0055,,,manufacturer,SCHOTT-AGF-2025-06,.agf ED record (dPgF).
SCHOTT-LASF32,wl_min_um,0.334,um,,manufacturer,SCHOTT-AGF-2025-06,.agf LD lower wavelength limit.
SCHOTT-LASF32,wl_max_um,2.5,um,,manufacturer,SCHOTT-AGF-2025-06,.agf LD upper wavelength limit.
SCHOTT-LASF33,refractive_index_nd,1.805958,,587.6,manufacturer,SCHOTT-AGF-2025-06,nd from .agf NM record.
SCHOTT-LASF33,abbe_number_vd,34.242133,,587.6,manufacturer,SCHOTT-AGF-2025-06,Vd from .agf NM record.
SCHOTT-LASF33,glass_code,806342,,,manufacturer,SCHOTT-AGF-2025-06,glass code from .agf.
SCHOTT-LASF33,cte,8.7,1e-6/K,,manufacturer,SCHOTT-AGF-2025-06,.agf ED record (CTE -30/+70).
SCHOTT-LASF33,density,4.48,g/cm3,,manufacturer,SCHOTT-AGF-2025-06,.agf ED record (density).
SCHOTT-LASF33,dPgF,0.0022,,,manufacturer,SCHOTT-AGF-2025-06,.agf ED record (dPgF).
SCHOTT-LASF33,wl_min_um,0.334,um,,manufacturer,SCHOTT-AGF-2025-06,.agf LD lower wavelength limit.
SCHOTT-LASF33,wl_max_um,2.325,um,,manufacturer,SCHOTT-AGF-2025-06,.agf LD upper wavelength limit.
SCHOTT-LASF36A,refractive_index_nd,1.797117,,587.6,manufacturer,SCHOTT-AGF-2025-06,nd from .agf NM record.
