Repository: br24563/Glass-Match

# GlassMatch
Open-source optical glass selection, comparison, and material database.
**2,959 materials · 18 source collections · 364 traceable sources** · data
version pinned by [`MANIFEST.json`](data/normalized/MANIFEST.json) ·
[how the data is validated](docs/VALIDATION.md) — search,
rank, compare, and inspect provenance for oxide glasses, crystals, IR
materials, polymers, and moldables.
> Screenshots captured from a live run (`start.bat`); regenerate with
> `python scripts/capture_screenshots.py` (needs `pip install playwright` and a
> local Microsoft Edge install).

File: data/normalized/properties.csv (part 6 of 41)
glass_id,property,value,unit,reference_wavelength_nm,data_type,source_id,notes
SCHOTT-LASF36A,abbe_number_vd,35.080117,,587.6,manufacturer,SCHOTT-AGF-2025-06,Vd from .agf NM record.
SCHOTT-LASF36A,glass_code,797351,,,manufacturer,SCHOTT-AGF-2025-06,glass code from .agf.
SCHOTT-LASF36A,cte,7.3,1e-6/K,,manufacturer,SCHOTT-AGF-2025-06,.agf ED record (CTE -30/+70).
SCHOTT-LASF36A,density,3.6,g/cm3,,manufacturer,SCHOTT-AGF-2025-06,.agf ED record (density).
SCHOTT-LASF36A,dPgF,0.0011,,,manufacturer,SCHOTT-AGF-2025-06,.agf ED record (dPgF).
SCHOTT-LASF36A,wl_min_um,0.334,um,,manufacturer,SCHOTT-AGF-2025-06,.agf LD lower wavelength limit.
SCHOTT-LASF36A,wl_max_um,2.325,um,,manufacturer,SCHOTT-AGF-2025-06,.agf LD upper wavelength limit.
SCHOTT-LASFN15,refractive_index_nd,1.878001,,587.6,manufacturer,SCHOTT-AGF-2025-06,nd from .agf NM record.
SCHOTT-LASFN15,abbe_number_vd,38.072485,,587.6,manufacturer,SCHOTT-AGF-2025-06,Vd from .agf NM record.
SCHOTT-LASFN15,glass_code,878381,,,manufacturer,SCHOTT-AGF-2025-06,glass code from .agf.
SCHOTT-LASFN15,cte,6.5,1e-6/K,,manufacturer,SCHOTT-AGF-2025-06,.agf ED record (CTE -30/+70).
SCHOTT-LASFN15,density,4.75,g/cm3,,manufacturer,SCHOTT-AGF-2025-06,.agf ED record (density).
SCHOTT-LASFN15,dPgF,-0.0063,,,manufacturer,SCHOTT-AGF-2025-06,.agf ED record (dPgF).
SCHOTT-LASFN15,wl_min_um,0.334,um,,manufacturer,SCHOTT-AGF-2025-06,.agf LD lower wavelength limit.
SCHOTT-LASFN15,wl_max_um,2.325,um,,manufacturer,SCHOTT-AGF-2025-06,.agf LD upper wavelength limit.
SCHOTT-LASFN30,refractive_index_nd,1.803181,,587.6,manufacturer,SCHOTT-AGF-2025-06,nd from .agf NM record.
SCHOTT-LASFN30,abbe_number_vd,46.379894,,587.6,manufacturer,SCHOTT-AGF-2025-06,Vd from .agf NM record.
SCHOTT-LASFN30,glass_code,803464,,,manufacturer,SCHOTT-AGF-2025-06,glass code from .agf.
SCHOTT-LASFN30,cte,6.2,1e-6/K,,manufacturer,SCHOTT-AGF-2025-06,.agf ED record (CTE -30/+70).
SCHOTT-LASFN30,density,4.46,g/cm3,,manufacturer,SCHOTT-AGF-2025-06,.agf ED record (density).
SCHOTT-LASFN30,dPgF,-0.0084,,,manufacturer,SCHOTT-AGF-2025-06,.agf ED record (dPgF).
SCHOTT-LASFN30,wl_min_um,0.334,um,,manufacturer,SCHOTT-AGF-2025-06,.agf LD lower wavelength limit.
SCHOTT-LASFN30,wl_max_um,2.325,um,,manufacturer,SCHOTT-AGF-2025-06,.agf LD upper wavelength limit.
SCHOTT-LASFN31,refractive_index_nd,1.880669,,587.6,manufacturer,SCHOTT-AGF-2025-06,nd from .agf NM record.
SCHOTT-LASFN31,abbe_number_vd,41.009774,,587.6,manufacturer,SCHOTT-AGF-2025-06,Vd from .agf NM record.
SCHOTT-LASFN31,glass_code,881410,,,manufacturer,SCHOTT-AGF-2025-06,glass code from .agf.
SCHOTT-LASFN31,cte,6.8,1e-6/K,,manufacturer,SCHOTT-AGF-2025-06,.agf ED record (CTE -30/+70).
SCHOTT-LASFN31,density,5.41,g/cm3,,manufacturer,SCHOTT-AGF-2025-06,.agf ED record (density).
SCHOTT-LASFN31,dPgF,-0.0084,,,manufacturer,SCHOTT-AGF-2025-06,.agf ED record (dPgF).
SCHOTT-LASFN31,wl_min_um,0.334,um,,manufacturer,SCHOTT-AGF-2025-06,.agf LD lower wavelength limit.
SCHOTT-LASFN31,wl_max_um,2.5,um,,manufacturer,SCHOTT-AGF-2025-06,.agf LD upper wavelength limit.
SCHOTT-LASFN9,refractive_index_nd,1.85025,,587.6,manufacturer,SCHOTT-AGF-2025-06,nd from .agf NM record.
SCHOTT-LASFN9,abbe_number_vd,32.17,,587.6,manufacturer,SCHOTT-AGF-2025-06,Vd from .agf NM record.
SCHOTT-LASFN9,glass_code,850322.444,,,manufacturer,SCHOTT-AGF-2025-06,glass code from .agf.
SCHOTT-LASFN9,cte,7.4,1e-6/K,,manufacturer,SCHOTT-AGF-2025-06,.agf ED record (CTE -30/+70).
SCHOTT-LASFN9,density,4.44,g/cm3,,manufacturer,SCHOTT-AGF-2025-06,.agf ED record (density).
SCHOTT-LASFN9,dPgF,0.0036,,,manufacturer,SCHOTT-AGF-2025-06,.agf ED record (dPgF).
SCHOTT-LASFN9,wl_min_um,0.365,um,,manufacturer,SCHOTT-AGF-2025-06,.agf LD lower wavelength limit.
SCHOTT-LASFN9,wl_max_um,2.5,um,,manufacturer,SCHOTT-AGF-2025-06,.agf LD upper wavelength limit.
SCHOTT-LF5G15,refractive_index_nd,1.58397,,587.6,manufacturer,SCHOTT-AGF-2025-06,nd from .agf NM record.
SCHOTT-LF5G15,abbe_number_vd,40.83,,587.6,manufacturer,SCHOTT-AGF-2025-06,Vd from .agf NM record.
SCHOTT-LF5G15,glass_code,584408.322,,,manufacturer,SCHOTT-AGF-2025-06,glass code from .agf.
SCHOTT-LF5G15,cte,9.3,1e-6/K,,manufacturer,SCHOTT-AGF-2025-06,.agf ED record (CTE -30/+70).
SCHOTT-LF5G15,density,3.221,g/cm3,,manufacturer,SCHOTT-AGF-2025-06,.agf ED record (density).
SCHOTT-LF5G15,dPgF,0.0008,,,manufacturer,SCHOTT-AGF-2025-06,.agf ED record (dPgF).
SCHOTT-LF5G15,wl_min_um,0.38,um,,manufacturer,SCHOTT-AGF-2025-06,.agf LD lower wavelength limit.
SCHOTT-LF5G15,wl_max_um,2.5,um,,manufacturer,SCHOTT-AGF-2025-06,.agf LD upper wavelength limit.
SCHOTT-LF5HT,refractive_index_nd,1.581483,,587.6,manufacturer,SCHOTT-AGF-2025-06,nd from .agf NM record.
SCHOTT-LF5HT,abbe_number_vd,40.913786,,587.6,manufacturer,SCHOTT-AGF-2025-06,Vd from .agf NM record.
SCHOTT-LF5HT,cte,9.1,1e-6/K,,manufacturer,SCHOTT-AGF-2025-06,.agf ED record (CTE -30/+70).
SCHOTT-LF5HT,density,3.22,g/cm3,,manufacturer,SCHOTT-AGF-2025-06,.agf ED record (density).
SCHOTT-LF5HT,dPgF,-0.0005,,,manufacturer,SCHOTT-AGF-2025-06,.agf ED record (dPgF).
SCHOTT-LF5HT,wl_min_um,0.334,um,,manufacturer,SCHOTT-AGF-2025-06,.agf LD lower wavelength limit.
SCHOTT-LF5HT,wl_max_um,2.325,um,,manufacturer,SCHOTT-AGF-2025-06,.agf LD upper wavelength limit.
SCHOTT-LF6HT,refractive_index_nd,1.56732,,587.6,manufacturer,SCHOTT-AGF-2025-06,nd from .agf NM record.
SCHOTT-LF6HT,abbe_number_vd,42.847665,,587.6,manufacturer,SCHOTT-AGF-2025-06,Vd from .agf NM record.
SCHOTT-LF6HT,cte,8.5,1e-6/K,,manufacturer,SCHOTT-AGF-2025-06,.agf ED record (CTE -30/+70).
SCHOTT-LF6HT,density,3.11,g/cm3,,manufacturer,SCHOTT-AGF-2025-06,.agf ED record (density).
SCHOTT-LF6HT,dPgF,-0.0007,,,manufacturer,SCHOTT-AGF-2025-06,.agf ED record (dPgF).
SCHOTT-LF6HT,wl_min_um,0.334,um,,manufacturer,SCHOTT-AGF-2025-06,.agf LD lower wavelength limit.
SCHOTT-LF6HT,wl_max_um,2.325,um,,manufacturer,SCHOTT-AGF-2025-06,.agf LD upper wavelength limit.
SCHOTT-LF7,refractive_index_nd,1.575011,,587.6,manufacturer,SCHOTT-AGF-2025-06,nd from .agf NM record.
SCHOTT-LF7,abbe_number_vd,41.490793,,587.6,manufacturer,SCHOTT-AGF-2025-06,Vd from .agf NM record.
SCHOTT-LF7,glass_code,575415,,,manufacturer,SCHOTT-AGF-2025-06,glass code from .agf.
SCHOTT-LF7,cte,7.9,1e-6/K,,manufacturer,SCHOTT-AGF-2025-06,.agf ED record (CTE -30/+70).
SCHOTT-LF7,density,3.2,g/cm3,,manufacturer,SCHOTT-AGF-2025-06,.agf ED record (density).
SCHOTT-LF7,dPgF,-0.0007,,,manufacturer,SCHOTT-AGF-2025-06,.agf ED record (dPgF).
SCHOTT-LF7,wl_min_um,0.334,um,,manufacturer,SCHOTT-AGF-2025-06,.agf LD lower wavelength limit.
SCHOTT-LF7,wl_max_um,1.06,um,,manufacturer,SCHOTT-AGF-2025-06,.agf LD upper wavelength limit.
SCHOTT-LF8,refractive_index_nd,1.564435,,587.6,manufacturer,SCHOTT-AGF-2025-06,nd from .agf NM record.
SCHOTT-LF8,abbe_number_vd,43.75028,,587.6,manufacturer,SCHOTT-AGF-2025-06,Vd from .agf NM record.
SCHOTT-LF8,glass_code,564438,,,manufacturer,SCHOTT-AGF-2025-06,glass code from .agf.
SCHOTT-LF8,cte,8.5,1e-6/K,,manufacturer,SCHOTT-AGF-2025-06,.agf ED record (CTE -30/+70).
SCHOTT-LF8,density,3.08,g/cm3,,manufacturer,SCHOTT-AGF-2025-06,.agf ED record (density).
SCHOTT-LF8,dPgF,-0.0006,,,manufacturer,SCHOTT-AGF-2025-06,.agf ED record (dPgF).
SCHOTT-LF8,wl_min_um,0.334,um,,manufacturer,SCHOTT-AGF-2025-06,.agf LD lower wavelength limit.
SCHOTT-LF8,wl_max_um,2.325,um,,manufacturer,SCHOTT-AGF-2025-06,.agf LD upper wavelength limit.
SCHOTT-LITHOSIL-Q,refractive_index_nd,1.45844,,587.6,manufacturer,SCHOTT-AGF-2025-06,nd from .agf NM record.
SCHOTT-LITHOSIL-Q,abbe_number_vd,67.83,,587.6,manufacturer,SCHOTT-AGF-2025-06,Vd from .agf NM record.
SCHOTT-LITHOSIL-Q,glass_code,458678.220,,,manufacturer,SCHOTT-AGF-2025-06,glass code from .agf.
SCHOTT-LITHOSIL-Q,cte,0.5,1e-6/K,,manufacturer,SCHOTT-AGF-2025-06,.agf ED record (CTE -30/+70).
SCHOTT-LITHOSIL-Q,density,2.2,g/cm3,,manufacturer,SCHOTT-AGF-2025-06,.agf ED record (density).
SCHOTT-LITHOSIL-Q,dPgF,-0.0021,,,manufacturer,SCHOTT-AGF-2025-06,.agf ED record (dPgF).
SCHOTT-LITHOSIL-Q,wl_min_um,0.25,um,,manufacturer,SCHOTT-AGF-2025-06,.agf LD lower wavelength limit.
SCHOTT-LITHOSIL-Q,wl_max_um,2.5,um,,manufacturer,SCHOTT-AGF-2025-06,.agf LD upper wavelength limit.
SCHOTT-LITHOTEC-CAF2,refractive_index_nd,1.43385,,587.6,manufacturer,SCHOTT-AGF-2025-06,nd from .agf NM record.
SCHOTT-LITHOTEC-CAF2,abbe_number_vd,95.23,,587.6,manufacturer,SCHOTT-AGF-2025-06,Vd from .agf NM record.
SCHOTT-LITHOTEC-CAF2,glass_code,434952.318,,,manufacturer,SCHOTT-AGF-2025-06,glass code from .agf.
SCHOTT-LITHOTEC-CAF2,cte,18.41,1e-6/K,,manufacturer,SCHOTT-AGF-2025-06,.agf ED record (CTE -30/+70).
SCHOTT-LITHOTEC-CAF2,density,3.18,g/cm3,,manufacturer,SCHOTT-AGF-2025-06,.agf ED record (density).
SCHOTT-LITHOTEC-CAF2,wl_min_um,0.25,um,,manufacturer,SCHOTT-AGF-2025-06,.agf LD lower wavelength limit.
SCHOTT-LITHOTEC-CAF2,wl_max_um,2.5,um,,manufacturer,SCHOTT-AGF-2025-06,.agf LD upper wavelength limit.
SCHOTT-LLF1HT,refractive_index_nd,1.548144,,587.6,manufacturer,SCHOTT-AGF-2025-06,nd from .agf NM record.
SCHOTT-LLF1HT,abbe_number_vd,45.888593,,587.6,manufacturer,SCHOTT-AGF-2025-06,Vd from .agf NM record.
SCHOTT-LLF1HT,cte,8.1,1e-6/K,,manufacturer,SCHOTT-AGF-2025-06,.agf ED record (CTE -30/+70).
SCHOTT-LLF1HT,density,2.94,g/cm3,,manufacturer,SCHOTT-AGF-2025-06,.agf ED record (density).
SCHOTT-LLF1HT,dPgF,-0.0009,,,manufacturer,SCHOTT-AGF-2025-06,.agf ED record (dPgF).
SCHOTT-LLF1HT,wl_min_um,0.334,um,,manufacturer,SCHOTT-AGF-2025-06,.agf LD lower wavelength limit.
SCHOTT-LLF1HT,wl_max_um,2.325,um,,manufacturer,SCHOTT-AGF-2025-06,.agf LD upper wavelength limit.
SCHOTT-LLF2,refractive_index_nd,1.540719,,587.6,manufacturer,SCHOTT-AGF-2025-06,nd from .agf NM record.
SCHOTT-LLF2,abbe_number_vd,47.171344,,587.6,manufacturer,SCHOTT-AGF-2025-06,Vd from .agf NM record.
SCHOTT-LLF2,glass_code,541472,,,manufacturer,SCHOTT-AGF-2025-06,glass code from .agf.
SCHOTT-LLF2,cte,7.9,1e-6/K,,manufacturer,SCHOTT-AGF-2025-06,.agf ED record (CTE -30/+70).
SCHOTT-LLF2,density,2.87,g/cm3,,manufacturer,SCHOTT-AGF-2025-06,.agf ED record (density).
SCHOTT-LLF2,dPgF,-0.001,,,manufacturer,SCHOTT-AGF-2025-06,.agf ED record (dPgF).
SCHOTT-LLF2,wl_min_um,0.334,um,,manufacturer,SCHOTT-AGF-2025-06,.agf LD lower wavelength limit.
SCHOTT-LLF2,wl_max_um,2.325,um,,manufacturer,SCHOTT-AGF-2025-06,.agf LD upper wavelength limit.
SCHOTT-LLF6,refractive_index_nd,1.531719,,587.6,manufacturer,SCHOTT-AGF-2025-06,nd from .agf NM record.
SCHOTT-LLF6,abbe_number_vd,48.762595,,587.6,manufacturer,SCHOTT-AGF-2025-06,Vd from .agf NM record.
SCHOTT-LLF6,glass_code,532488,,,manufacturer,SCHOTT-AGF-2025-06,glass code from .agf.
SCHOTT-LLF6,cte,7.5,1e-6/K,,manufacturer,SCHOTT-AGF-2025-06,.agf ED record (CTE -30/+70).
SCHOTT-LLF6,density,2.81,g/cm3,,manufacturer,SCHOTT-AGF-2025-06,.agf ED record (density).
SCHOTT-LLF6,dPgF,-0.0013,,,manufacturer,SCHOTT-AGF-2025-06,.agf ED record (dPgF).
SCHOTT-LLF6,wl_min_um,0.31,um,,manufacturer,SCHOTT-AGF-2025-06,.agf LD lower wavelength limit.
SCHOTT-LLF6,wl_max_um,2.325,um,,manufacturer,SCHOTT-AGF-2025-06,.agf LD upper wavelength limit.
SCHOTT-LLF6HT,refractive_index_nd,1.531739,,587.6,manufacturer,SCHOTT-AGF-2025-06,nd from .agf NM record.
SCHOTT-LLF6HT,abbe_number_vd,48.974492,,587.6,manufacturer,SCHOTT-AGF-2025-06,Vd from .agf NM record.
SCHOTT-LLF6HT,cte,7.5,1e-6/K,,manufacturer,SCHOTT-AGF-2025-06,.agf ED record (CTE -30/+70).
SCHOTT-LLF6HT,density,2.81,g/cm3,,manufacturer,SCHOTT-AGF-2025-06,.agf ED record (density).
SCHOTT-LLF6HT,dPgF,-0.0013,,,manufacturer,SCHOTT-AGF-2025-06,.agf ED record (dPgF).
SCHOTT-LLF6HT,wl_min_um,0.334,um,,manufacturer,SCHOTT-AGF-2025-06,.agf LD lower wavelength limit.
SCHOTT-LLF6HT,wl_max_um,2.325,um,,manufacturer,SCHOTT-AGF-2025-06,.agf LD upper wavelength limit.
SCHOTT-LLF7,refractive_index_nd,1.548831,,587.6,manufacturer,SCHOTT-AGF-2025-06,nd from .agf NM record.
SCHOTT-LLF7,abbe_number_vd,45.40834,,587.6,manufacturer,SCHOTT-AGF-2025-06,Vd from .agf NM record.
SCHOTT-LLF7,glass_code,549454,,,manufacturer,SCHOTT-AGF-2025-06,glass code from .agf.
SCHOTT-LLF7,cte,7.3,1e-6/K,,manufacturer,SCHOTT-AGF-2025-06,.agf ED record (CTE -30/+70).
SCHOTT-LLF7,density,2.98,g/cm3,,manufacturer,SCHOTT-AGF-2025-06,.agf ED record (density).
SCHOTT-LLF7,dPgF,-0.0016,,,manufacturer,SCHOTT-AGF-2025-06,.agf ED record (dPgF).
SCHOTT-LLF7,wl_min_um,0.334,um,,manufacturer,SCHOTT-AGF-2025-06,.agf LD lower wavelength limit.
SCHOTT-LLF7,wl_max_um,2.325,um,,manufacturer,SCHOTT-AGF-2025-06,.agf LD upper wavelength limit.
SCHOTT-N-FK51,refractive_index_nd,1.48656,,587.6,manufacturer,SCHOTT-AGF-2025-06,nd from .agf NM record.
SCHOTT-N-FK51,abbe_number_vd,84.47,,587.6,manufacturer,SCHOTT-AGF-2025-06,Vd from .agf NM record.
SCHOTT-N-FK51,glass_code,487845.366,,,manufacturer,SCHOTT-AGF-2025-06,glass code from .agf.
SCHOTT-N-FK51,cte,13.3,1e-6/K,,manufacturer,SCHOTT-AGF-2025-06,.agf ED record (CTE -30/+70).
SCHOTT-N-FK51,density,3.66,g/cm3,,manufacturer,SCHOTT-AGF-2025-06,.agf ED record (density).
SCHOTT-N-FK51,dPgF,0.0342,,,manufacturer,SCHOTT-AGF-2025-06,.agf ED record (dPgF).
SCHOTT-N-FK51,wl_min_um,0.29,um,,manufacturer,SCHOTT-AGF-2025-06,.agf LD lower wavelength limit.
SCHOTT-N-FK51,wl_max_um,2.5,um,,manufacturer,SCHOTT-AGF-2025-06,.agf LD upper wavelength limit.
SCHOTT-N-FK56,refractive_index_nd,1.43425,,587.6,manufacturer,SCHOTT-AGF-2025-06,nd from .agf NM record.
SCHOTT-N-FK56,abbe_number_vd,94.953489,,587.6,manufacturer,SCHOTT-AGF-2025-06,Vd from .agf NM record.
SCHOTT-N-FK56,glass_code,434950,,,manufacturer,SCHOTT-AGF-2025-06,glass code from .agf.
SCHOTT-N-FK56,dPgF,0.0488,,,manufacturer,SCHOTT-AGF-2025-06,.agf ED record (dPgF).
SCHOTT-N-FK56,wl_min_um,0.312,um,,manufacturer,SCHOTT-AGF-2025-06,.agf LD lower wavelength limit.
SCHOTT-N-FK56,wl_max_um,2.235,um,,manufacturer,SCHOTT-AGF-2025-06,.agf LD upper wavelength limit.
SCHOTT-N-LAF32,refractive_index_nd,1.79457,,587.6,manufacturer,SCHOTT-AGF-2025-06,nd from .agf NM record.
SCHOTT-N-LAF32,abbe_number_vd,45.53,,587.6,manufacturer,SCHOTT-AGF-2025-06,Vd from .agf NM record.
SCHOTT-N-LAF32,glass_code,795455.433,,,manufacturer,SCHOTT-AGF-2025-06,glass code from .agf.
SCHOTT-N-LAF32,cte,5.89,1e-6/K,,manufacturer,SCHOTT-AGF-2025-06,.agf ED record (CTE -30/+70).
SCHOTT-N-LAF32,density,4.325,g/cm3,,manufacturer,SCHOTT-AGF-2025-06,.agf ED record (density).
SCHOTT-N-LAF32,dPgF,-0.0075,,,manufacturer,SCHOTT-AGF-2025-06,.agf ED record (dPgF).
SCHOTT-N-LAF32,wl_min_um,0.35,um,,manufacturer,SCHOTT-AGF-2025-06,.agf LD lower wavelength limit.
SCHOTT-N-LAF32,wl_max_um,2.5,um,,manufacturer,SCHOTT-AGF-2025-06,.agf LD upper wavelength limit.
SCHOTT-N-LAK33,refractive_index_nd,1.753977,,587.6,manufacturer,SCHOTT-AGF-2025-06,nd from .agf NM record.
SCHOTT-N-LAK33,abbe_number_vd,52.430467,,587.6,manufacturer,SCHOTT-AGF-2025-06,Vd from .agf NM record.
SCHOTT-N-LAK33,glass_code,754524,,,manufacturer,SCHOTT-AGF-2025-06,glass code from .agf.
SCHOTT-N-LAK33,cte,6.0,1e-6/K,,manufacturer,SCHOTT-AGF-2025-06,.agf ED record (CTE -30/+70).
SCHOTT-N-LAK33,density,4.26,g/cm3,,manufacturer,SCHOTT-AGF-2025-06,.agf ED record (density).
SCHOTT-N-LAK33,dPgF,-0.0083,,,manufacturer,SCHOTT-AGF-2025-06,.agf ED record (dPgF).
SCHOTT-N-LAK33,wl_min_um,0.334,um,,manufacturer,SCHOTT-AGF-2025-06,.agf LD lower wavelength limit.
SCHOTT-N-LAK33,wl_max_um,2.235,um,,manufacturer,SCHOTT-AGF-2025-06,.agf LD upper wavelength limit.
SCHOTT-N-LASF31,refractive_index_nd,1.88067,,587.6,manufacturer,SCHOTT-AGF-2025-06,nd from .agf NM record.
SCHOTT-N-LASF31,abbe_number_vd,41.01,,587.6,manufacturer,SCHOTT-AGF-2025-06,Vd from .agf NM record.
SCHOTT-N-LASF31,glass_code,881410.541,,,manufacturer,SCHOTT-AGF-2025-06,glass code from .agf.
SCHOTT-N-LASF31,cte,6.8,1e-6/K,,manufacturer,SCHOTT-AGF-2025-06,.agf ED record (CTE -30/+70).
SCHOTT-N-LASF31,density,5.41,g/cm3,,manufacturer,SCHOTT-AGF-2025-06,.agf ED record (density).
SCHOTT-N-LASF31,dPgF,-0.0084,,,manufacturer,SCHOTT-AGF-2025-06,.agf ED record (dPgF).
SCHOTT-N-LASF31,wl_min_um,0.32,um,,manufacturer,SCHOTT-AGF-2025-06,.agf LD lower wavelength limit.
SCHOTT-N-LASF31,wl_max_um,2.5,um,,manufacturer,SCHOTT-AGF-2025-06,.agf LD upper wavelength limit.
SCHOTT-N-LASF46,refractive_index_nd,1.90138,,587.6,manufacturer,SCHOTT-AGF-2025-06,nd from .agf NM record.
SCHOTT-N-LASF46,abbe_number_vd,31.64,,587.6,manufacturer,SCHOTT-AGF-2025-06,Vd from .agf NM record.
SCHOTT-N-LASF46,glass_code,901316.446,,,manufacturer,SCHOTT-AGF-2025-06,glass code from .agf.
SCHOTT-N-LASF46,cte,6.02,1e-6/K,,manufacturer,SCHOTT-AGF-2025-06,.agf ED record (CTE -30/+70).
SCHOTT-N-LASF46,density,4.46,g/cm3,,manufacturer,SCHOTT-AGF-2025-06,.agf ED record (density).
SCHOTT-N-LASF46,dPgF,0.0035,,,manufacturer,SCHOTT-AGF-2025-06,.agf ED record (dPgF).
SCHOTT-N-LASF46,wl_min_um,0.38,um,,manufacturer,SCHOTT-AGF-2025-06,.agf LD lower wavelength limit.
SCHOTT-N-LASF46,wl_max_um,2.5,um,,manufacturer,SCHOTT-AGF-2025-06,.agf LD upper wavelength limit.
SCHOTT-N-LF5,refractive_index_nd,1.58144,,587.6,manufacturer,SCHOTT-AGF-2025-06,nd from .agf NM record.
SCHOTT-N-LF5,abbe_number_vd,40.848909,,587.6,manufacturer,SCHOTT-AGF-2025-06,Vd from .agf NM record.
SCHOTT-N-LF5,glass_code,581409,,,manufacturer,SCHOTT-AGF-2025-06,glass code from .agf.
SCHOTT-N-LF5,cte,8.0,1e-6/K,,manufacturer,SCHOTT-AGF-2025-06,.agf ED record (CTE -30/+70).
SCHOTT-N-LF5,density,2.57,g/cm3,,manufacturer,SCHOTT-AGF-2025-06,.agf ED record (density).
SCHOTT-N-LF5,dPgF,0.0035,,,manufacturer,SCHOTT-AGF-2025-06,.agf ED record (dPgF).
SCHOTT-N-LF5,wl_min_um,0.365,um,,manufacturer,SCHOTT-AGF-2025-06,.agf LD lower wavelength limit.
SCHOTT-N-LF5,wl_max_um,1.06,um,,manufacturer,SCHOTT-AGF-2025-06,.agf LD upper wavelength limit.
SCHOTT-N-LLF1,refractive_index_nd,1.54814,,587.6,manufacturer,SCHOTT-AGF-2025-06,nd from .agf NM record.
SCHOTT-N-LLF1,abbe_number_vd,45.851572,,587.6,manufacturer,SCHOTT-AGF-2025-06,Vd from .agf NM record.
SCHOTT-N-LLF1,glass_code,548459,,,manufacturer,SCHOTT-AGF-2025-06,glass code from .agf.
SCHOTT-N-LLF1,cte,8.0,1e-6/K,,manufacturer,SCHOTT-AGF-2025-06,.agf ED record (CTE -30/+70).
SCHOTT-N-LLF1,density,2.49,g/cm3,,manufacturer,SCHOTT-AGF-2025-06,.agf ED record (density).
SCHOTT-N-LLF1,dPgF,0.0043,,,manufacturer,SCHOTT-AGF-2025-06,.agf ED record (dPgF).
SCHOTT-N-LLF1,wl_min_um,0.405,um,,manufacturer,SCHOTT-AGF-2025-06,.agf LD lower wavelength limit.
SCHOTT-N-LLF1,wl_max_um,1.06,um,,manufacturer,SCHOTT-AGF-2025-06,.agf LD upper wavelength limit.
SCHOTT-N-LLF6,refractive_index_nd,1.531688,,587.6,manufacturer,SCHOTT-AGF-2025-06,nd from .agf NM record.
SCHOTT-N-LLF6,abbe_number_vd,48.895238,,587.6,manufacturer,SCHOTT-AGF-2025-06,Vd from .agf NM record.
SCHOTT-N-LLF6,glass_code,532489,,,manufacturer,SCHOTT-AGF-2025-06,glass code from .agf.
SCHOTT-N-LLF6,cte,7.7,1e-6/K,,manufacturer,SCHOTT-AGF-2025-06,.agf ED record (CTE -30/+70).
SCHOTT-N-LLF6,density,2.5,g/cm3,,manufacturer,SCHOTT-AGF-2025-06,.agf ED record (density).
SCHOTT-N-LLF6,dPgF,0.0003,,,manufacturer,SCHOTT-AGF-2025-06,.agf ED record (dPgF).
SCHOTT-N-LLF6,wl_min_um,0.365,um,,manufacturer,SCHOTT-AGF-2025-06,.agf LD lower wavelength limit.
SCHOTT-N-LLF6,wl_max_um,2.235,um,,manufacturer,SCHOTT-AGF-2025-06,.agf LD upper wavelength limit.
SCHOTT-N-PK52,refractive_index_nd,1.497005,,587.6,manufacturer,SCHOTT-AGF-2025-06,nd from .agf NM record.
SCHOTT-N-PK52,abbe_number_vd,81.633263,,587.6,manufacturer,SCHOTT-AGF-2025-06,Vd from .agf NM record.
SCHOTT-N-PK52,glass_code,497816,,,manufacturer,SCHOTT-AGF-2025-06,glass code from .agf.
SCHOTT-N-PK52,cte,13.8,1e-6/K,,manufacturer,SCHOTT-AGF-2025-06,.agf ED record (CTE -30/+70).
SCHOTT-N-PK52,density,3.77,g/cm3,,manufacturer,SCHOTT-AGF-2025-06,.agf ED record (density).
SCHOTT-N-PK52,dPgF,0.0319,,,manufacturer,SCHOTT-AGF-2025-06,.agf ED record (dPgF).
SCHOTT-N-PK52,wl_min_um,0.334,um,,manufacturer,SCHOTT-AGF-2025-06,.agf LD lower wavelength limit.
SCHOTT-N-PK52,wl_max_um,2.235,um,,manufacturer,SCHOTT-AGF-2025-06,.agf LD upper wavelength limit.
SCHOTT-N-PSK57,refractive_index_nd,1.5924,,587.6,manufacturer,SCHOTT-AGF-2025-06,nd from .agf NM record.
SCHOTT-N-PSK57,abbe_number_vd,68.398667,,587.6,manufacturer,SCHOTT-AGF-2025-06,Vd from .agf NM record.
SCHOTT-N-PSK57,glass_code,592684,,,manufacturer,SCHOTT-AGF-2025-06,glass code from .agf.
SCHOTT-N-PSK57,cte,13.2,1e-6/K,,manufacturer,SCHOTT-AGF-2025-06,.agf ED record (CTE -30/+70).
SCHOTT-N-PSK57,density,4.48,g/cm3,,manufacturer,SCHOTT-AGF-2025-06,.agf ED record (density).
SCHOTT-N-PSK57,dPgF,0.0171,,,manufacturer,SCHOTT-AGF-2025-06,.agf ED record (dPgF).
SCHOTT-N-PSK57,wl_min_um,0.334,um,,manufacturer,SCHOTT-AGF-2025-06,.agf LD lower wavelength limit.
SCHOTT-N-PSK57,wl_max_um,2.235,um,,manufacturer,SCHOTT-AGF-2025-06,.agf LD upper wavelength limit.
SCHOTT-N-PSK58,refractive_index_nd,1.56907,,587.6,manufacturer,SCHOTT-AGF-2025-06,nd from .agf NM record.
SCHOTT-N-PSK58,abbe_number_vd,71.205585,,587.6,manufacturer,SCHOTT-AGF-2025-06,Vd from .agf NM record.
SCHOTT-N-PSK58,glass_code,569712,,,manufacturer,SCHOTT-AGF-2025-06,glass code from .agf.
SCHOTT-N-PSK58,cte,13.4,1e-6/K,,manufacturer,SCHOTT-AGF-2025-06,.agf ED record (CTE -30/+70).
SCHOTT-N-PSK58,density,4.4,g/cm3,,manufacturer,SCHOTT-AGF-2025-06,.agf ED record (density).
SCHOTT-N-PSK58,dPgF,0.02,,,manufacturer,SCHOTT-AGF-2025-06,.agf ED record (dPgF).
SCHOTT-N-PSK58,wl_min_um,0.334,um,,manufacturer,SCHOTT-AGF-2025-06,.agf LD lower wavelength limit.
SCHOTT-N-PSK58,wl_max_um,2.235,um,,manufacturer,SCHOTT-AGF-2025-06,.agf LD upper wavelength limit.
SCHOTT-N-SK18,refractive_index_nd,1.63854,,587.6,manufacturer,SCHOTT-AGF-2025-06,nd from .agf NM record.
SCHOTT-N-SK18,abbe_number_vd,55.423596,,587.6,manufacturer,SCHOTT-AGF-2025-06,Vd from .agf NM record.
SCHOTT-N-SK18,glass_code,639554,,,manufacturer,SCHOTT-AGF-2025-06,glass code from .agf.
SCHOTT-N-SK18,cte,6.4,1e-6/K,,manufacturer,SCHOTT-AGF-2025-06,.agf ED record (CTE -30/+70).
SCHOTT-N-SK18,density,3.64,g/cm3,,manufacturer,SCHOTT-AGF-2025-06,.agf ED record (density).
SCHOTT-N-SK18,dPgF,-0.0013,,,manufacturer,SCHOTT-AGF-2025-06,.agf ED record (dPgF).
SCHOTT-N-SK18,wl_min_um,0.334,um,,manufacturer,SCHOTT-AGF-2025-06,.agf LD lower wavelength limit.
SCHOTT-N-SK18,wl_max_um,2.235,um,,manufacturer,SCHOTT-AGF-2025-06,.agf LD upper wavelength limit.
SCHOTT-P-PK53,refractive_index_nd,1.5269,,587.6,manufacturer,SCHOTT-AGF-2025-06,nd from .agf NM record.
SCHOTT-P-PK53,abbe_number_vd,66.22,,587.6,manufacturer,SCHOTT-AGF-2025-06,Vd from .agf NM record.
SCHOTT-P-PK53,glass_code,527662.283,,,manufacturer,SCHOTT-AGF-2025-06,glass code from .agf.
SCHOTT-P-PK53,cte,13.31,1e-6/K,,manufacturer,SCHOTT-AGF-2025-06,.agf ED record (CTE -30/+70).
SCHOTT-P-PK53,density,2.827,g/cm3,,manufacturer,SCHOTT-AGF-2025-06,.agf ED record (density).
SCHOTT-P-PK53,dPgF,0.0084,,,manufacturer,SCHOTT-AGF-2025-06,.agf ED record (dPgF).
SCHOTT-P-PK53,wl_min_um,0.32,um,,manufacturer,SCHOTT-AGF-2025-06,.agf LD lower wavelength limit.
SCHOTT-P-PK53,wl_max_um,2.5,um,,manufacturer,SCHOTT-AGF-2025-06,.agf LD upper wavelength limit.
SCHOTT-P-SF67,refractive_index_nd,1.9068,,587.6,manufacturer,SCHOTT-AGF-2025-06,nd from .agf NM record.
SCHOTT-P-SF67,abbe_number_vd,21.4,,587.6,manufacturer,SCHOTT-AGF-2025-06,Vd from .agf NM record.
SCHOTT-P-SF67,glass_code,907214.424,,,manufacturer,SCHOTT-AGF-2025-06,glass code from .agf.
SCHOTT-P-SF67,cte,6.23,1e-6/K,,manufacturer,SCHOTT-AGF-2025-06,.agf ED record (CTE -30/+70).
SCHOTT-P-SF67,density,4.236,g/cm3,,manufacturer,SCHOTT-AGF-2025-06,.agf ED record (density).
SCHOTT-P-SF67,dPgF,0.0256,,,manufacturer,SCHOTT-AGF-2025-06,.agf ED record (dPgF).
SCHOTT-P-SF67,wl_min_um,0.39,um,,manufacturer,SCHOTT-AGF-2025-06,.agf LD lower wavelength limit.
SCHOTT-P-SF67,wl_max_um,2.5,um,,manufacturer,SCHOTT-AGF-2025-06,.agf LD upper wavelength limit.
SCHOTT-PK1,refractive_index_nd,1.503781,,587.6,manufacturer,SCHOTT-AGF-2025-06,nd from .agf NM record.
SCHOTT-PK1,abbe_number_vd,66.921827,,587.6,manufacturer,SCHOTT-AGF-2025-06,Vd from .agf NM record.
SCHOTT-PK1,glass_code,504669,,,manufacturer,SCHOTT-AGF-2025-06,glass code from .agf.
SCHOTT-PK1,cte,6.2,1e-6/K,,manufacturer,SCHOTT-AGF-2025-06,.agf ED record (CTE -30/+70).
SCHOTT-PK1,density,2.44,g/cm3,,manufacturer,SCHOTT-AGF-2025-06,.agf ED record (density).
SCHOTT-PK1,dPgF,-0.0001,,,manufacturer,SCHOTT-AGF-2025-06,.agf ED record (dPgF).
SCHOTT-PK1,wl_min_um,0.334,um,,manufacturer,SCHOTT-AGF-2025-06,.agf LD lower wavelength limit.
SCHOTT-PK1,wl_max_um,2.325,um,,manufacturer,SCHOTT-AGF-2025-06,.agf LD upper wavelength limit.
SCHOTT-PK2,refractive_index_nd,1.518211,,587.6,manufacturer,SCHOTT-AGF-2025-06,nd from .agf NM record.
SCHOTT-PK2,abbe_number_vd,65.054286,,587.6,manufacturer,SCHOTT-AGF-2025-06,Vd from .agf NM record.
SCHOTT-PK2,glass_code,518651,,,manufacturer,SCHOTT-AGF-2025-06,glass code from .agf.
SCHOTT-PK2,cte,6.9,1e-6/K,,manufacturer,SCHOTT-AGF-2025-06,.agf ED record (CTE -30/+70).
SCHOTT-PK2,density,2.51,g/cm3,,manufacturer,SCHOTT-AGF-2025-06,.agf ED record (density).
SCHOTT-PK2,dPgF,-0.0012,,,manufacturer,SCHOTT-AGF-2025-06,.agf ED record (dPgF).
SCHOTT-PK2,wl_min_um,0.31,um,,manufacturer,SCHOTT-AGF-2025-06,.agf LD lower wavelength limit.
SCHOTT-PK2,wl_max_um,2.325,um,,manufacturer,SCHOTT-AGF-2025-06,.agf LD upper wavelength limit.
SCHOTT-PK3,refractive_index_nd,1.525419,,587.6,manufacturer,SCHOTT-AGF-2025-06,nd from .agf NM record.
SCHOTT-PK3,abbe_number_vd,64.662422,,587.6,manufacturer,SCHOTT-AGF-2025-06,Vd from .agf NM record.
SCHOTT-PK3,glass_code,525647,,,manufacturer,SCHOTT-AGF-2025-06,glass code from .agf.
SCHOTT-PK3,cte,7.1,1e-6/K,,manufacturer,SCHOTT-AGF-2025-06,.agf ED record (CTE -30/+70).
SCHOTT-PK3,density,2.59,g/cm3,,manufacturer,SCHOTT-AGF-2025-06,.agf ED record (density).
SCHOTT-PK3,dPgF,-0.0009,,,manufacturer,SCHOTT-AGF-2025-06,.agf ED record (dPgF).
SCHOTT-PK3,wl_min_um,0.334,um,,manufacturer,SCHOTT-AGF-2025-06,.agf LD lower wavelength limit.
SCHOTT-PK3,wl_max_um,2.325,um,,manufacturer,SCHOTT-AGF-2025-06,.agf LD upper wavelength limit.
SCHOTT-PK50,refractive_index_nd,1.52054,,587.6,manufacturer,SCHOTT-AGF-2025-06,nd from .agf NM record.
SCHOTT-PK50,abbe_number_vd,69.712402,,587.6,manufacturer,SCHOTT-AGF-2025-06,Vd from .agf NM record.
SCHOTT-PK50,glass_code,521697,,,manufacturer,SCHOTT-AGF-2025-06,glass code from .agf.
SCHOTT-PK50,cte,8.8,1e-6/K,,manufacturer,SCHOTT-AGF-2025-06,.agf ED record (CTE -30/+70).
SCHOTT-PK50,density,2.59,g/cm3,,manufacturer,SCHOTT-AGF-2025-06,.agf ED record (density).
SCHOTT-PK50,dPgF,0.0058,,,manufacturer,SCHOTT-AGF-2025-06,.agf ED record (dPgF).
SCHOTT-PK50,wl_min_um,0.32,um,,manufacturer,SCHOTT-AGF-2025-06,.agf LD lower wavelength limit.
SCHOTT-PK50,wl_max_um,2.325,um,,manufacturer,SCHOTT-AGF-2025-06,.agf LD upper wavelength limit.
SCHOTT-PK51A,refractive_index_nd,1.528554,,587.6,manufacturer,SCHOTT-AGF-2025-06,nd from .agf NM record.
SCHOTT-PK51A,abbe_number_vd,76.975515,,587.6,manufacturer,SCHOTT-AGF-2025-06,Vd from .agf NM record.
SCHOTT-PK51A,glass_code,529770,,,manufacturer,SCHOTT-AGF-2025-06,glass code from .agf.
SCHOTT-PK51A,cte,12.7,1e-6/K,,manufacturer,SCHOTT-AGF-2025-06,.agf ED record (CTE -30/+70).
SCHOTT-PK51A,density,3.96,g/cm3,,manufacturer,SCHOTT-AGF-2025-06,.agf ED record (density).
SCHOTT-PK51A,dPgF,0.0258,,,manufacturer,SCHOTT-AGF-2025-06,.agf ED record (dPgF).
SCHOTT-PK51A,wl_min_um,0.3,um,,manufacturer,SCHOTT-AGF-2025-06,.agf LD lower wavelength limit.
SCHOTT-PK51A,wl_max_um,2.5,um,,manufacturer,SCHOTT-AGF-2025-06,.agf LD upper wavelength limit.
SCHOTT-PSK2,refractive_index_nd,1.56873,,587.6,manufacturer,SCHOTT-AGF-2025-06,nd from .agf NM record.
SCHOTT-PSK2,abbe_number_vd,63.083014,,587.6,manufacturer,SCHOTT-AGF-2025-06,Vd from .agf NM record.
SCHOTT-PSK2,glass_code,569631,,,manufacturer,SCHOTT-AGF-2025-06,glass code from .agf.
SCHOTT-PSK2,cte,6.4,1e-6/K,,manufacturer,SCHOTT-AGF-2025-06,.agf ED record (CTE -30/+70).
SCHOTT-PSK2,density,3.06,g/cm3,,manufacturer,SCHOTT-AGF-2025-06,.agf ED record (density).
SCHOTT-PSK2,dPgF,-0.0009,,,manufacturer,SCHOTT-AGF-2025-06,.agf ED record (dPgF).
SCHOTT-PSK2,wl_min_um,0.31,um,,manufacturer,SCHOTT-AGF-2025-06,.agf LD lower wavelength limit.
SCHOTT-PSK2,wl_max_um,2.325,um,,manufacturer,SCHOTT-AGF-2025-06,.agf LD upper wavelength limit.
SCHOTT-PSK3,refractive_index_nd,1.552322,,587.6,manufacturer,SCHOTT-AGF-2025-06,nd from .agf NM record.
SCHOTT-PSK3,abbe_number_vd,63.456253,,587.6,manufacturer,SCHOTT-AGF-2025-06,Vd from .agf NM record.
SCHOTT-PSK3,glass_code,552635,,,manufacturer,SCHOTT-AGF-2025-06,glass code from .agf.
SCHOTT-PSK3,cte,6.2,1e-6/K,,manufacturer,SCHOTT-AGF-2025-06,.agf ED record (CTE -30/+70).
SCHOTT-PSK3,density,2.91,g/cm3,,manufacturer,SCHOTT-AGF-2025-06,.agf ED record (density).
SCHOTT-PSK3,dPgF,-0.0005,,,manufacturer,SCHOTT-AGF-2025-06,.agf ED record (dPgF).
SCHOTT-PSK3,wl_min_um,0.31,um,,manufacturer,SCHOTT-AGF-2025-06,.agf LD lower wavelength limit.
SCHOTT-PSK3,wl_max_um,2.325,um,,manufacturer,SCHOTT-AGF-2025-06,.agf LD upper wavelength limit.
SCHOTT-PSK50,refractive_index_nd,1.557529,,587.6,manufacturer,SCHOTT-AGF-2025-06,nd from .agf NM record.
SCHOTT-PSK50,abbe_number_vd,67.282893,,587.6,manufacturer,SCHOTT-AGF-2025-06,Vd from .agf NM record.
SCHOTT-PSK50,glass_code,558673,,,manufacturer,SCHOTT-AGF-2025-06,glass code from .agf.
SCHOTT-PSK50,cte,8.6,1e-6/K,,manufacturer,SCHOTT-AGF-2025-06,.agf ED record (CTE -30/+70).
SCHOTT-PSK50,density,2.93,g/cm3,,manufacturer,SCHOTT-AGF-2025-06,.agf ED record (density).
SCHOTT-PSK50,dPgF,0.0048,,,manufacturer,SCHOTT-AGF-2025-06,.agf ED record (dPgF).
SCHOTT-PSK50,wl_min_um,0.334,um,,manufacturer,SCHOTT-AGF-2025-06,.agf LD lower wavelength limit.
SCHOTT-PSK50,wl_max_um,2.325,um,,manufacturer,SCHOTT-AGF-2025-06,.agf LD upper wavelength limit.
SCHOTT-PSK52,refractive_index_nd,1.603101,,587.6,manufacturer,SCHOTT-AGF-2025-06,nd from .agf NM record.
SCHOTT-PSK52,abbe_number_vd,65.409791,,587.6,manufacturer,SCHOTT-AGF-2025-06,Vd from .agf NM record.
SCHOTT-PSK52,glass_code,603654,,,manufacturer,SCHOTT-AGF-2025-06,glass code from .agf.
SCHOTT-PSK52,cte,8.5,1e-6/K,,manufacturer,SCHOTT-AGF-2025-06,.agf ED record (CTE -30/+70).
SCHOTT-PSK52,density,3.38,g/cm3,,manufacturer,SCHOTT-AGF-2025-06,.agf ED record (density).
SCHOTT-PSK52,dPgF,0.0049,,,manufacturer,SCHOTT-AGF-2025-06,.agf ED record (dPgF).
SCHOTT-PSK52,wl_min_um,0.334,um,,manufacturer,SCHOTT-AGF-2025-06,.agf LD lower wavelength limit.
SCHOTT-PSK52,wl_max_um,2.325,um,,manufacturer,SCHOTT-AGF-2025-06,.agf LD upper wavelength limit.
SCHOTT-PSK53A,refractive_index_nd,1.620141,,587.6,manufacturer,SCHOTT-AGF-2025-06,nd from .agf NM record.
SCHOTT-PSK53A,abbe_number_vd,63.480444,,587.6,manufacturer,SCHOTT-AGF-2025-06,Vd from .agf NM record.
SCHOTT-PSK53A,glass_code,620635,,,manufacturer,SCHOTT-AGF-2025-06,glass code from .agf.
SCHOTT-PSK53A,cte,9.4,1e-6/K,,manufacturer,SCHOTT-AGF-2025-06,.agf ED record (CTE -30/+70).
SCHOTT-PSK53A,density,3.6,g/cm3,,manufacturer,SCHOTT-AGF-2025-06,.agf ED record (density).
SCHOTT-PSK53A,dPgF,0.0053,,,manufacturer,SCHOTT-AGF-2025-06,.agf ED record (dPgF).
SCHOTT-PSK53A,wl_min_um,0.32,um,,manufacturer,SCHOTT-AGF-2025-06,.agf LD lower wavelength limit.
SCHOTT-PSK53A,wl_max_um,1.06,um,,manufacturer,SCHOTT-AGF-2025-06,.agf LD upper wavelength limit.
SCHOTT-PSK54,refractive_index_nd,1.58599,,587.6,manufacturer,SCHOTT-AGF-2025-06,nd from .agf NM record.
SCHOTT-PSK54,abbe_number_vd,64.599863,,587.6,manufacturer,SCHOTT-AGF-2025-06,Vd from .agf NM record.
SCHOTT-PSK54,glass_code,586646,,,manufacturer,SCHOTT-AGF-2025-06,glass code from .agf.
SCHOTT-PSK54,cte,11.9,1e-6/K,,manufacturer,SCHOTT-AGF-2025-06,.agf ED record (CTE -30/+70).
SCHOTT-PSK54,density,3.52,g/cm3,,manufacturer,SCHOTT-AGF-2025-06,.agf ED record (density).
SCHOTT-PSK54,dPgF,0.0077,,,manufacturer,SCHOTT-AGF-2025-06,.agf ED record (dPgF).
SCHOTT-PSK54,wl_min_um,0.32,um,,manufacturer,SCHOTT-AGF-2025-06,.agf LD lower wavelength limit.
SCHOTT-PSK54,wl_max_um,2.325,um,,manufacturer,SCHOTT-AGF-2025-06,.agf LD upper wavelength limit.
SCHOTT-SF12,refractive_index_nd,1.64831,,587.6,manufacturer,SCHOTT-AGF-2025-06,nd from .agf NM record.
SCHOTT-SF12,abbe_number_vd,33.841187,,587.6,manufacturer,SCHOTT-AGF-2025-06,Vd from .agf NM record.
SCHOTT-SF12,glass_code,648338,,,manufacturer,SCHOTT-AGF-2025-06,glass code from .agf.
SCHOTT-SF12,cte,7.8,1e-6/K,,manufacturer,SCHOTT-AGF-2025-06,.agf ED record (CTE -30/+70).
SCHOTT-SF12,density,3.74,g/cm3,,manufacturer,SCHOTT-AGF-2025-06,.agf ED record (density).
SCHOTT-SF12,dPgF,0.0021,,,manufacturer,SCHOTT-AGF-2025-06,.agf ED record (dPgF).
SCHOTT-SF12,wl_min_um,0.334,um,,manufacturer,SCHOTT-AGF-2025-06,.agf LD lower wavelength limit.
SCHOTT-SF12,wl_max_um,2.325,um,,manufacturer,SCHOTT-AGF-2025-06,.agf LD upper wavelength limit.
SCHOTT-SF13,refractive_index_nd,1.740771,,587.6,manufacturer,SCHOTT-AGF-2025-06,nd from .agf NM record.
SCHOTT-SF13,abbe_number_vd,27.59998,,587.6,manufacturer,SCHOTT-AGF-2025-06,Vd from .agf NM record.
SCHOTT-SF13,glass_code,741276,,,manufacturer,SCHOTT-AGF-2025-06,glass code from .agf.
SCHOTT-SF13,cte,7.1,1e-6/K,,manufacturer,SCHOTT-AGF-2025-06,.agf ED record (CTE -30/+70).
SCHOTT-SF13,density,4.36,g/cm3,,manufacturer,SCHOTT-AGF-2025-06,.agf ED record (density).
SCHOTT-SF13,dPgF,0.0109,,,manufacturer,SCHOTT-AGF-2025-06,.agf ED record (dPgF).
SCHOTT-SF13,wl_min_um,0.334,um,,manufacturer,SCHOTT-AGF-2025-06,.agf LD lower wavelength limit.
SCHOTT-SF13,wl_max_um,2.325,um,,manufacturer,SCHOTT-AGF-2025-06,.agf LD upper wavelength limit.
SCHOTT-SF14,refractive_index_nd,1.76182,,587.6,manufacturer,SCHOTT-AGF-2025-06,nd from .agf NM record.
SCHOTT-SF14,abbe_number_vd,26.53,,587.6,manufacturer,SCHOTT-AGF-2025-06,Vd from .agf NM record.
SCHOTT-SF14,glass_code,762265.454,,,manufacturer,SCHOTT-AGF-2025-06,glass code from .agf.
SCHOTT-SF14,cte,6.6,1e-6/K,,manufacturer,SCHOTT-AGF-2025-06,.agf ED record (CTE -30/+70).
SCHOTT-SF14,density,4.54,g/cm3,,manufacturer,SCHOTT-AGF-2025-06,.agf ED record (density).
SCHOTT-SF14,dPgF,0.0134,,,manufacturer,SCHOTT-AGF-2025-06,.agf ED record (dPgF).
SCHOTT-SF14,wl_min_um,0.39,um,,manufacturer,SCHOTT-AGF-2025-06,.agf LD lower wavelength limit.
SCHOTT-SF14,wl_max_um,2.5,um,,manufacturer,SCHOTT-AGF-2025-06,.agf LD upper wavelength limit.
SCHOTT-SF15,refractive_index_nd,1.69895,,587.6,manufacturer,SCHOTT-AGF-2025-06,nd from .agf NM record.
SCHOTT-SF15,abbe_number_vd,30.07,,587.6,manufacturer,SCHOTT-AGF-2025-06,Vd from .agf NM record.
SCHOTT-SF15,glass_code,699301.406,,,manufacturer,SCHOTT-AGF-2025-06,glass code from .agf.
SCHOTT-SF15,cte,7.9,1e-6/K,,manufacturer,SCHOTT-AGF-2025-06,.agf ED record (CTE -30/+70).
SCHOTT-SF15,density,4.06,g/cm3,,manufacturer,SCHOTT-AGF-2025-06,.agf ED record (density).
SCHOTT-SF15,dPgF,0.0066,,,manufacturer,SCHOTT-AGF-2025-06,.agf ED record (dPgF).
SCHOTT-SF15,wl_min_um,0.37,um,,manufacturer,SCHOTT-AGF-2025-06,.agf LD lower wavelength limit.
SCHOTT-SF15,wl_max_um,2.5,um,,manufacturer,SCHOTT-AGF-2025-06,.agf LD upper wavelength limit.
SCHOTT-SF16,refractive_index_nd,1.646112,,587.6,manufacturer,SCHOTT-AGF-2025-06,nd from .agf NM record.
SCHOTT-SF16,abbe_number_vd,34.049815,,587.6,manufacturer,SCHOTT-AGF-2025-06,Vd from .agf NM record.
SCHOTT-SF16,glass_code,646341,,,manufacturer,SCHOTT-AGF-2025-06,glass code from .agf.
SCHOTT-SF16,cte,8.4,1e-6/K,,manufacturer,SCHOTT-AGF-2025-06,.agf ED record (CTE -30/+70).
SCHOTT-SF16,density,3.85,g/cm3,,manufacturer,SCHOTT-AGF-2025-06,.agf ED record (density).
SCHOTT-SF16,dPgF,0.0016,,,manufacturer,SCHOTT-AGF-2025-06,.agf ED record (dPgF).
SCHOTT-SF16,wl_min_um,0.334,um,,manufacturer,SCHOTT-AGF-2025-06,.agf LD lower wavelength limit.
SCHOTT-SF16,wl_max_um,2.325,um,,manufacturer,SCHOTT-AGF-2025-06,.agf LD upper wavelength limit.
SCHOTT-SF18,refractive_index_nd,1.72151,,587.6,manufacturer,SCHOTT-AGF-2025-06,nd from .agf NM record.
SCHOTT-SF18,abbe_number_vd,29.245495,,587.6,manufacturer,SCHOTT-AGF-2025-06,Vd from .agf NM record.
SCHOTT-SF18,glass_code,722293,,,manufacturer,SCHOTT-AGF-2025-06,glass code from .agf.
SCHOTT-SF18,cte,8.1,1e-6/K,,manufacturer,SCHOTT-AGF-2025-06,.agf ED record (CTE -30/+70).
SCHOTT-SF18,density,4.49,g/cm3,,manufacturer,SCHOTT-AGF-2025-06,.agf ED record (density).
SCHOTT-SF18,dPgF,0.0045,,,manufacturer,SCHOTT-AGF-2025-06,.agf ED record (dPgF).
SCHOTT-SF18,wl_min_um,0.334,um,,manufacturer,SCHOTT-AGF-2025-06,.agf LD lower wavelength limit.
SCHOTT-SF18,wl_max_um,2.325,um,,manufacturer,SCHOTT-AGF-2025-06,.agf LD upper wavelength limit.
SCHOTT-SF19,refractive_index_nd,1.6668,,587.6,manufacturer,SCHOTT-AGF-2025-06,nd from .agf NM record.
SCHOTT-SF19,abbe_number_vd,33.005581,,587.6,manufacturer,SCHOTT-AGF-2025-06,Vd from .agf NM record.
SCHOTT-SF19,glass_code,667330,,,manufacturer,SCHOTT-AGF-2025-06,glass code from .agf.
SCHOTT-SF19,cte,7.7,1e-6/K,,manufacturer,SCHOTT-AGF-2025-06,.agf ED record (CTE -30/+70).
SCHOTT-SF19,density,4.02,g/cm3,,manufacturer,SCHOTT-AGF-2025-06,.agf ED record (density).
SCHOTT-SF19,dPgF,0.002,,,manufacturer,SCHOTT-AGF-2025-06,.agf ED record (dPgF).
SCHOTT-SF19,wl_min_um,0.334,um,,manufacturer,SCHOTT-AGF-2025-06,.agf LD lower wavelength limit.
SCHOTT-SF19,wl_max_um,2.325,um,,manufacturer,SCHOTT-AGF-2025-06,.agf LD upper wavelength limit.
SCHOTT-SF53,refractive_index_nd,1.728301,,587.6,manufacturer,SCHOTT-AGF-2025-06,nd from .agf NM record.
SCHOTT-SF53,abbe_number_vd,28.68667,,587.6,manufacturer,SCHOTT-AGF-2025-06,Vd from .agf NM record.
SCHOTT-SF53,glass_code,728287,,,manufacturer,SCHOTT-AGF-2025-06,glass code from .agf.
SCHOTT-SF53,cte,8.2,1e-6/K,,manufacturer,SCHOTT-AGF-2025-06,.agf ED record (CTE -30/+70).
SCHOTT-SF53,density,4.45,g/cm3,,manufacturer,SCHOTT-AGF-2025-06,.agf ED record (density).
SCHOTT-SF53,dPgF,0.0061,,,manufacturer,SCHOTT-AGF-2025-06,.agf ED record (dPgF).
SCHOTT-SF53,wl_min_um,0.334,um,,manufacturer,SCHOTT-AGF-2025-06,.agf LD lower wavelength limit.
SCHOTT-SF53,wl_max_um,2.325,um,,manufacturer,SCHOTT-AGF-2025-06,.agf LD upper wavelength limit.
SCHOTT-SF54,refractive_index_nd,1.7408,,587.6,manufacturer,SCHOTT-AGF-2025-06,nd from .agf NM record.
SCHOTT-SF54,abbe_number_vd,28.090813,,587.6,manufacturer,SCHOTT-AGF-2025-06,Vd from .agf NM record.
SCHOTT-SF54,glass_code,741281,,,manufacturer,SCHOTT-AGF-2025-06,glass code from .agf.
SCHOTT-SF54,cte,7.7,1e-6/K,,manufacturer,SCHOTT-AGF-2025-06,.agf ED record (CTE -30/+70).
SCHOTT-SF54,density,4.56,g/cm3,,manufacturer,SCHOTT-AGF-2025-06,.agf ED record (density).
SCHOTT-SF54,dPgF,0.0068,,,manufacturer,SCHOTT-AGF-2025-06,.agf ED record (dPgF).
SCHOTT-SF54,wl_min_um,0.334,um,,manufacturer,SCHOTT-AGF-2025-06,.agf LD lower wavelength limit.
SCHOTT-SF54,wl_max_um,2.325,um,,manufacturer,SCHOTT-AGF-2025-06,.agf LD upper wavelength limit.
SCHOTT-SF55,refractive_index_nd,1.7618,,587.6,manufacturer,SCHOTT-AGF-2025-06,nd from .agf NM record.
SCHOTT-SF55,abbe_number_vd,26.950177,,587.6,manufacturer,SCHOTT-AGF-2025-06,Vd from .agf NM record.
SCHOTT-SF55,glass_code,762270,,,manufacturer,SCHOTT-AGF-2025-06,glass code from .agf.
SCHOTT-SF55,cte,8.2,1e-6/K,,manufacturer,SCHOTT-AGF-2025-06,.agf ED record (CTE -30/+70).
SCHOTT-SF55,density,4.72,g/cm3,,manufacturer,SCHOTT-AGF-2025-06,.agf ED record (density).
SCHOTT-SF55,dPgF,0.0084,,,manufacturer,SCHOTT-AGF-2025-06,.agf ED record (dPgF).
SCHOTT-SF55,wl_min_um,0.334,um,,manufacturer,SCHOTT-AGF-2025-06,.agf LD lower wavelength limit.
SCHOTT-SF55,wl_max_um,2.325,um,,manufacturer,SCHOTT-AGF-2025-06,.agf LD upper wavelength limit.
SCHOTT-SF57HHT,refractive_index_nd,1.84666,,587.6,manufacturer,SCHOTT-AGF-2025-06,nd from .agf NM record.
SCHOTT-SF57HHT,abbe_number_vd,23.779912,,587.6,manufacturer,SCHOTT-AGF-2025-06,Vd from .agf NM record.
SCHOTT-SF57HHT,glass_code,847238,,,manufacturer,SCHOTT-AGF-2025-06,glass code from .agf.
SCHOTT-SF57HHT,cte,8.46,1e-6/K,,manufacturer,SCHOTT-AGF-2025-06,.agf ED record (CTE -30/+70).
SCHOTT-SF57HHT,density,3.533,g/cm3,,manufacturer,SCHOTT-AGF-2025-06,.agf ED record (density).
SCHOTT-SF57HHT,dPgF,0.0178,,,manufacturer,SCHOTT-AGF-2025-06,.agf ED record (dPgF).
SCHOTT-SF57HHT,wl_min_um,0.37,um,,manufacturer,SCHOTT-AGF-2025-06,.agf LD lower wavelength limit.
SCHOTT-SF57HHT,wl_max_um,2.5,um,,manufacturer,SCHOTT-AGF-2025-06,.agf LD upper wavelength limit.
