Repository: br24563/Glass-Match

# GlassMatch
Open-source optical glass selection, comparison, and material database.
**2,959 materials · 18 source collections · 364 traceable sources** · data
version pinned by [`MANIFEST.json`](data/normalized/MANIFEST.json) ·
[how the data is validated](docs/VALIDATION.md) — search,
rank, compare, and inspect provenance for oxide glasses, crystals, IR
materials, polymers, and moldables.
> Screenshots captured from a live run (`start.bat`); regenerate with
> `python scripts/capture_screenshots.py` (needs `pip install playwright` and a
> local Microsoft Edge install).

File: data/normalized/properties.csv (part 7 of 41)
glass_id,property,value,unit,reference_wavelength_nm,data_type,source_id,notes
SCHOTT-SF58,refractive_index_nd,1.917613,,587.6,manufacturer,SCHOTT-AGF-2025-06,nd from .agf NM record.
SCHOTT-SF58,abbe_number_vd,21.51112,,587.6,manufacturer,SCHOTT-AGF-2025-06,Vd from .agf NM record.
SCHOTT-SF58,glass_code,918215,,,manufacturer,SCHOTT-AGF-2025-06,glass code from .agf.
SCHOTT-SF58,cte,9.0,1e-6/K,,manufacturer,SCHOTT-AGF-2025-06,.agf ED record (CTE -30/+70).
SCHOTT-SF58,density,5.95,g/cm3,,manufacturer,SCHOTT-AGF-2025-06,.agf ED record (density).
SCHOTT-SF58,dPgF,0.018,,,manufacturer,SCHOTT-AGF-2025-06,.agf ED record (dPgF).
SCHOTT-SF58,wl_min_um,0.334,um,,manufacturer,SCHOTT-AGF-2025-06,.agf LD lower wavelength limit.
SCHOTT-SF58,wl_max_um,2.325,um,,manufacturer,SCHOTT-AGF-2025-06,.agf LD upper wavelength limit.
SCHOTT-SF59,refractive_index_nd,1.952497,,587.6,manufacturer,SCHOTT-AGF-2025-06,nd from .agf NM record.
SCHOTT-SF59,abbe_number_vd,20.363706,,587.6,manufacturer,SCHOTT-AGF-2025-06,Vd from .agf NM record.
SCHOTT-SF59,glass_code,952204,,,manufacturer,SCHOTT-AGF-2025-06,glass code from .agf.
SCHOTT-SF59,cte,9.8,1e-6/K,,manufacturer,SCHOTT-AGF-2025-06,.agf ED record (CTE -30/+70).
SCHOTT-SF59,density,6.26,g/cm3,,manufacturer,SCHOTT-AGF-2025-06,.agf ED record (density).
SCHOTT-SF59,dPgF,0.0217,,,manufacturer,SCHOTT-AGF-2025-06,.agf ED record (dPgF).
SCHOTT-SF59,wl_min_um,0.334,um,,manufacturer,SCHOTT-AGF-2025-06,.agf LD lower wavelength limit.
SCHOTT-SF59,wl_max_um,2.325,um,,manufacturer,SCHOTT-AGF-2025-06,.agf LD upper wavelength limit.
SCHOTT-SF63,refractive_index_nd,1.7484,,587.6,manufacturer,SCHOTT-AGF-2025-06,nd from .agf NM record.
SCHOTT-SF63,abbe_number_vd,27.713565,,587.6,manufacturer,SCHOTT-AGF-2025-06,Vd from .agf NM record.
SCHOTT-SF63,glass_code,748277,,,manufacturer,SCHOTT-AGF-2025-06,glass code from .agf.
SCHOTT-SF63,cte,8.2,1e-6/K,,manufacturer,SCHOTT-AGF-2025-06,.agf ED record (CTE -30/+70).
SCHOTT-SF63,density,4.62,g/cm3,,manufacturer,SCHOTT-AGF-2025-06,.agf ED record (density).
SCHOTT-SF63,dPgF,0.0074,,,manufacturer,SCHOTT-AGF-2025-06,.agf ED record (dPgF).
SCHOTT-SF63,wl_min_um,0.334,um,,manufacturer,SCHOTT-AGF-2025-06,.agf LD lower wavelength limit.
SCHOTT-SF63,wl_max_um,2.325,um,,manufacturer,SCHOTT-AGF-2025-06,.agf LD upper wavelength limit.
SCHOTT-SF64A,refractive_index_nd,1.70585,,587.6,manufacturer,SCHOTT-AGF-2025-06,nd from .agf NM record.
SCHOTT-SF64A,abbe_number_vd,30.299703,,587.6,manufacturer,SCHOTT-AGF-2025-06,Vd from .agf NM record.
SCHOTT-SF64A,glass_code,706303,,,manufacturer,SCHOTT-AGF-2025-06,glass code from .agf.
SCHOTT-SF64A,cte,8.5,1e-6/K,,manufacturer,SCHOTT-AGF-2025-06,.agf ED record (CTE -30/+70).
SCHOTT-SF64A,density,3.0,g/cm3,,manufacturer,SCHOTT-AGF-2025-06,.agf ED record (density).
SCHOTT-SF64A,dPgF,0.0099,,,manufacturer,SCHOTT-AGF-2025-06,.agf ED record (dPgF).
SCHOTT-SF64A,wl_min_um,0.334,um,,manufacturer,SCHOTT-AGF-2025-06,.agf LD lower wavelength limit.
SCHOTT-SF64A,wl_max_um,2.325,um,,manufacturer,SCHOTT-AGF-2025-06,.agf LD upper wavelength limit.
SCHOTT-SF66,refractive_index_nd,1.92286,,587.6,manufacturer,SCHOTT-AGF-2025-06,nd from .agf NM record.
SCHOTT-SF66,abbe_number_vd,20.88,,587.6,manufacturer,SCHOTT-AGF-2025-06,Vd from .agf NM record.
SCHOTT-SF66,glass_code,923209.603,,,manufacturer,SCHOTT-AGF-2025-06,glass code from .agf.
SCHOTT-SF66,cte,9.01,1e-6/K,,manufacturer,SCHOTT-AGF-2025-06,.agf ED record (CTE -30/+70).
SCHOTT-SF66,density,6.025,g/cm3,,manufacturer,SCHOTT-AGF-2025-06,.agf ED record (density).
SCHOTT-SF66,dPgF,0.0197,,,manufacturer,SCHOTT-AGF-2025-06,.agf ED record (dPgF).
SCHOTT-SF66,wl_min_um,0.39,um,,manufacturer,SCHOTT-AGF-2025-06,.agf LD lower wavelength limit.
SCHOTT-SF66,wl_max_um,2.5,um,,manufacturer,SCHOTT-AGF-2025-06,.agf LD upper wavelength limit.
SCHOTT-SF8,refractive_index_nd,1.688932,,587.6,manufacturer,SCHOTT-AGF-2025-06,nd from .agf NM record.
SCHOTT-SF8,abbe_number_vd,31.176063,,587.6,manufacturer,SCHOTT-AGF-2025-06,Vd from .agf NM record.
SCHOTT-SF8,glass_code,689312,,,manufacturer,SCHOTT-AGF-2025-06,glass code from .agf.
SCHOTT-SF8,cte,8.2,1e-6/K,,manufacturer,SCHOTT-AGF-2025-06,.agf ED record (CTE -30/+70).
SCHOTT-SF8,density,4.22,g/cm3,,manufacturer,SCHOTT-AGF-2025-06,.agf ED record (density).
SCHOTT-SF8,dPgF,0.0029,,,manufacturer,SCHOTT-AGF-2025-06,.agf ED record (dPgF).
SCHOTT-SF8,wl_min_um,0.334,um,,manufacturer,SCHOTT-AGF-2025-06,.agf LD lower wavelength limit.
SCHOTT-SF8,wl_max_um,2.5,um,,manufacturer,SCHOTT-AGF-2025-06,.agf LD upper wavelength limit.
SCHOTT-SF9,refractive_index_nd,1.654461,,587.6,manufacturer,SCHOTT-AGF-2025-06,nd from .agf NM record.
SCHOTT-SF9,abbe_number_vd,33.651384,,587.6,manufacturer,SCHOTT-AGF-2025-06,Vd from .agf NM record.
SCHOTT-SF9,glass_code,654337,,,manufacturer,SCHOTT-AGF-2025-06,glass code from .agf.
SCHOTT-SF9,cte,8.1,1e-6/K,,manufacturer,SCHOTT-AGF-2025-06,.agf ED record (CTE -30/+70).
SCHOTT-SF9,density,3.91,g/cm3,,manufacturer,SCHOTT-AGF-2025-06,.agf ED record (density).
SCHOTT-SF9,dPgF,0.0014,,,manufacturer,SCHOTT-AGF-2025-06,.agf ED record (dPgF).
SCHOTT-SF9,wl_min_um,0.334,um,,manufacturer,SCHOTT-AGF-2025-06,.agf LD lower wavelength limit.
SCHOTT-SF9,wl_max_um,2.325,um,,manufacturer,SCHOTT-AGF-2025-06,.agf LD upper wavelength limit.
SCHOTT-SFL4,refractive_index_nd,1.7552,,587.6,manufacturer,SCHOTT-AGF-2025-06,nd from .agf NM record.
SCHOTT-SFL4,abbe_number_vd,27.206054,,587.6,manufacturer,SCHOTT-AGF-2025-06,Vd from .agf NM record.
SCHOTT-SFL4,glass_code,755272,,,manufacturer,SCHOTT-AGF-2025-06,glass code from .agf.
SCHOTT-SFL4,cte,9.2,1e-6/K,,manufacturer,SCHOTT-AGF-2025-06,.agf ED record (CTE -30/+70).
SCHOTT-SFL4,density,3.37,g/cm3,,manufacturer,SCHOTT-AGF-2025-06,.agf ED record (density).
SCHOTT-SFL4,dPgF,0.0123,,,manufacturer,SCHOTT-AGF-2025-06,.agf ED record (dPgF).
SCHOTT-SFL4,wl_min_um,0.334,um,,manufacturer,SCHOTT-AGF-2025-06,.agf LD lower wavelength limit.
SCHOTT-SFL4,wl_max_um,1.06,um,,manufacturer,SCHOTT-AGF-2025-06,.agf LD upper wavelength limit.
SCHOTT-SFL56,refractive_index_nd,1.7847,,587.6,manufacturer,SCHOTT-AGF-2025-06,nd from .agf NM record.
SCHOTT-SFL56,abbe_number_vd,26.078312,,587.6,manufacturer,SCHOTT-AGF-2025-06,Vd from .agf NM record.
SCHOTT-SFL56,glass_code,785261,,,manufacturer,SCHOTT-AGF-2025-06,glass code from .agf.
SCHOTT-SFL56,cte,8.7,1e-6/K,,manufacturer,SCHOTT-AGF-2025-06,.agf ED record (CTE -30/+70).
SCHOTT-SFL56,density,3.28,g/cm3,,manufacturer,SCHOTT-AGF-2025-06,.agf ED record (density).
SCHOTT-SFL56,dPgF,0.0138,,,manufacturer,SCHOTT-AGF-2025-06,.agf ED record (dPgF).
SCHOTT-SFL56,wl_min_um,0.334,um,,manufacturer,SCHOTT-AGF-2025-06,.agf LD lower wavelength limit.
SCHOTT-SFL56,wl_max_um,2.325,um,,manufacturer,SCHOTT-AGF-2025-06,.agf LD upper wavelength limit.
SCHOTT-SK1,refractive_index_nd,1.61025,,587.6,manufacturer,SCHOTT-AGF-2025-06,nd from .agf NM record.
SCHOTT-SK1,abbe_number_vd,56.712386,,587.6,manufacturer,SCHOTT-AGF-2025-06,Vd from .agf NM record.
SCHOTT-SK1,glass_code,610567,,,manufacturer,SCHOTT-AGF-2025-06,glass code from .agf.
SCHOTT-SK1,cte,6.1,1e-6/K,,manufacturer,SCHOTT-AGF-2025-06,.agf ED record (CTE -30/+70).
SCHOTT-SK1,density,3.56,g/cm3,,manufacturer,SCHOTT-AGF-2025-06,.agf ED record (density).
SCHOTT-SK1,dPgF,-0.0005,,,manufacturer,SCHOTT-AGF-2025-06,.agf ED record (dPgF).
SCHOTT-SK1,wl_min_um,0.334,um,,manufacturer,SCHOTT-AGF-2025-06,.agf LD lower wavelength limit.
SCHOTT-SK1,wl_max_um,2.325,um,,manufacturer,SCHOTT-AGF-2025-06,.agf LD upper wavelength limit.
SCHOTT-SK10,refractive_index_nd,1.622801,,587.6,manufacturer,SCHOTT-AGF-2025-06,nd from .agf NM record.
SCHOTT-SK10,abbe_number_vd,56.903777,,587.6,manufacturer,SCHOTT-AGF-2025-06,Vd from .agf NM record.
SCHOTT-SK10,glass_code,623569,,,manufacturer,SCHOTT-AGF-2025-06,glass code from .agf.
SCHOTT-SK10,cte,7.0,1e-6/K,,manufacturer,SCHOTT-AGF-2025-06,.agf ED record (CTE -30/+70).
SCHOTT-SK10,density,3.66,g/cm3,,manufacturer,SCHOTT-AGF-2025-06,.agf ED record (density).
SCHOTT-SK10,dPgF,-0.0003,,,manufacturer,SCHOTT-AGF-2025-06,.agf ED record (dPgF).
SCHOTT-SK10,wl_min_um,0.334,um,,manufacturer,SCHOTT-AGF-2025-06,.agf LD lower wavelength limit.
SCHOTT-SK10,wl_max_um,2.325,um,,manufacturer,SCHOTT-AGF-2025-06,.agf LD upper wavelength limit.
SCHOTT-SK11,refractive_index_nd,1.56384,,587.6,manufacturer,SCHOTT-AGF-2025-06,nd from .agf NM record.
SCHOTT-SK11,abbe_number_vd,60.798869,,587.6,manufacturer,SCHOTT-AGF-2025-06,Vd from .agf NM record.
SCHOTT-SK11,glass_code,564608,,,manufacturer,SCHOTT-AGF-2025-06,glass code from .agf.
SCHOTT-SK11,cte,6.5,1e-6/K,,manufacturer,SCHOTT-AGF-2025-06,.agf ED record (CTE -30/+70).
SCHOTT-SK11,density,3.08,g/cm3,,manufacturer,SCHOTT-AGF-2025-06,.agf ED record (density).
SCHOTT-SK11,dPgF,-0.0004,,,manufacturer,SCHOTT-AGF-2025-06,.agf ED record (dPgF).
SCHOTT-SK11,wl_min_um,0.3,um,,manufacturer,SCHOTT-AGF-2025-06,.agf LD lower wavelength limit.
SCHOTT-SK11,wl_max_um,2.325,um,,manufacturer,SCHOTT-AGF-2025-06,.agf LD upper wavelength limit.
SCHOTT-SK12,refractive_index_nd,1.583131,,587.6,manufacturer,SCHOTT-AGF-2025-06,nd from .agf NM record.
SCHOTT-SK12,abbe_number_vd,59.448822,,587.6,manufacturer,SCHOTT-AGF-2025-06,Vd from .agf NM record.
SCHOTT-SK12,glass_code,583595,,,manufacturer,SCHOTT-AGF-2025-06,glass code from .agf.
SCHOTT-SK12,cte,6.4,1e-6/K,,manufacturer,SCHOTT-AGF-2025-06,.agf ED record (CTE -30/+70).
SCHOTT-SK12,density,3.27,g/cm3,,manufacturer,SCHOTT-AGF-2025-06,.agf ED record (density).
SCHOTT-SK12,dPgF,-0.0003,,,manufacturer,SCHOTT-AGF-2025-06,.agf ED record (dPgF).
SCHOTT-SK12,wl_min_um,0.334,um,,manufacturer,SCHOTT-AGF-2025-06,.agf LD lower wavelength limit.
SCHOTT-SK12,wl_max_um,2.325,um,,manufacturer,SCHOTT-AGF-2025-06,.agf LD upper wavelength limit.
SCHOTT-SK13,refractive_index_nd,1.591809,,587.6,manufacturer,SCHOTT-AGF-2025-06,nd from .agf NM record.
SCHOTT-SK13,abbe_number_vd,58.300621,,587.6,manufacturer,SCHOTT-AGF-2025-06,Vd from .agf NM record.
SCHOTT-SK13,glass_code,592583,,,manufacturer,SCHOTT-AGF-2025-06,glass code from .agf.
SCHOTT-SK13,cte,6.8,1e-6/K,,manufacturer,SCHOTT-AGF-2025-06,.agf ED record (CTE -30/+70).
SCHOTT-SK13,density,3.37,g/cm3,,manufacturer,SCHOTT-AGF-2025-06,.agf ED record (density).
SCHOTT-SK13,dPgF,0.0001,,,manufacturer,SCHOTT-AGF-2025-06,.agf ED record (dPgF).
SCHOTT-SK13,wl_min_um,0.334,um,,manufacturer,SCHOTT-AGF-2025-06,.agf LD lower wavelength limit.
SCHOTT-SK13,wl_max_um,2.325,um,,manufacturer,SCHOTT-AGF-2025-06,.agf LD upper wavelength limit.
SCHOTT-SK14,refractive_index_nd,1.60311,,587.6,manufacturer,SCHOTT-AGF-2025-06,nd from .agf NM record.
SCHOTT-SK14,abbe_number_vd,60.596819,,587.6,manufacturer,SCHOTT-AGF-2025-06,Vd from .agf NM record.
SCHOTT-SK14,glass_code,603606,,,manufacturer,SCHOTT-AGF-2025-06,glass code from .agf.
SCHOTT-SK14,cte,6.0,1e-6/K,,manufacturer,SCHOTT-AGF-2025-06,.agf ED record (CTE -30/+70).
SCHOTT-SK14,density,3.44,g/cm3,,manufacturer,SCHOTT-AGF-2025-06,.agf ED record (density).
SCHOTT-SK14,dPgF,-0.0003,,,manufacturer,SCHOTT-AGF-2025-06,.agf ED record (dPgF).
SCHOTT-SK14,wl_min_um,0.31,um,,manufacturer,SCHOTT-AGF-2025-06,.agf LD lower wavelength limit.
SCHOTT-SK14,wl_max_um,2.325,um,,manufacturer,SCHOTT-AGF-2025-06,.agf LD upper wavelength limit.
SCHOTT-SK15,refractive_index_nd,1.62299,,587.6,manufacturer,SCHOTT-AGF-2025-06,nd from .agf NM record.
SCHOTT-SK15,abbe_number_vd,58.059722,,587.6,manufacturer,SCHOTT-AGF-2025-06,Vd from .agf NM record.
SCHOTT-SK15,glass_code,623581,,,manufacturer,SCHOTT-AGF-2025-06,glass code from .agf.
SCHOTT-SK15,cte,6.9,1e-6/K,,manufacturer,SCHOTT-AGF-2025-06,.agf ED record (CTE -30/+70).
SCHOTT-SK15,density,3.64,g/cm3,,manufacturer,SCHOTT-AGF-2025-06,.agf ED record (density).
SCHOTT-SK15,dPgF,-0.0008,,,manufacturer,SCHOTT-AGF-2025-06,.agf ED record (dPgF).
SCHOTT-SK15,wl_min_um,0.32,um,,manufacturer,SCHOTT-AGF-2025-06,.agf LD lower wavelength limit.
SCHOTT-SK15,wl_max_um,2.325,um,,manufacturer,SCHOTT-AGF-2025-06,.agf LD upper wavelength limit.
SCHOTT-SK16,refractive_index_nd,1.62041,,587.6,manufacturer,SCHOTT-AGF-2025-06,nd from .agf NM record.
SCHOTT-SK16,abbe_number_vd,60.323649,,587.6,manufacturer,SCHOTT-AGF-2025-06,Vd from .agf NM record.
SCHOTT-SK16,glass_code,620603,,,manufacturer,SCHOTT-AGF-2025-06,glass code from .agf.
SCHOTT-SK16,cte,6.3,1e-6/K,,manufacturer,SCHOTT-AGF-2025-06,.agf ED record (CTE -30/+70).
SCHOTT-SK16,density,3.58,g/cm3,,manufacturer,SCHOTT-AGF-2025-06,.agf ED record (density).
SCHOTT-SK16,dPgF,-0.0011,,,manufacturer,SCHOTT-AGF-2025-06,.agf ED record (dPgF).
SCHOTT-SK16,wl_min_um,0.31,um,,manufacturer,SCHOTT-AGF-2025-06,.agf LD lower wavelength limit.
SCHOTT-SK16,wl_max_um,2.5,um,,manufacturer,SCHOTT-AGF-2025-06,.agf LD upper wavelength limit.
SCHOTT-SK18A,refractive_index_nd,1.63854,,587.6,manufacturer,SCHOTT-AGF-2025-06,nd from .agf NM record.
SCHOTT-SK18A,abbe_number_vd,55.423596,,587.6,manufacturer,SCHOTT-AGF-2025-06,Vd from .agf NM record.
SCHOTT-SK18A,glass_code,639554,,,manufacturer,SCHOTT-AGF-2025-06,glass code from .agf.
SCHOTT-SK18A,cte,6.4,1e-6/K,,manufacturer,SCHOTT-AGF-2025-06,.agf ED record (CTE -30/+70).
SCHOTT-SK18A,density,3.64,g/cm3,,manufacturer,SCHOTT-AGF-2025-06,.agf ED record (density).
SCHOTT-SK18A,dPgF,-0.0013,,,manufacturer,SCHOTT-AGF-2025-06,.agf ED record (dPgF).
SCHOTT-SK18A,wl_min_um,0.334,um,,manufacturer,SCHOTT-AGF-2025-06,.agf LD lower wavelength limit.
SCHOTT-SK18A,wl_max_um,2.325,um,,manufacturer,SCHOTT-AGF-2025-06,.agf LD upper wavelength limit.
SCHOTT-SK2,refractive_index_nd,1.607381,,587.6,manufacturer,SCHOTT-AGF-2025-06,nd from .agf NM record.
SCHOTT-SK2,abbe_number_vd,56.650108,,587.6,manufacturer,SCHOTT-AGF-2025-06,Vd from .agf NM record.
SCHOTT-SK2,glass_code,607567,,,manufacturer,SCHOTT-AGF-2025-06,glass code from .agf.
SCHOTT-SK2,cte,6.0,1e-6/K,,manufacturer,SCHOTT-AGF-2025-06,.agf ED record (CTE -30/+70).
SCHOTT-SK2,density,3.55,g/cm3,,manufacturer,SCHOTT-AGF-2025-06,.agf ED record (density).
SCHOTT-SK2,dPgF,-0.0008,,,manufacturer,SCHOTT-AGF-2025-06,.agf ED record (dPgF).
SCHOTT-SK2,wl_min_um,0.31,um,,manufacturer,SCHOTT-AGF-2025-06,.agf LD lower wavelength limit.
SCHOTT-SK2,wl_max_um,2.325,um,,manufacturer,SCHOTT-AGF-2025-06,.agf LD upper wavelength limit.
SCHOTT-SK3,refractive_index_nd,1.60881,,587.6,manufacturer,SCHOTT-AGF-2025-06,nd from .agf NM record.
SCHOTT-SK3,abbe_number_vd,58.921505,,587.6,manufacturer,SCHOTT-AGF-2025-06,Vd from .agf NM record.
SCHOTT-SK3,glass_code,609589,,,manufacturer,SCHOTT-AGF-2025-06,glass code from .agf.
SCHOTT-SK3,cte,6.3,1e-6/K,,manufacturer,SCHOTT-AGF-2025-06,.agf ED record (CTE -30/+70).
SCHOTT-SK3,density,3.53,g/cm3,,manufacturer,SCHOTT-AGF-2025-06,.agf ED record (density).
SCHOTT-SK3,dPgF,-0.0003,,,manufacturer,SCHOTT-AGF-2025-06,.agf ED record (dPgF).
SCHOTT-SK3,wl_min_um,0.334,um,,manufacturer,SCHOTT-AGF-2025-06,.agf LD lower wavelength limit.
SCHOTT-SK3,wl_max_um,2.325,um,,manufacturer,SCHOTT-AGF-2025-06,.agf LD upper wavelength limit.
SCHOTT-SK4,refractive_index_nd,1.61272,,587.6,manufacturer,SCHOTT-AGF-2025-06,nd from .agf NM record.
SCHOTT-SK4,abbe_number_vd,58.629829,,587.6,manufacturer,SCHOTT-AGF-2025-06,Vd from .agf NM record.
SCHOTT-SK4,glass_code,613586,,,manufacturer,SCHOTT-AGF-2025-06,glass code from .agf.
SCHOTT-SK4,cte,6.4,1e-6/K,,manufacturer,SCHOTT-AGF-2025-06,.agf ED record (CTE -30/+70).
SCHOTT-SK4,density,3.57,g/cm3,,manufacturer,SCHOTT-AGF-2025-06,.agf ED record (density).
SCHOTT-SK4,dPgF,-0.0004,,,manufacturer,SCHOTT-AGF-2025-06,.agf ED record (dPgF).
SCHOTT-SK4,wl_min_um,0.32,um,,manufacturer,SCHOTT-AGF-2025-06,.agf LD lower wavelength limit.
SCHOTT-SK4,wl_max_um,2.325,um,,manufacturer,SCHOTT-AGF-2025-06,.agf LD upper wavelength limit.
SCHOTT-SK5,refractive_index_nd,1.58913,,587.6,manufacturer,SCHOTT-AGF-2025-06,nd from .agf NM record.
SCHOTT-SK5,abbe_number_vd,61.266803,,587.6,manufacturer,SCHOTT-AGF-2025-06,Vd from .agf NM record.
SCHOTT-SK5,glass_code,589613,,,manufacturer,SCHOTT-AGF-2025-06,glass code from .agf.
SCHOTT-SK5,cte,5.5,1e-6/K,,manufacturer,SCHOTT-AGF-2025-06,.agf ED record (CTE -30/+70).
SCHOTT-SK5,density,3.3,g/cm3,,manufacturer,SCHOTT-AGF-2025-06,.agf ED record (density).
SCHOTT-SK5,dPgF,-0.0007,,,manufacturer,SCHOTT-AGF-2025-06,.agf ED record (dPgF).
SCHOTT-SK5,wl_min_um,0.3,um,,manufacturer,SCHOTT-AGF-2025-06,.agf LD lower wavelength limit.
SCHOTT-SK5,wl_max_um,2.325,um,,manufacturer,SCHOTT-AGF-2025-06,.agf LD upper wavelength limit.
SCHOTT-SK51,refractive_index_nd,1.6209,,587.6,manufacturer,SCHOTT-AGF-2025-06,nd from .agf NM record.
SCHOTT-SK51,abbe_number_vd,60.310926,,587.6,manufacturer,SCHOTT-AGF-2025-06,Vd from .agf NM record.
SCHOTT-SK51,glass_code,621603,,,manufacturer,SCHOTT-AGF-2025-06,glass code from .agf.
SCHOTT-SK51,cte,8.9,1e-6/K,,manufacturer,SCHOTT-AGF-2025-06,.agf ED record (CTE -30/+70).
SCHOTT-SK51,density,3.52,g/cm3,,manufacturer,SCHOTT-AGF-2025-06,.agf ED record (density).
SCHOTT-SK51,dPgF,0.0032,,,manufacturer,SCHOTT-AGF-2025-06,.agf ED record (dPgF).
SCHOTT-SK51,wl_min_um,0.334,um,,manufacturer,SCHOTT-AGF-2025-06,.agf LD lower wavelength limit.
SCHOTT-SK51,wl_max_um,2.235,um,,manufacturer,SCHOTT-AGF-2025-06,.agf LD upper wavelength limit.
SCHOTT-SK55,refractive_index_nd,1.620411,,587.6,manufacturer,SCHOTT-AGF-2025-06,nd from .agf NM record.
SCHOTT-SK55,abbe_number_vd,60.118763,,587.6,manufacturer,SCHOTT-AGF-2025-06,Vd from .agf NM record.
SCHOTT-SK55,glass_code,620601,,,manufacturer,SCHOTT-AGF-2025-06,glass code from .agf.
SCHOTT-SK55,cte,6.0,1e-6/K,,manufacturer,SCHOTT-AGF-2025-06,.agf ED record (CTE -30/+70).
SCHOTT-SK55,density,3.35,g/cm3,,manufacturer,SCHOTT-AGF-2025-06,.agf ED record (density).
SCHOTT-SK55,dPgF,-0.0033,,,manufacturer,SCHOTT-AGF-2025-06,.agf ED record (dPgF).
SCHOTT-SK55,wl_min_um,0.31,um,,manufacturer,SCHOTT-AGF-2025-06,.agf LD lower wavelength limit.
SCHOTT-SK55,wl_max_um,2.325,um,,manufacturer,SCHOTT-AGF-2025-06,.agf LD upper wavelength limit.
SCHOTT-SK6,refractive_index_nd,1.61375,,587.6,manufacturer,SCHOTT-AGF-2025-06,nd from .agf NM record.
SCHOTT-SK6,abbe_number_vd,56.397311,,587.6,manufacturer,SCHOTT-AGF-2025-06,Vd from .agf NM record.
SCHOTT-SK6,glass_code,614564,,,manufacturer,SCHOTT-AGF-2025-06,glass code from .agf.
SCHOTT-SK6,cte,6.2,1e-6/K,,manufacturer,SCHOTT-AGF-2025-06,.agf ED record (CTE -30/+70).
SCHOTT-SK6,density,3.6,g/cm3,,manufacturer,SCHOTT-AGF-2025-06,.agf ED record (density).
SCHOTT-SK6,dPgF,-0.0007,,,manufacturer,SCHOTT-AGF-2025-06,.agf ED record (dPgF).
SCHOTT-SK6,wl_min_um,0.334,um,,manufacturer,SCHOTT-AGF-2025-06,.agf LD lower wavelength limit.
SCHOTT-SK6,wl_max_um,2.325,um,,manufacturer,SCHOTT-AGF-2025-06,.agf LD upper wavelength limit.
SCHOTT-SK7,refractive_index_nd,1.60729,,587.6,manufacturer,SCHOTT-AGF-2025-06,nd from .agf NM record.
SCHOTT-SK7,abbe_number_vd,59.459272,,587.6,manufacturer,SCHOTT-AGF-2025-06,Vd from .agf NM record.
SCHOTT-SK7,glass_code,607595,,,manufacturer,SCHOTT-AGF-2025-06,glass code from .agf.
SCHOTT-SK7,cte,6.4,1e-6/K,,manufacturer,SCHOTT-AGF-2025-06,.agf ED record (CTE -30/+70).
SCHOTT-SK7,density,3.51,g/cm3,,manufacturer,SCHOTT-AGF-2025-06,.agf ED record (density).
SCHOTT-SK7,dPgF,-0.0004,,,manufacturer,SCHOTT-AGF-2025-06,.agf ED record (dPgF).
SCHOTT-SK7,wl_min_um,0.31,um,,manufacturer,SCHOTT-AGF-2025-06,.agf LD lower wavelength limit.
SCHOTT-SK7,wl_max_um,2.325,um,,manufacturer,SCHOTT-AGF-2025-06,.agf LD upper wavelength limit.
SCHOTT-SK8,refractive_index_nd,1.611171,,587.6,manufacturer,SCHOTT-AGF-2025-06,nd from .agf NM record.
SCHOTT-SK8,abbe_number_vd,55.917724,,587.6,manufacturer,SCHOTT-AGF-2025-06,Vd from .agf NM record.
SCHOTT-SK8,glass_code,611559,,,manufacturer,SCHOTT-AGF-2025-06,glass code from .agf.
SCHOTT-SK8,cte,6.0,1e-6/K,,manufacturer,SCHOTT-AGF-2025-06,.agf ED record (CTE -30/+70).
SCHOTT-SK8,density,3.57,g/cm3,,manufacturer,SCHOTT-AGF-2025-06,.agf ED record (density).
SCHOTT-SK8,dPgF,-0.0008,,,manufacturer,SCHOTT-AGF-2025-06,.agf ED record (dPgF).
SCHOTT-SK8,wl_min_um,0.334,um,,manufacturer,SCHOTT-AGF-2025-06,.agf LD lower wavelength limit.
SCHOTT-SK8,wl_max_um,2.325,um,,manufacturer,SCHOTT-AGF-2025-06,.agf LD upper wavelength limit.
SCHOTT-SSK1,refractive_index_nd,1.617201,,587.6,manufacturer,SCHOTT-AGF-2025-06,nd from .agf NM record.
SCHOTT-SSK1,abbe_number_vd,53.912403,,587.6,manufacturer,SCHOTT-AGF-2025-06,Vd from .agf NM record.
SCHOTT-SSK1,glass_code,617539,,,manufacturer,SCHOTT-AGF-2025-06,glass code from .agf.
SCHOTT-SSK1,cte,6.3,1e-6/K,,manufacturer,SCHOTT-AGF-2025-06,.agf ED record (CTE -30/+70).
SCHOTT-SSK1,density,3.63,g/cm3,,manufacturer,SCHOTT-AGF-2025-06,.agf ED record (density).
SCHOTT-SSK1,dPgF,-0.0008,,,manufacturer,SCHOTT-AGF-2025-06,.agf ED record (dPgF).
SCHOTT-SSK1,wl_min_um,0.334,um,,manufacturer,SCHOTT-AGF-2025-06,.agf LD lower wavelength limit.
SCHOTT-SSK1,wl_max_um,2.325,um,,manufacturer,SCHOTT-AGF-2025-06,.agf LD upper wavelength limit.
SCHOTT-SSK2,refractive_index_nd,1.622301,,587.6,manufacturer,SCHOTT-AGF-2025-06,nd from .agf NM record.
SCHOTT-SSK2,abbe_number_vd,53.154887,,587.6,manufacturer,SCHOTT-AGF-2025-06,Vd from .agf NM record.
SCHOTT-SSK2,glass_code,622532,,,manufacturer,SCHOTT-AGF-2025-06,glass code from .agf.
SCHOTT-SSK2,cte,6.2,1e-6/K,,manufacturer,SCHOTT-AGF-2025-06,.agf ED record (CTE -30/+70).
SCHOTT-SSK2,density,3.67,g/cm3,,manufacturer,SCHOTT-AGF-2025-06,.agf ED record (density).
SCHOTT-SSK2,dPgF,-0.0006,,,manufacturer,SCHOTT-AGF-2025-06,.agf ED record (dPgF).
SCHOTT-SSK2,wl_min_um,0.334,um,,manufacturer,SCHOTT-AGF-2025-06,.agf LD lower wavelength limit.
SCHOTT-SSK2,wl_max_um,2.325,um,,manufacturer,SCHOTT-AGF-2025-06,.agf LD upper wavelength limit.
SCHOTT-SSK3,refractive_index_nd,1.614837,,587.6,manufacturer,SCHOTT-AGF-2025-06,nd from .agf NM record.
SCHOTT-SSK3,abbe_number_vd,51.1603,,587.6,manufacturer,SCHOTT-AGF-2025-06,Vd from .agf NM record.
SCHOTT-SSK3,glass_code,615512,,,manufacturer,SCHOTT-AGF-2025-06,glass code from .agf.
SCHOTT-SSK3,cte,6.6,1e-6/K,,manufacturer,SCHOTT-AGF-2025-06,.agf ED record (CTE -30/+70).
SCHOTT-SSK3,density,3.61,g/cm3,,manufacturer,SCHOTT-AGF-2025-06,.agf ED record (density).
SCHOTT-SSK3,dPgF,-0.0002,,,manufacturer,SCHOTT-AGF-2025-06,.agf ED record (dPgF).
SCHOTT-SSK3,wl_min_um,0.334,um,,manufacturer,SCHOTT-AGF-2025-06,.agf LD lower wavelength limit.
SCHOTT-SSK3,wl_max_um,2.325,um,,manufacturer,SCHOTT-AGF-2025-06,.agf LD upper wavelength limit.
SCHOTT-SSK4A,refractive_index_nd,1.61765,,587.6,manufacturer,SCHOTT-AGF-2025-06,nd from .agf NM record.
SCHOTT-SSK4A,abbe_number_vd,55.141867,,587.6,manufacturer,SCHOTT-AGF-2025-06,Vd from .agf NM record.
SCHOTT-SSK4A,glass_code,618551,,,manufacturer,SCHOTT-AGF-2025-06,glass code from .agf.
SCHOTT-SSK4A,cte,6.1,1e-6/K,,manufacturer,SCHOTT-AGF-2025-06,.agf ED record (CTE -30/+70).
SCHOTT-SSK4A,density,3.63,g/cm3,,manufacturer,SCHOTT-AGF-2025-06,.agf ED record (density).
SCHOTT-SSK4A,dPgF,-0.0008,,,manufacturer,SCHOTT-AGF-2025-06,.agf ED record (dPgF).
SCHOTT-SSK4A,wl_min_um,0.334,um,,manufacturer,SCHOTT-AGF-2025-06,.agf LD lower wavelength limit.
SCHOTT-SSK4A,wl_max_um,2.325,um,,manufacturer,SCHOTT-AGF-2025-06,.agf LD upper wavelength limit.
SCHOTT-SSK50,refractive_index_nd,1.617954,,587.6,manufacturer,SCHOTT-AGF-2025-06,nd from .agf NM record.
SCHOTT-SSK50,abbe_number_vd,52.609086,,587.6,manufacturer,SCHOTT-AGF-2025-06,Vd from .agf NM record.
SCHOTT-SSK50,glass_code,618526,,,manufacturer,SCHOTT-AGF-2025-06,glass code from .agf.
SCHOTT-SSK50,cte,7.4,1e-6/K,,manufacturer,SCHOTT-AGF-2025-06,.agf ED record (CTE -30/+70).
SCHOTT-SSK50,density,3.42,g/cm3,,manufacturer,SCHOTT-AGF-2025-06,.agf ED record (density).
SCHOTT-SSK50,dPgF,-0.0002,,,manufacturer,SCHOTT-AGF-2025-06,.agf ED record (dPgF).
SCHOTT-SSK50,wl_min_um,0.334,um,,manufacturer,SCHOTT-AGF-2025-06,.agf LD lower wavelength limit.
SCHOTT-SSK50,wl_max_um,2.325,um,,manufacturer,SCHOTT-AGF-2025-06,.agf LD upper wavelength limit.
SCHOTT-SSK51,refractive_index_nd,1.603607,,587.6,manufacturer,SCHOTT-AGF-2025-06,nd from .agf NM record.
SCHOTT-SSK51,abbe_number_vd,53.631714,,587.6,manufacturer,SCHOTT-AGF-2025-06,Vd from .agf NM record.
SCHOTT-SSK51,glass_code,604536,,,manufacturer,SCHOTT-AGF-2025-06,glass code from .agf.
SCHOTT-SSK51,cte,7.6,1e-6/K,,manufacturer,SCHOTT-AGF-2025-06,.agf ED record (CTE -30/+70).
SCHOTT-SSK51,density,3.28,g/cm3,,manufacturer,SCHOTT-AGF-2025-06,.agf ED record (density).
SCHOTT-SSK51,dPgF,-0.0003,,,manufacturer,SCHOTT-AGF-2025-06,.agf ED record (dPgF).
SCHOTT-SSK51,wl_min_um,0.334,um,,manufacturer,SCHOTT-AGF-2025-06,.agf LD lower wavelength limit.
SCHOTT-SSK51,wl_max_um,2.325,um,,manufacturer,SCHOTT-AGF-2025-06,.agf LD upper wavelength limit.
SCHOTT-SSKN5,refractive_index_nd,1.65844,,587.6,manufacturer,SCHOTT-AGF-2025-06,nd from .agf NM record.
SCHOTT-SSKN5,abbe_number_vd,50.882921,,587.6,manufacturer,SCHOTT-AGF-2025-06,Vd from .agf NM record.
SCHOTT-SSKN5,glass_code,658509,,,manufacturer,SCHOTT-AGF-2025-06,glass code from .agf.
SCHOTT-SSKN5,cte,6.8,1e-6/K,,manufacturer,SCHOTT-AGF-2025-06,.agf ED record (CTE -30/+70).
SCHOTT-SSKN5,density,3.71,g/cm3,,manufacturer,SCHOTT-AGF-2025-06,.agf ED record (density).
SCHOTT-SSKN5,dPgF,-0.0007,,,manufacturer,SCHOTT-AGF-2025-06,.agf ED record (dPgF).
SCHOTT-SSKN5,wl_min_um,0.334,um,,manufacturer,SCHOTT-AGF-2025-06,.agf LD lower wavelength limit.
SCHOTT-SSKN5,wl_max_um,2.325,um,,manufacturer,SCHOTT-AGF-2025-06,.agf LD upper wavelength limit.
SCHOTT-SSKN8,refractive_index_nd,1.61772,,587.6,manufacturer,SCHOTT-AGF-2025-06,nd from .agf NM record.
SCHOTT-SSKN8,abbe_number_vd,49.771451,,587.6,manufacturer,SCHOTT-AGF-2025-06,Vd from .agf NM record.
SCHOTT-SSKN8,glass_code,618498,,,manufacturer,SCHOTT-AGF-2025-06,glass code from .agf.
SCHOTT-SSKN8,cte,7.1,1e-6/K,,manufacturer,SCHOTT-AGF-2025-06,.agf ED record (CTE -30/+70).
SCHOTT-SSKN8,density,3.33,g/cm3,,manufacturer,SCHOTT-AGF-2025-06,.agf ED record (density).
SCHOTT-SSKN8,dPgF,0.0004,,,manufacturer,SCHOTT-AGF-2025-06,.agf ED record (dPgF).
SCHOTT-SSKN8,wl_min_um,0.334,um,,manufacturer,SCHOTT-AGF-2025-06,.agf LD lower wavelength limit.
SCHOTT-SSKN8,wl_max_um,2.325,um,,manufacturer,SCHOTT-AGF-2025-06,.agf LD upper wavelength limit.
SCHOTT-TIF3,refractive_index_nd,1.547649,,587.6,manufacturer,SCHOTT-AGF-2025-06,nd from .agf NM record.
SCHOTT-TIF3,abbe_number_vd,42.203707,,587.6,manufacturer,SCHOTT-AGF-2025-06,Vd from .agf NM record.
SCHOTT-TIF3,glass_code,548422,,,manufacturer,SCHOTT-AGF-2025-06,glass code from .agf.
SCHOTT-TIF3,cte,10.1,1e-6/K,,manufacturer,SCHOTT-AGF-2025-06,.agf ED record (CTE -30/+70).
SCHOTT-TIF3,density,2.61,g/cm3,,manufacturer,SCHOTT-AGF-2025-06,.agf ED record (density).
SCHOTT-TIF3,dPgF,0.0087,,,manufacturer,SCHOTT-AGF-2025-06,.agf ED record (dPgF).
SCHOTT-TIF3,wl_min_um,0.334,um,,manufacturer,SCHOTT-AGF-2025-06,.agf LD lower wavelength limit.
SCHOTT-TIF3,wl_max_um,2.325,um,,manufacturer,SCHOTT-AGF-2025-06,.agf LD upper wavelength limit.
SCHOTT-TIF6,refractive_index_nd,1.616501,,587.6,manufacturer,SCHOTT-AGF-2025-06,nd from .agf NM record.
SCHOTT-TIF6,abbe_number_vd,30.973483,,587.6,manufacturer,SCHOTT-AGF-2025-06,Vd from .agf NM record.
SCHOTT-TIF6,glass_code,617310,,,manufacturer,SCHOTT-AGF-2025-06,glass code from .agf.
SCHOTT-TIF6,cte,13.9,1e-6/K,,manufacturer,SCHOTT-AGF-2025-06,.agf ED record (CTE -30/+70).
SCHOTT-TIF6,density,2.79,g/cm3,,manufacturer,SCHOTT-AGF-2025-06,.agf ED record (density).
SCHOTT-TIF6,dPgF,0.0306,,,manufacturer,SCHOTT-AGF-2025-06,.agf ED record (dPgF).
SCHOTT-TIF6,wl_min_um,0.334,um,,manufacturer,SCHOTT-AGF-2025-06,.agf LD lower wavelength limit.
SCHOTT-TIF6,wl_max_um,2.325,um,,manufacturer,SCHOTT-AGF-2025-06,.agf LD upper wavelength limit.
SCHOTT-TIFN5,refractive_index_nd,1.593555,,587.6,manufacturer,SCHOTT-AGF-2025-06,nd from .agf NM record.
SCHOTT-TIFN5,abbe_number_vd,35.514529,,587.6,manufacturer,SCHOTT-AGF-2025-06,Vd from .agf NM record.
SCHOTT-TIFN5,glass_code,594355,,,manufacturer,SCHOTT-AGF-2025-06,glass code from .agf.
SCHOTT-TIFN5,cte,9.0,1e-6/K,,manufacturer,SCHOTT-AGF-2025-06,.agf ED record (CTE -30/+70).
SCHOTT-TIFN5,density,2.71,g/cm3,,manufacturer,SCHOTT-AGF-2025-06,.agf ED record (density).
SCHOTT-TIFN5,dPgF,0.0096,,,manufacturer,SCHOTT-AGF-2025-06,.agf ED record (dPgF).
SCHOTT-TIFN5,wl_min_um,0.334,um,,manufacturer,SCHOTT-AGF-2025-06,.agf LD lower wavelength limit.
SCHOTT-TIFN5,wl_max_um,2.325,um,,manufacturer,SCHOTT-AGF-2025-06,.agf LD upper wavelength limit.
SCHOTT-UBK7,refractive_index_nd,1.516801,,587.6,manufacturer,SCHOTT-AGF-2025-06,nd from .agf NM record.
SCHOTT-UBK7,abbe_number_vd,64.289727,,587.6,manufacturer,SCHOTT-AGF-2025-06,Vd from .agf NM record.
SCHOTT-UBK7,glass_code,517643,,,manufacturer,SCHOTT-AGF-2025-06,glass code from .agf.
SCHOTT-UBK7,cte,7.0,1e-6/K,,manufacturer,SCHOTT-AGF-2025-06,.agf ED record (CTE -30/+70).
SCHOTT-UBK7,density,2.51,g/cm3,,manufacturer,SCHOTT-AGF-2025-06,.agf ED record (density).
SCHOTT-UBK7,dPgF,-0.0008,,,manufacturer,SCHOTT-AGF-2025-06,.agf ED record (dPgF).
SCHOTT-UBK7,wl_min_um,0.3,um,,manufacturer,SCHOTT-AGF-2025-06,.agf LD lower wavelength limit.
SCHOTT-UBK7,wl_max_um,2.325,um,,manufacturer,SCHOTT-AGF-2025-06,.agf LD upper wavelength limit.
SCHOTT-UK50,refractive_index_nd,1.522571,,587.6,manufacturer,SCHOTT-AGF-2025-06,nd from .agf NM record.
SCHOTT-UK50,abbe_number_vd,60.383109,,587.6,manufacturer,SCHOTT-AGF-2025-06,Vd from .agf NM record.
SCHOTT-UK50,glass_code,523604,,,manufacturer,SCHOTT-AGF-2025-06,glass code from .agf.
SCHOTT-UK50,cte,7.0,1e-6/K,,manufacturer,SCHOTT-AGF-2025-06,.agf ED record (CTE -30/+70).
SCHOTT-UK50,density,2.62,g/cm3,,manufacturer,SCHOTT-AGF-2025-06,.agf ED record (density).
SCHOTT-UK50,dPgF,-0.001,,,manufacturer,SCHOTT-AGF-2025-06,.agf ED record (dPgF).
SCHOTT-UK50,wl_min_um,0.334,um,,manufacturer,SCHOTT-AGF-2025-06,.agf LD lower wavelength limit.
SCHOTT-UK50,wl_max_um,2.325,um,,manufacturer,SCHOTT-AGF-2025-06,.agf LD upper wavelength limit.
SCHOTT-ULTRAN20,refractive_index_nd,1.486561,,587.6,manufacturer,SCHOTT-AGF-2025-06,nd from .agf NM record.
SCHOTT-ULTRAN20,abbe_number_vd,84.473976,,587.6,manufacturer,SCHOTT-AGF-2025-06,Vd from .agf NM record.
SCHOTT-ULTRAN20,glass_code,487845,,,manufacturer,SCHOTT-AGF-2025-06,glass code from .agf.
SCHOTT-ULTRAN20,cte,13.0,1e-6/K,,manufacturer,SCHOTT-AGF-2025-06,.agf ED record (CTE -30/+70).
SCHOTT-ULTRAN20,density,3.69,g/cm3,,manufacturer,SCHOTT-AGF-2025-06,.agf ED record (density).
SCHOTT-ULTRAN20,dPgF,0.034,,,manufacturer,SCHOTT-AGF-2025-06,.agf ED record (dPgF).
SCHOTT-ULTRAN20,wl_min_um,0.334,um,,manufacturer,SCHOTT-AGF-2025-06,.agf LD lower wavelength limit.
SCHOTT-ULTRAN20,wl_max_um,2.325,um,,manufacturer,SCHOTT-AGF-2025-06,.agf LD upper wavelength limit.
SCHOTT-ULTRAN30,refractive_index_nd,1.5483,,587.6,manufacturer,SCHOTT-AGF-2025-06,nd from .agf NM record.
SCHOTT-ULTRAN30,abbe_number_vd,74.244488,,587.6,manufacturer,SCHOTT-AGF-2025-06,Vd from .agf NM record.
SCHOTT-ULTRAN30,glass_code,548742,,,manufacturer,SCHOTT-AGF-2025-06,glass code from .agf.
SCHOTT-ULTRAN30,cte,11.9,1e-6/K,,manufacturer,SCHOTT-AGF-2025-06,.agf ED record (CTE -30/+70).
SCHOTT-ULTRAN30,density,4.02,g/cm3,,manufacturer,SCHOTT-AGF-2025-06,.agf ED record (density).
SCHOTT-ULTRAN30,dPgF,0.0224,,,manufacturer,SCHOTT-AGF-2025-06,.agf ED record (dPgF).
SCHOTT-ULTRAN30,wl_min_um,0.334,um,,manufacturer,SCHOTT-AGF-2025-06,.agf LD lower wavelength limit.
SCHOTT-ULTRAN30,wl_max_um,2.325,um,,manufacturer,SCHOTT-AGF-2025-06,.agf LD upper wavelength limit.
SCHOTT-ZK1,refractive_index_nd,1.533149,,587.6,manufacturer,SCHOTT-AGF-2025-06,nd from .agf NM record.
SCHOTT-ZK1,abbe_number_vd,57.980912,,587.6,manufacturer,SCHOTT-AGF-2025-06,Vd from .agf NM record.
SCHOTT-ZK1,glass_code,533580,,,manufacturer,SCHOTT-AGF-2025-06,glass code from .agf.
SCHOTT-ZK1,cte,7.5,1e-6/K,,manufacturer,SCHOTT-AGF-2025-06,.agf ED record (CTE -30/+70).
SCHOTT-ZK1,density,2.71,g/cm3,,manufacturer,SCHOTT-AGF-2025-06,.agf ED record (density).
SCHOTT-ZK1,dPgF,-0.0008,,,manufacturer,SCHOTT-AGF-2025-06,.agf ED record (dPgF).
SCHOTT-ZK1,wl_min_um,0.334,um,,manufacturer,SCHOTT-AGF-2025-06,.agf LD lower wavelength limit.
SCHOTT-ZK1,wl_max_um,2.325,um,,manufacturer,SCHOTT-AGF-2025-06,.agf LD upper wavelength limit.
SCHOTT-ZKN7,refractive_index_nd,1.508469,,587.6,manufacturer,SCHOTT-AGF-2025-06,nd from .agf NM record.
SCHOTT-ZKN7,abbe_number_vd,61.187789,,587.6,manufacturer,SCHOTT-AGF-2025-06,Vd from .agf NM record.
SCHOTT-ZKN7,glass_code,508612,,,manufacturer,SCHOTT-AGF-2025-06,glass code from .agf.
SCHOTT-ZKN7,cte,4.5,1e-6/K,,manufacturer,SCHOTT-AGF-2025-06,.agf ED record (CTE -30/+70).
SCHOTT-ZKN7,density,2.49,g/cm3,,manufacturer,SCHOTT-AGF-2025-06,.agf ED record (density).
SCHOTT-ZKN7,dPgF,-0.0039,,,manufacturer,SCHOTT-AGF-2025-06,.agf ED record (dPgF).
SCHOTT-ZKN7,wl_min_um,0.32,um,,manufacturer,SCHOTT-AGF-2025-06,.agf LD lower wavelength limit.
SCHOTT-ZKN7,wl_max_um,2.325,um,,manufacturer,SCHOTT-AGF-2025-06,.agf LD upper wavelength limit.
SCHOTT-N-SSK20,refractive_index_nd,1.62568,,587.6,manufacturer,SCHOTT-AGF-2025-06,nd from .agf NM record.
SCHOTT-N-SSK20,abbe_number_vd,50.2,,587.6,manufacturer,SCHOTT-AGF-2025-06,Vd from .agf NM record.
SCHOTT-N-SSK20,glass_code,626502.345,,,manufacturer,SCHOTT-AGF-2025-06,glass code from .agf.
SCHOTT-N-SSK20,cte,6.74,1e-6/K,,manufacturer,SCHOTT-AGF-2025-06,.agf ED record (CTE -30/+70).
SCHOTT-N-SSK20,density,3.4501,g/cm3,,manufacturer,SCHOTT-AGF-2025-06,.agf ED record (density).
SCHOTT-N-SSK20,dPgF,-0.0041,,,manufacturer,SCHOTT-AGF-2025-06,.agf ED record (dPgF).
SCHOTT-N-SSK20,wl_min_um,0.26,um,,manufacturer,SCHOTT-AGF-2025-06,.agf LD lower wavelength limit.
SCHOTT-N-SSK20,wl_max_um,2.5,um,,manufacturer,SCHOTT-AGF-2025-06,.agf LD upper wavelength limit.
SCHOTT-N-BK7HTSULTRA,refractive_index_nd,1.5168,,587.6,manufacturer,SCHOTT-AGF-2025-06,nd from .agf NM record.
SCHOTT-N-BK7HTSULTRA,abbe_number_vd,64.17,,587.6,manufacturer,SCHOTT-AGF-2025-06,Vd from .agf NM record.
SCHOTT-N-BK7HTSULTRA,glass_code,517642.250,,,manufacturer,SCHOTT-AGF-2025-06,glass code from .agf.
SCHOTT-N-BK7HTSULTRA,cte,7.1,1e-6/K,,manufacturer,SCHOTT-AGF-2025-06,.agf ED record (CTE -30/+70).
SCHOTT-N-BK7HTSULTRA,density,2.4994,g/cm3,,manufacturer,SCHOTT-AGF-2025-06,.agf ED record (density).
SCHOTT-N-BK7HTSULTRA,dPgF,-0.0009,,,manufacturer,SCHOTT-AGF-2025-06,.agf ED record (dPgF).
SCHOTT-N-BK7HTSULTRA,wl_min_um,0.31,um,,manufacturer,SCHOTT-AGF-2025-06,.agf LD lower wavelength limit.
SCHOTT-N-BK7HTSULTRA,wl_max_um,2.5,um,,manufacturer,SCHOTT-AGF-2025-06,.agf LD upper wavelength limit.
OHARA-PBM2R,refractive_index_nd,1.62004,,587.6,manufacturer,OHARA-AGF-2026-05-29,nd from .agf NM record.
OHARA-PBM2R,abbe_number_vd,36.407735,,587.6,manufacturer,OHARA-AGF-2026-05-29,Vd from .agf NM record.
OHARA-PBM2R,dPgF,0.0008,,,manufacturer,OHARA-AGF-2026-05-29,.agf ED record (dPgF).
OHARA-PBM2R,wl_min_um,0.404656,um,,manufacturer,OHARA-AGF-2026-05-29,.agf LD lower wavelength limit.
OHARA-PBM2R,wl_max_um,2.32542,um,,manufacturer,OHARA-AGF-2026-05-29,.agf LD upper wavelength limit.
OHARA-S-NBM52,refractive_index_nd,1.622049,,587.6,manufacturer,OHARA-AGF-2026-05-29,nd from .agf NM record.
OHARA-S-NBM52,abbe_number_vd,41.079324,,587.6,manufacturer,OHARA-AGF-2026-05-29,Vd from .agf NM record.
OHARA-S-NBM52,dPgF,-0.006,,,manufacturer,OHARA-AGF-2026-05-29,.agf ED record (dPgF).
OHARA-S-NBM52,wl_min_um,0.365015,um,,manufacturer,OHARA-AGF-2026-05-29,.agf LD lower wavelength limit.
OHARA-S-NBM52,wl_max_um,2.32542,um,,manufacturer,OHARA-AGF-2026-05-29,.agf LD upper wavelength limit.
OHARA-S-FPM5,refractive_index_nd,1.552,,587.6,manufacturer,OHARA-AGF-2026-05-29,nd from .agf NM record.
OHARA-S-FPM5,abbe_number_vd,70.697068,,587.6,manufacturer,OHARA-AGF-2026-05-29,Vd from .agf NM record.
OHARA-S-FPM5,dPgF,0.015,,,manufacturer,OHARA-AGF-2026-05-29,.agf ED record (dPgF).
OHARA-S-FPM5,wl_min_um,0.365015,um,,manufacturer,OHARA-AGF-2026-05-29,.agf LD lower wavelength limit.
OHARA-S-FPM5,wl_max_um,2.32542,um,,manufacturer,OHARA-AGF-2026-05-29,.agf LD upper wavelength limit.
OHARA-S-LAL61Q,refractive_index_nd,1.740999,,587.6,manufacturer,OHARA-AGF-2026-05-29,nd from .agf NM record.
OHARA-S-LAL61Q,abbe_number_vd,52.60195,,587.6,manufacturer,OHARA-AGF-2026-05-29,Vd from .agf NM record.
OHARA-S-LAL61Q,dPgF,-0.0085,,,manufacturer,OHARA-AGF-2026-05-29,.agf ED record (dPgF).
OHARA-S-LAL61Q,wl_min_um,0.365015,um,,manufacturer,OHARA-AGF-2026-05-29,.agf LD lower wavelength limit.
OHARA-S-LAL61Q,wl_max_um,2.32542,um,,manufacturer,OHARA-AGF-2026-05-29,.agf LD upper wavelength limit.
OHARA-S-LAH99W,refractive_index_nd,2.001,,587.6,manufacturer,OHARA-AGF-2026-05-29,nd from .agf NM record.
OHARA-S-LAH99W,abbe_number_vd,29.139473,,587.6,manufacturer,OHARA-AGF-2026-05-29,Vd from .agf NM record.
OHARA-S-LAH99W,dPgF,0.0054,,,manufacturer,OHARA-AGF-2026-05-29,.agf ED record (dPgF).
OHARA-S-LAH99W,wl_min_um,0.404656,um,,manufacturer,OHARA-AGF-2026-05-29,.agf LD lower wavelength limit.
OHARA-S-LAH99W,wl_max_um,2.32542,um,,manufacturer,OHARA-AGF-2026-05-29,.agf LD upper wavelength limit.
OHARA-S-NBH59,refractive_index_nd,1.766342,,587.6,manufacturer,OHARA-AGF-2026-05-29,nd from .agf NM record.
OHARA-S-NBH59,abbe_number_vd,35.82343,,587.6,manufacturer,OHARA-AGF-2026-05-29,Vd from .agf NM record.
OHARA-S-NBH59,dPgF,-0.0043,,,manufacturer,OHARA-AGF-2026-05-29,.agf ED record (dPgF).
OHARA-S-NBH59,wl_min_um,0.365015,um,,manufacturer,OHARA-AGF-2026-05-29,.agf LD lower wavelength limit.
OHARA-S-NBH59,wl_max_um,2.32542,um,,manufacturer,OHARA-AGF-2026-05-29,.agf LD upper wavelength limit.
OHARA-S-BSL7R,refractive_index_nd,1.51633,,587.6,manufacturer,OHARA-AGF-2026-05-29,nd from .agf NM record.
OHARA-S-BSL7R,abbe_number_vd,63.881689,,587.6,manufacturer,OHARA-AGF-2026-05-29,Vd from .agf NM record.
OHARA-S-BSL7R,dPgF,-0.0011,,,manufacturer,OHARA-AGF-2026-05-29,.agf ED record (dPgF).
OHARA-S-BSL7R,wl_min_um,0.365015,um,,manufacturer,OHARA-AGF-2026-05-29,.agf LD lower wavelength limit.
OHARA-S-BSL7R,wl_max_um,2.32542,um,,manufacturer,OHARA-AGF-2026-05-29,.agf LD upper wavelength limit.
OHARA-SK-1310,refractive_index_nd,1.458663,,587.6,manufacturer,OHARA-AGF-2026-05-29,nd from .agf NM record.
OHARA-SK-1310,abbe_number_vd,67.854535,,587.6,manufacturer,OHARA-AGF-2026-05-29,Vd from .agf NM record.
OHARA-SK-1310,dPgF,-0.004,,,manufacturer,OHARA-AGF-2026-05-29,.agf ED record (dPgF).
OHARA-SK-1310,wl_min_um,0.365015,um,,manufacturer,OHARA-AGF-2026-05-29,.agf LD lower wavelength limit.
OHARA-SK-1310,wl_max_um,2.32542,um,,manufacturer,OHARA-AGF-2026-05-29,.agf LD upper wavelength limit.
OHARA-SK-1300,refractive_index_nd,1.458567,,587.6,manufacturer,OHARA-AGF-2026-05-29,nd from .agf NM record.
OHARA-SK-1300,abbe_number_vd,67.837244,,587.6,manufacturer,OHARA-AGF-2026-05-29,Vd from .agf NM record.
OHARA-SK-1300,dPgF,-0.004,,,manufacturer,OHARA-AGF-2026-05-29,.agf ED record (dPgF).
OHARA-SK-1300,wl_min_um,0.365015,um,,manufacturer,OHARA-AGF-2026-05-29,.agf LD lower wavelength limit.
OHARA-SK-1300,wl_max_um,2.32542,um,,manufacturer,OHARA-AGF-2026-05-29,.agf LD upper wavelength limit.
OHARA-S-BAL35R,refractive_index_nd,1.58913,,587.6,manufacturer,OHARA-AGF-2026-05-29,nd from .agf NM record.
OHARA-S-BAL35R,abbe_number_vd,60.960312,,587.6,manufacturer,OHARA-AGF-2026-05-29,Vd from .agf NM record.
OHARA-S-BAL35R,dPgF,-0.0016,,,manufacturer,OHARA-AGF-2026-05-29,.agf ED record (dPgF).
OHARA-S-BAL35R,wl_min_um,0.404656,um,,manufacturer,OHARA-AGF-2026-05-29,.agf LD lower wavelength limit.
OHARA-S-BAL35R,wl_max_um,2.32542,um,,manufacturer,OHARA-AGF-2026-05-29,.agf LD upper wavelength limit.
OHARA-S-LAL12Q,refractive_index_nd,1.6779,,587.6,manufacturer,OHARA-AGF-2026-05-29,nd from .agf NM record.
OHARA-S-LAL12Q,abbe_number_vd,55.346888,,587.6,manufacturer,OHARA-AGF-2026-05-29,Vd from .agf NM record.
OHARA-S-LAL12Q,dPgF,-0.0085,,,manufacturer,OHARA-AGF-2026-05-29,.agf ED record (dPgF).
OHARA-S-LAL12Q,wl_min_um,0.365015,um,,manufacturer,OHARA-AGF-2026-05-29,.agf LD lower wavelength limit.
OHARA-S-LAL12Q,wl_max_um,2.32542,um,,manufacturer,OHARA-AGF-2026-05-29,.agf LD upper wavelength limit.
OHARA-S-PHM52Q,refractive_index_nd,1.617999,,587.6,manufacturer,OHARA-AGF-2026-05-29,nd from .agf NM record.
