Repository: br24563/Glass-Match

# GlassMatch
Open-source optical glass selection, comparison, and material database.
**2,959 materials · 18 source collections · 364 traceable sources** · data
version pinned by [`MANIFEST.json`](data/normalized/MANIFEST.json) ·
[how the data is validated](docs/VALIDATION.md) — search,
rank, compare, and inspect provenance for oxide glasses, crystals, IR
materials, polymers, and moldables.
> Screenshots captured from a live run (`start.bat`); regenerate with
> `python scripts/capture_screenshots.py` (needs `pip install playwright` and a
> local Microsoft Edge install).

File: data/normalized/properties.csv (part 8 of 41)
glass_id,property,value,unit,reference_wavelength_nm,data_type,source_id,notes
OHARA-S-PHM52Q,abbe_number_vd,63.321449,,587.6,manufacturer,OHARA-AGF-2026-05-29,Vd from .agf NM record.
OHARA-S-PHM52Q,dPgF,0.0036,,,manufacturer,OHARA-AGF-2026-05-29,.agf ED record (dPgF).
OHARA-S-PHM52Q,wl_min_um,0.365015,um,,manufacturer,OHARA-AGF-2026-05-29,.agf LD lower wavelength limit.
OHARA-S-PHM52Q,wl_max_um,2.32542,um,,manufacturer,OHARA-AGF-2026-05-29,.agf LD upper wavelength limit.
OHARA-S-FPM4,refractive_index_nd,1.52841,,587.6,manufacturer,OHARA-AGF-2026-05-29,nd from .agf NM record.
OHARA-S-FPM4,abbe_number_vd,76.452824,,587.6,manufacturer,OHARA-AGF-2026-05-29,Vd from .agf NM record.
OHARA-S-FPM4,dPgF,0.0218,,,manufacturer,OHARA-AGF-2026-05-29,.agf ED record (dPgF).
OHARA-S-FPM4,wl_min_um,0.365015,um,,manufacturer,OHARA-AGF-2026-05-29,.agf LD lower wavelength limit.
OHARA-S-FPM4,wl_max_um,2.32542,um,,manufacturer,OHARA-AGF-2026-05-29,.agf LD upper wavelength limit.
OHARA-S-LAH60MQ,refractive_index_nd,1.833999,,587.6,manufacturer,OHARA-AGF-2026-05-29,nd from .agf NM record.
OHARA-S-LAH60MQ,abbe_number_vd,37.172099,,587.6,manufacturer,OHARA-AGF-2026-05-29,Vd from .agf NM record.
OHARA-S-LAH60MQ,dPgF,-0.0027,,,manufacturer,OHARA-AGF-2026-05-29,.agf ED record (dPgF).
OHARA-S-LAH60MQ,wl_min_um,0.365015,um,,manufacturer,OHARA-AGF-2026-05-29,.agf LD lower wavelength limit.
OHARA-S-LAH60MQ,wl_max_um,2.32542,um,,manufacturer,OHARA-AGF-2026-05-29,.agf LD upper wavelength limit.
OHARA-S-LAL7Q,refractive_index_nd,1.6516,,587.6,manufacturer,OHARA-AGF-2026-05-29,nd from .agf NM record.
OHARA-S-LAL7Q,abbe_number_vd,58.544459,,587.6,manufacturer,OHARA-AGF-2026-05-29,Vd from .agf NM record.
OHARA-S-LAL7Q,dPgF,-0.0078,,,manufacturer,OHARA-AGF-2026-05-29,.agf ED record (dPgF).
OHARA-S-LAL7Q,wl_min_um,0.365015,um,,manufacturer,OHARA-AGF-2026-05-29,.agf LD lower wavelength limit.
OHARA-S-LAL7Q,wl_max_um,2.32542,um,,manufacturer,OHARA-AGF-2026-05-29,.agf LD upper wavelength limit.
OHARA-S-NBH58,refractive_index_nd,1.7888,,587.6,manufacturer,OHARA-AGF-2026-05-29,nd from .agf NM record.
OHARA-S-NBH58,abbe_number_vd,28.42865,,587.6,manufacturer,OHARA-AGF-2026-05-29,Vd from .agf NM record.
OHARA-S-NBH58,dPgF,0.0054,,,manufacturer,OHARA-AGF-2026-05-29,.agf ED record (dPgF).
OHARA-S-NBH58,wl_min_um,0.404656,um,,manufacturer,OHARA-AGF-2026-05-29,.agf LD lower wavelength limit.
OHARA-S-NBH58,wl_max_um,2.32542,um,,manufacturer,OHARA-AGF-2026-05-29,.agf LD upper wavelength limit.
OHARA-S-NPH7,refractive_index_nd,1.7783,,587.6,manufacturer,OHARA-AGF-2026-05-29,nd from .agf NM record.
OHARA-S-NPH7,abbe_number_vd,23.911598,,587.6,manufacturer,OHARA-AGF-2026-05-29,Vd from .agf NM record.
OHARA-S-NPH7,dPgF,0.022,,,manufacturer,OHARA-AGF-2026-05-29,.agf ED record (dPgF).
OHARA-S-NPH7,wl_min_um,0.404656,um,,manufacturer,OHARA-AGF-2026-05-29,.agf LD lower wavelength limit.
OHARA-S-NPH7,wl_max_um,2.32542,um,,manufacturer,OHARA-AGF-2026-05-29,.agf LD upper wavelength limit.
OHARA-S-LAL21,refractive_index_nd,1.703,,587.6,manufacturer,OHARA-AGF-2026-05-29,nd from .agf NM record.
OHARA-S-LAL21,abbe_number_vd,52.379403,,587.6,manufacturer,OHARA-AGF-2026-05-29,Vd from .agf NM record.
OHARA-S-LAL21,dPgF,-0.0061,,,manufacturer,OHARA-AGF-2026-05-29,.agf ED record (dPgF).
OHARA-S-LAL21,wl_min_um,0.365015,um,,manufacturer,OHARA-AGF-2026-05-29,.agf LD lower wavelength limit.
OHARA-S-LAL21,wl_max_um,2.32542,um,,manufacturer,OHARA-AGF-2026-05-29,.agf LD upper wavelength limit.
OHARA-S-LAH99,refractive_index_nd,2.001,,587.6,manufacturer,OHARA-AGF-2026-05-29,nd from .agf NM record.
OHARA-S-LAH99,abbe_number_vd,29.139473,,587.6,manufacturer,OHARA-AGF-2026-05-29,Vd from .agf NM record.
OHARA-S-LAH99,dPgF,0.0054,,,manufacturer,OHARA-AGF-2026-05-29,.agf ED record (dPgF).
OHARA-S-LAH99,wl_min_um,0.404656,um,,manufacturer,OHARA-AGF-2026-05-29,.agf LD lower wavelength limit.
OHARA-S-LAH99,wl_max_um,2.32542,um,,manufacturer,OHARA-AGF-2026-05-29,.agf LD upper wavelength limit.
OHARA-S-LAH98,refractive_index_nd,1.953749,,587.6,manufacturer,OHARA-AGF-2026-05-29,nd from .agf NM record.
OHARA-S-LAH98,abbe_number_vd,32.324727,,587.6,manufacturer,OHARA-AGF-2026-05-29,Vd from .agf NM record.
OHARA-S-LAH98,dPgF,0.0013,,,manufacturer,OHARA-AGF-2026-05-29,.agf ED record (dPgF).
OHARA-S-LAH98,wl_min_um,0.404656,um,,manufacturer,OHARA-AGF-2026-05-29,.agf LD lower wavelength limit.
OHARA-S-LAH98,wl_max_um,2.32542,um,,manufacturer,OHARA-AGF-2026-05-29,.agf LD upper wavelength limit.
OHARA-S-LAH63Q,refractive_index_nd,1.8044,,587.6,manufacturer,OHARA-AGF-2026-05-29,nd from .agf NM record.
OHARA-S-LAH63Q,abbe_number_vd,39.580489,,587.6,manufacturer,OHARA-AGF-2026-05-29,Vd from .agf NM record.
OHARA-S-LAH63Q,dPgF,-0.0012,,,manufacturer,OHARA-AGF-2026-05-29,.agf ED record (dPgF).
OHARA-S-LAH63Q,wl_min_um,0.365015,um,,manufacturer,OHARA-AGF-2026-05-29,.agf LD lower wavelength limit.
OHARA-S-LAH63Q,wl_max_um,2.32542,um,,manufacturer,OHARA-AGF-2026-05-29,.agf LD upper wavelength limit.
OHARA-APL1,refractive_index_nd,1.517277,,587.6,manufacturer,OHARA-AGF-2026-05-29,nd from .agf NM record.
OHARA-APL1,abbe_number_vd,69.563209,,587.6,manufacturer,OHARA-AGF-2026-05-29,Vd from .agf NM record.
OHARA-APL1,glass_code,517696,,,manufacturer,OHARA-AGF-2026-05-29,glass code from .agf.
OHARA-APL1,dPgF,0.0,,,manufacturer,OHARA-AGF-2026-05-29,.agf ED record (dPgF).
OHARA-APL1,wl_min_um,0.334,um,,manufacturer,OHARA-AGF-2026-05-29,.agf LD lower wavelength limit.
OHARA-APL1,wl_max_um,2.325,um,,manufacturer,OHARA-AGF-2026-05-29,.agf LD upper wavelength limit.
OHARA-BAH10,refractive_index_nd,1.670029,,587.6,manufacturer,OHARA-AGF-2026-05-29,nd from .agf NM record.
OHARA-BAH10,abbe_number_vd,47.253429,,587.6,manufacturer,OHARA-AGF-2026-05-29,Vd from .agf NM record.
OHARA-BAH10,glass_code,670473,,,manufacturer,OHARA-AGF-2026-05-29,glass code from .agf.
OHARA-BAH10,cte,7.1,1e-6/K,,manufacturer,OHARA-AGF-2026-05-29,.agf ED record (CTE -30/+70).
OHARA-BAH10,density,3.77,g/cm3,,manufacturer,OHARA-AGF-2026-05-29,.agf ED record (density).
OHARA-BAH10,dPgF,-0.0006,,,manufacturer,OHARA-AGF-2026-05-29,.agf ED record (dPgF).
OHARA-BAH10,wl_min_um,0.365,um,,manufacturer,OHARA-AGF-2026-05-29,.agf LD lower wavelength limit.
OHARA-BAH10,wl_max_um,0.9,um,,manufacturer,OHARA-AGF-2026-05-29,.agf LD upper wavelength limit.
OHARA-BAH11,refractive_index_nd,1.666718,,587.6,manufacturer,OHARA-AGF-2026-05-29,nd from .agf NM record.
OHARA-BAH11,abbe_number_vd,48.317266,,587.6,manufacturer,OHARA-AGF-2026-05-29,Vd from .agf NM record.
OHARA-BAH11,glass_code,667483,,,manufacturer,OHARA-AGF-2026-05-29,glass code from .agf.
OHARA-BAH11,cte,7.4,1e-6/K,,manufacturer,OHARA-AGF-2026-05-29,.agf ED record (CTE -30/+70).
OHARA-BAH11,density,3.81,g/cm3,,manufacturer,OHARA-AGF-2026-05-29,.agf ED record (density).
OHARA-BAH11,dPgF,-0.0013,,,manufacturer,OHARA-AGF-2026-05-29,.agf ED record (dPgF).
OHARA-BAH11,wl_min_um,0.365,um,,manufacturer,OHARA-AGF-2026-05-29,.agf LD lower wavelength limit.
OHARA-BAH11,wl_max_um,0.9,um,,manufacturer,OHARA-AGF-2026-05-29,.agf LD upper wavelength limit.
OHARA-BAH13,refractive_index_nd,1.668921,,587.6,manufacturer,OHARA-AGF-2026-05-29,nd from .agf NM record.
OHARA-BAH13,abbe_number_vd,44.987354,,587.6,manufacturer,OHARA-AGF-2026-05-29,Vd from .agf NM record.
OHARA-BAH13,glass_code,669450,,,manufacturer,OHARA-AGF-2026-05-29,glass code from .agf.
OHARA-BAH13,cte,7.6,1e-6/K,,manufacturer,OHARA-AGF-2026-05-29,.agf ED record (CTE -30/+70).
OHARA-BAH13,density,4.0,g/cm3,,manufacturer,OHARA-AGF-2026-05-29,.agf ED record (density).
OHARA-BAH13,dPgF,0.0005,,,manufacturer,OHARA-AGF-2026-05-29,.agf ED record (dPgF).
OHARA-BAH13,wl_min_um,0.3,um,,manufacturer,OHARA-AGF-2026-05-29,.agf LD lower wavelength limit.
OHARA-BAH13,wl_max_um,2.4,um,,manufacturer,OHARA-AGF-2026-05-29,.agf LD upper wavelength limit.
OHARA-BAH22,refractive_index_nd,1.664459,,587.6,manufacturer,OHARA-AGF-2026-05-29,nd from .agf NM record.
OHARA-BAH22,abbe_number_vd,35.812757,,587.6,manufacturer,OHARA-AGF-2026-05-29,Vd from .agf NM record.
OHARA-BAH22,glass_code,664358,,,manufacturer,OHARA-AGF-2026-05-29,glass code from .agf.
OHARA-BAH22,cte,8.5,1e-6/K,,manufacturer,OHARA-AGF-2026-05-29,.agf ED record (CTE -30/+70).
OHARA-BAH22,density,3.96,g/cm3,,manufacturer,OHARA-AGF-2026-05-29,.agf ED record (density).
OHARA-BAH22,dPgF,0.0013,,,manufacturer,OHARA-AGF-2026-05-29,.agf ED record (dPgF).
OHARA-BAH22,wl_min_um,0.3,um,,manufacturer,OHARA-AGF-2026-05-29,.agf LD lower wavelength limit.
OHARA-BAH22,wl_max_um,2.4,um,,manufacturer,OHARA-AGF-2026-05-29,.agf LD upper wavelength limit.
OHARA-BAH26,refractive_index_nd,1.667551,,587.6,manufacturer,OHARA-AGF-2026-05-29,nd from .agf NM record.
OHARA-BAH26,abbe_number_vd,41.927521,,587.6,manufacturer,OHARA-AGF-2026-05-29,Vd from .agf NM record.
OHARA-BAH26,glass_code,668419,,,manufacturer,OHARA-AGF-2026-05-29,glass code from .agf.
OHARA-BAH26,cte,7.5,1e-6/K,,manufacturer,OHARA-AGF-2026-05-29,.agf ED record (CTE -30/+70).
OHARA-BAH26,density,3.8,g/cm3,,manufacturer,OHARA-AGF-2026-05-29,.agf ED record (density).
OHARA-BAH26,dPgF,0.0011,,,manufacturer,OHARA-AGF-2026-05-29,.agf ED record (dPgF).
OHARA-BAH26,wl_min_um,0.3,um,,manufacturer,OHARA-AGF-2026-05-29,.agf LD lower wavelength limit.
OHARA-BAH26,wl_max_um,2.4,um,,manufacturer,OHARA-AGF-2026-05-29,.agf LD upper wavelength limit.
OHARA-BAH27,refractive_index_nd,1.701536,,587.6,manufacturer,OHARA-AGF-2026-05-29,nd from .agf NM record.
OHARA-BAH27,abbe_number_vd,41.242277,,587.6,manufacturer,OHARA-AGF-2026-05-29,Vd from .agf NM record.
OHARA-BAH27,glass_code,702412,,,manufacturer,OHARA-AGF-2026-05-29,glass code from .agf.
OHARA-BAH27,cte,7.5,1e-6/K,,manufacturer,OHARA-AGF-2026-05-29,.agf ED record (CTE -30/+70).
OHARA-BAH27,density,4.02,g/cm3,,manufacturer,OHARA-AGF-2026-05-29,.agf ED record (density).
OHARA-BAH27,dPgF,0.0024,,,manufacturer,OHARA-AGF-2026-05-29,.agf ED record (dPgF).
OHARA-BAH27,wl_min_um,0.365,um,,manufacturer,OHARA-AGF-2026-05-29,.agf LD lower wavelength limit.
OHARA-BAH27,wl_max_um,0.9,um,,manufacturer,OHARA-AGF-2026-05-29,.agf LD upper wavelength limit.
OHARA-BAH28,refractive_index_nd,1.72342,,587.6,manufacturer,OHARA-AGF-2026-05-29,nd from .agf NM record.
OHARA-BAH28,abbe_number_vd,37.949115,,587.6,manufacturer,OHARA-AGF-2026-05-29,Vd from .agf NM record.
OHARA-BAH28,glass_code,723380,,,manufacturer,OHARA-AGF-2026-05-29,glass code from .agf.
OHARA-BAH28,cte,7.4,1e-6/K,,manufacturer,OHARA-AGF-2026-05-29,.agf ED record (CTE -30/+70).
OHARA-BAH28,density,3.95,g/cm3,,manufacturer,OHARA-AGF-2026-05-29,.agf ED record (density).
OHARA-BAH28,dPgF,0.0035,,,manufacturer,OHARA-AGF-2026-05-29,.agf ED record (dPgF).
OHARA-BAH28,wl_min_um,0.365,um,,manufacturer,OHARA-AGF-2026-05-29,.agf LD lower wavelength limit.
OHARA-BAH28,wl_max_um,0.9,um,,manufacturer,OHARA-AGF-2026-05-29,.agf LD upper wavelength limit.
OHARA-BAH30,refractive_index_nd,1.650158,,587.6,manufacturer,OHARA-AGF-2026-05-29,nd from .agf NM record.
OHARA-BAH30,abbe_number_vd,39.390461,,587.6,manufacturer,OHARA-AGF-2026-05-29,Vd from .agf NM record.
OHARA-BAH30,glass_code,650394,,,manufacturer,OHARA-AGF-2026-05-29,glass code from .agf.
OHARA-BAH30,cte,9.2,1e-6/K,,manufacturer,OHARA-AGF-2026-05-29,.agf ED record (CTE -30/+70).
OHARA-BAH30,density,3.91,g/cm3,,manufacturer,OHARA-AGF-2026-05-29,.agf ED record (density).
OHARA-BAH30,dPgF,0.0015,,,manufacturer,OHARA-AGF-2026-05-29,.agf ED record (dPgF).
OHARA-BAH30,wl_min_um,0.3,um,,manufacturer,OHARA-AGF-2026-05-29,.agf LD lower wavelength limit.
OHARA-BAH30,wl_max_um,2.4,um,,manufacturer,OHARA-AGF-2026-05-29,.agf LD upper wavelength limit.
OHARA-BAH32,refractive_index_nd,1.669979,,587.6,manufacturer,OHARA-AGF-2026-05-29,nd from .agf NM record.
OHARA-BAH32,abbe_number_vd,39.279752,,587.6,manufacturer,OHARA-AGF-2026-05-29,Vd from .agf NM record.
OHARA-BAH32,glass_code,670393,,,manufacturer,OHARA-AGF-2026-05-29,glass code from .agf.
OHARA-BAH32,cte,7.0,1e-6/K,,manufacturer,OHARA-AGF-2026-05-29,.agf ED record (CTE -30/+70).
OHARA-BAH32,density,4.02,g/cm3,,manufacturer,OHARA-AGF-2026-05-29,.agf ED record (density).
OHARA-BAH32,dPgF,0.0,,,manufacturer,OHARA-AGF-2026-05-29,.agf ED record (dPgF).
OHARA-BAH32,wl_min_um,0.3,um,,manufacturer,OHARA-AGF-2026-05-29,.agf LD lower wavelength limit.
OHARA-BAH32,wl_max_um,2.4,um,,manufacturer,OHARA-AGF-2026-05-29,.agf LD upper wavelength limit.
OHARA-BAH54,refractive_index_nd,1.695,,587.6,manufacturer,OHARA-AGF-2026-05-29,nd from .agf NM record.
OHARA-BAH54,abbe_number_vd,42.167111,,587.6,manufacturer,OHARA-AGF-2026-05-29,Vd from .agf NM record.
OHARA-BAH54,glass_code,695422,,,manufacturer,OHARA-AGF-2026-05-29,glass code from .agf.
OHARA-BAH54,dPgF,0.0,,,manufacturer,OHARA-AGF-2026-05-29,.agf ED record (dPgF).
OHARA-BAH54,wl_min_um,0.334,um,,manufacturer,OHARA-AGF-2026-05-29,.agf LD lower wavelength limit.
OHARA-BAH54,wl_max_um,2.325,um,,manufacturer,OHARA-AGF-2026-05-29,.agf LD upper wavelength limit.
OHARA-BAH71,refractive_index_nd,1.701998,,587.6,manufacturer,OHARA-AGF-2026-05-29,nd from .agf NM record.
OHARA-BAH71,abbe_number_vd,40.097173,,587.6,manufacturer,OHARA-AGF-2026-05-29,Vd from .agf NM record.
OHARA-BAH71,glass_code,702401,,,manufacturer,OHARA-AGF-2026-05-29,glass code from .agf.
OHARA-BAH71,cte,7.4,1e-6/K,,manufacturer,OHARA-AGF-2026-05-29,.agf ED record (CTE -30/+70).
OHARA-BAH71,density,3.97,g/cm3,,manufacturer,OHARA-AGF-2026-05-29,.agf ED record (density).
OHARA-BAH71,dPgF,0.0003,,,manufacturer,OHARA-AGF-2026-05-29,.agf ED record (dPgF).
OHARA-BAH71,wl_min_um,0.3,um,,manufacturer,OHARA-AGF-2026-05-29,.agf LD lower wavelength limit.
OHARA-BAH71,wl_max_um,2.4,um,,manufacturer,OHARA-AGF-2026-05-29,.agf LD upper wavelength limit.
OHARA-BAH77,refractive_index_nd,1.701539,,587.6,manufacturer,OHARA-AGF-2026-05-29,nd from .agf NM record.
OHARA-BAH77,abbe_number_vd,41.21001,,587.6,manufacturer,OHARA-AGF-2026-05-29,Vd from .agf NM record.
OHARA-BAH77,glass_code,702412,,,manufacturer,OHARA-AGF-2026-05-29,glass code from .agf.
OHARA-BAH77,cte,7.2,1e-6/K,,manufacturer,OHARA-AGF-2026-05-29,.agf ED record (CTE -30/+70).
OHARA-BAH77,density,4.15,g/cm3,,manufacturer,OHARA-AGF-2026-05-29,.agf ED record (density).
OHARA-BAH77,dPgF,0.0003,,,manufacturer,OHARA-AGF-2026-05-29,.agf ED record (dPgF).
OHARA-BAH77,wl_min_um,0.3,um,,manufacturer,OHARA-AGF-2026-05-29,.agf LD lower wavelength limit.
OHARA-BAH77,wl_max_um,2.4,um,,manufacturer,OHARA-AGF-2026-05-29,.agf LD upper wavelength limit.
OHARA-BAH78,refractive_index_nd,1.723421,,587.6,manufacturer,OHARA-AGF-2026-05-29,nd from .agf NM record.
OHARA-BAH78,abbe_number_vd,38.03427,,587.6,manufacturer,OHARA-AGF-2026-05-29,Vd from .agf NM record.
OHARA-BAH78,glass_code,723380,,,manufacturer,OHARA-AGF-2026-05-29,glass code from .agf.
OHARA-BAH78,cte,6.9,1e-6/K,,manufacturer,OHARA-AGF-2026-05-29,.agf ED record (CTE -30/+70).
OHARA-BAH78,density,4.24,g/cm3,,manufacturer,OHARA-AGF-2026-05-29,.agf ED record (density).
OHARA-BAH78,dPgF,-0.0005,,,manufacturer,OHARA-AGF-2026-05-29,.agf ED record (dPgF).
OHARA-BAH78,wl_min_um,0.3,um,,manufacturer,OHARA-AGF-2026-05-29,.agf LD lower wavelength limit.
OHARA-BAH78,wl_max_um,2.4,um,,manufacturer,OHARA-AGF-2026-05-29,.agf LD upper wavelength limit.
OHARA-BAL2,refractive_index_nd,1.570989,,587.6,manufacturer,OHARA-AGF-2026-05-29,nd from .agf NM record.
OHARA-BAL2,abbe_number_vd,50.797474,,587.6,manufacturer,OHARA-AGF-2026-05-29,Vd from .agf NM record.
OHARA-BAL2,glass_code,571508,,,manufacturer,OHARA-AGF-2026-05-29,glass code from .agf.
OHARA-BAL2,cte,10.0,1e-6/K,,manufacturer,OHARA-AGF-2026-05-29,.agf ED record (CTE -30/+70).
OHARA-BAL2,density,3.1,g/cm3,,manufacturer,OHARA-AGF-2026-05-29,.agf ED record (density).
OHARA-BAL2,dPgF,-0.0007,,,manufacturer,OHARA-AGF-2026-05-29,.agf ED record (dPgF).
OHARA-BAL2,wl_min_um,0.365,um,,manufacturer,OHARA-AGF-2026-05-29,.agf LD lower wavelength limit.
OHARA-BAL2,wl_max_um,0.9,um,,manufacturer,OHARA-AGF-2026-05-29,.agf LD upper wavelength limit.
OHARA-BAL3,refractive_index_nd,1.571351,,587.6,manufacturer,OHARA-AGF-2026-05-29,nd from .agf NM record.
OHARA-BAL3,abbe_number_vd,52.968158,,587.6,manufacturer,OHARA-AGF-2026-05-29,Vd from .agf NM record.
OHARA-BAL3,glass_code,571530,,,manufacturer,OHARA-AGF-2026-05-29,glass code from .agf.
OHARA-BAL3,cte,9.7,1e-6/K,,manufacturer,OHARA-AGF-2026-05-29,.agf ED record (CTE -30/+70).
OHARA-BAL3,density,3.14,g/cm3,,manufacturer,OHARA-AGF-2026-05-29,.agf ED record (density).
OHARA-BAL3,dPgF,-0.0007,,,manufacturer,OHARA-AGF-2026-05-29,.agf ED record (dPgF).
OHARA-BAL3,wl_min_um,0.365,um,,manufacturer,OHARA-AGF-2026-05-29,.agf LD lower wavelength limit.
OHARA-BAL3,wl_max_um,0.9,um,,manufacturer,OHARA-AGF-2026-05-29,.agf LD upper wavelength limit.
OHARA-BAL5,refractive_index_nd,1.547393,,587.6,manufacturer,OHARA-AGF-2026-05-29,nd from .agf NM record.
OHARA-BAL5,abbe_number_vd,53.550738,,587.6,manufacturer,OHARA-AGF-2026-05-29,Vd from .agf NM record.
OHARA-BAL5,glass_code,547536,,,manufacturer,OHARA-AGF-2026-05-29,glass code from .agf.
OHARA-BAL5,cte,9.2,1e-6/K,,manufacturer,OHARA-AGF-2026-05-29,.agf ED record (CTE -30/+70).
OHARA-BAL5,density,2.82,g/cm3,,manufacturer,OHARA-AGF-2026-05-29,.agf ED record (density).
OHARA-BAL5,dPgF,-0.0006,,,manufacturer,OHARA-AGF-2026-05-29,.agf ED record (dPgF).
OHARA-BAL5,wl_min_um,0.3,um,,manufacturer,OHARA-AGF-2026-05-29,.agf LD lower wavelength limit.
OHARA-BAL5,wl_max_um,2.4,um,,manufacturer,OHARA-AGF-2026-05-29,.agf LD upper wavelength limit.
OHARA-BAL7,refractive_index_nd,1.58875,,587.6,manufacturer,OHARA-AGF-2026-05-29,nd from .agf NM record.
OHARA-BAL7,abbe_number_vd,51.179278,,587.6,manufacturer,OHARA-AGF-2026-05-29,Vd from .agf NM record.
OHARA-BAL7,glass_code,589512,,,manufacturer,OHARA-AGF-2026-05-29,glass code from .agf.
OHARA-BAL7,cte,7.5,1e-6/K,,manufacturer,OHARA-AGF-2026-05-29,.agf ED record (CTE -30/+70).
OHARA-BAL7,density,3.18,g/cm3,,manufacturer,OHARA-AGF-2026-05-29,.agf ED record (density).
OHARA-BAL7,dPgF,-0.0012,,,manufacturer,OHARA-AGF-2026-05-29,.agf ED record (dPgF).
OHARA-BAL7,wl_min_um,0.3,um,,manufacturer,OHARA-AGF-2026-05-29,.agf LD lower wavelength limit.
OHARA-BAL7,wl_max_um,2.4,um,,manufacturer,OHARA-AGF-2026-05-29,.agf LD upper wavelength limit.
OHARA-BAL11,refractive_index_nd,1.572501,,587.6,manufacturer,OHARA-AGF-2026-05-29,nd from .agf NM record.
OHARA-BAL11,abbe_number_vd,57.760854,,587.6,manufacturer,OHARA-AGF-2026-05-29,Vd from .agf NM record.
OHARA-BAL11,glass_code,573578,,,manufacturer,OHARA-AGF-2026-05-29,glass code from .agf.
OHARA-BAL11,cte,7.2,1e-6/K,,manufacturer,OHARA-AGF-2026-05-29,.agf ED record (CTE -30/+70).
OHARA-BAL11,density,3.09,g/cm3,,manufacturer,OHARA-AGF-2026-05-29,.agf ED record (density).
OHARA-BAL11,dPgF,-0.0018,,,manufacturer,OHARA-AGF-2026-05-29,.agf ED record (dPgF).
OHARA-BAL11,wl_min_um,0.365,um,,manufacturer,OHARA-AGF-2026-05-29,.agf LD lower wavelength limit.
OHARA-BAL11,wl_max_um,0.9,um,,manufacturer,OHARA-AGF-2026-05-29,.agf LD upper wavelength limit.
OHARA-BAL12,refractive_index_nd,1.539955,,587.6,manufacturer,OHARA-AGF-2026-05-29,nd from .agf NM record.
OHARA-BAL12,abbe_number_vd,59.454008,,587.6,manufacturer,OHARA-AGF-2026-05-29,Vd from .agf NM record.
OHARA-BAL12,glass_code,540595,,,manufacturer,OHARA-AGF-2026-05-29,glass code from .agf.
OHARA-BAL12,cte,8.3,1e-6/K,,manufacturer,OHARA-AGF-2026-05-29,.agf ED record (CTE -30/+70).
OHARA-BAL12,density,2.75,g/cm3,,manufacturer,OHARA-AGF-2026-05-29,.agf ED record (density).
OHARA-BAL12,dPgF,-0.001,,,manufacturer,OHARA-AGF-2026-05-29,.agf ED record (dPgF).
OHARA-BAL12,wl_min_um,0.365,um,,manufacturer,OHARA-AGF-2026-05-29,.agf LD lower wavelength limit.
OHARA-BAL12,wl_max_um,0.9,um,,manufacturer,OHARA-AGF-2026-05-29,.agf LD upper wavelength limit.
OHARA-BAL14,refractive_index_nd,1.568832,,587.6,manufacturer,OHARA-AGF-2026-05-29,nd from .agf NM record.
OHARA-BAL14,abbe_number_vd,56.339266,,587.6,manufacturer,OHARA-AGF-2026-05-29,Vd from .agf NM record.
OHARA-BAL14,glass_code,569563,,,manufacturer,OHARA-AGF-2026-05-29,glass code from .agf.
OHARA-BAL14,cte,7.3,1e-6/K,,manufacturer,OHARA-AGF-2026-05-29,.agf ED record (CTE -30/+70).
OHARA-BAL14,density,3.08,g/cm3,,manufacturer,OHARA-AGF-2026-05-29,.agf ED record (density).
OHARA-BAL14,dPgF,-0.0025,,,manufacturer,OHARA-AGF-2026-05-29,.agf ED record (dPgF).
OHARA-BAL14,wl_min_um,0.365,um,,manufacturer,OHARA-AGF-2026-05-29,.agf LD lower wavelength limit.
OHARA-BAL14,wl_max_um,0.9,um,,manufacturer,OHARA-AGF-2026-05-29,.agf LD upper wavelength limit.
OHARA-BAL15,refractive_index_nd,1.556711,,587.6,manufacturer,OHARA-AGF-2026-05-29,nd from .agf NM record.
OHARA-BAL15,abbe_number_vd,58.689461,,587.6,manufacturer,OHARA-AGF-2026-05-29,Vd from .agf NM record.
OHARA-BAL15,glass_code,557587,,,manufacturer,OHARA-AGF-2026-05-29,glass code from .agf.
OHARA-BAL15,cte,7.4,1e-6/K,,manufacturer,OHARA-AGF-2026-05-29,.agf ED record (CTE -30/+70).
OHARA-BAL15,density,2.92,g/cm3,,manufacturer,OHARA-AGF-2026-05-29,.agf ED record (density).
OHARA-BAL15,dPgF,-0.0023,,,manufacturer,OHARA-AGF-2026-05-29,.agf ED record (dPgF).
OHARA-BAL15,wl_min_um,0.3,um,,manufacturer,OHARA-AGF-2026-05-29,.agf LD lower wavelength limit.
OHARA-BAL15,wl_max_um,2.4,um,,manufacturer,OHARA-AGF-2026-05-29,.agf LD upper wavelength limit.
OHARA-BAL15Y,refractive_index_nd,1.556711,,587.6,manufacturer,OHARA-AGF-2026-05-29,nd from .agf NM record.
OHARA-BAL15Y,abbe_number_vd,58.679177,,587.6,manufacturer,OHARA-AGF-2026-05-29,Vd from .agf NM record.
OHARA-BAL15Y,glass_code,557587,,,manufacturer,OHARA-AGF-2026-05-29,glass code from .agf.
OHARA-BAL15Y,cte,7.5,1e-6/K,,manufacturer,OHARA-AGF-2026-05-29,.agf ED record (CTE -30/+70).
OHARA-BAL15Y,density,2.9,g/cm3,,manufacturer,OHARA-AGF-2026-05-29,.agf ED record (density).
OHARA-BAL15Y,dPgF,-0.0021,,,manufacturer,OHARA-AGF-2026-05-29,.agf ED record (dPgF).
OHARA-BAL15Y,wl_min_um,0.326106,um,,manufacturer,OHARA-AGF-2026-05-29,.agf LD lower wavelength limit.
OHARA-BAL15Y,wl_max_um,2.32542,um,,manufacturer,OHARA-AGF-2026-05-29,.agf LD upper wavelength limit.
OHARA-BAL22,refractive_index_nd,1.568729,,587.6,manufacturer,OHARA-AGF-2026-05-29,nd from .agf NM record.
OHARA-BAL22,abbe_number_vd,63.162358,,587.6,manufacturer,OHARA-AGF-2026-05-29,Vd from .agf NM record.
OHARA-BAL22,glass_code,569632,,,manufacturer,OHARA-AGF-2026-05-29,glass code from .agf.
OHARA-BAL22,cte,6.6,1e-6/K,,manufacturer,OHARA-AGF-2026-05-29,.agf ED record (CTE -30/+70).
OHARA-BAL22,density,3.06,g/cm3,,manufacturer,OHARA-AGF-2026-05-29,.agf ED record (density).
OHARA-BAL22,dPgF,-0.0029,,,manufacturer,OHARA-AGF-2026-05-29,.agf ED record (dPgF).
OHARA-BAL22,wl_min_um,0.365,um,,manufacturer,OHARA-AGF-2026-05-29,.agf LD lower wavelength limit.
OHARA-BAL22,wl_max_um,0.9,um,,manufacturer,OHARA-AGF-2026-05-29,.agf LD upper wavelength limit.
OHARA-BAL35,refractive_index_nd,1.58913,,587.6,manufacturer,OHARA-AGF-2026-05-29,nd from .agf NM record.
OHARA-BAL35,abbe_number_vd,61.182174,,587.6,manufacturer,OHARA-AGF-2026-05-29,Vd from .agf NM record.
OHARA-BAL35,glass_code,589612,,,manufacturer,OHARA-AGF-2026-05-29,glass code from .agf.
OHARA-BAL35,cte,5.8,1e-6/K,,manufacturer,OHARA-AGF-2026-05-29,.agf ED record (CTE -30/+70).
OHARA-BAL35,density,3.31,g/cm3,,manufacturer,OHARA-AGF-2026-05-29,.agf ED record (density).
OHARA-BAL35,dPgF,-0.0021,,,manufacturer,OHARA-AGF-2026-05-29,.agf ED record (dPgF).
OHARA-BAL35,wl_min_um,0.365,um,,manufacturer,OHARA-AGF-2026-05-29,.agf LD lower wavelength limit.
OHARA-BAL35,wl_max_um,0.9,um,,manufacturer,OHARA-AGF-2026-05-29,.agf LD upper wavelength limit.
OHARA-BAL35Y,refractive_index_nd,1.58913,,587.6,manufacturer,OHARA-AGF-2026-05-29,nd from .agf NM record.
OHARA-BAL35Y,abbe_number_vd,61.233033,,587.6,manufacturer,OHARA-AGF-2026-05-29,Vd from .agf NM record.
OHARA-BAL35Y,glass_code,589612,,,manufacturer,OHARA-AGF-2026-05-29,glass code from .agf.
OHARA-BAL35Y,cte,6.0,1e-6/K,,manufacturer,OHARA-AGF-2026-05-29,.agf ED record (CTE -30/+70).
OHARA-BAL35Y,density,3.23,g/cm3,,manufacturer,OHARA-AGF-2026-05-29,.agf ED record (density).
OHARA-BAL35Y,dPgF,-0.0026,,,manufacturer,OHARA-AGF-2026-05-29,.agf ED record (dPgF).
OHARA-BAL35Y,wl_min_um,0.326106,um,,manufacturer,OHARA-AGF-2026-05-29,.agf LD lower wavelength limit.
OHARA-BAL35Y,wl_max_um,2.32542,um,,manufacturer,OHARA-AGF-2026-05-29,.agf LD upper wavelength limit.
OHARA-BAL41,refractive_index_nd,1.563839,,587.6,manufacturer,OHARA-AGF-2026-05-29,nd from .agf NM record.
OHARA-BAL41,abbe_number_vd,60.695914,,587.6,manufacturer,OHARA-AGF-2026-05-29,Vd from .agf NM record.
OHARA-BAL41,glass_code,564607,,,manufacturer,OHARA-AGF-2026-05-29,glass code from .agf.
OHARA-BAL41,cte,7.8,1e-6/K,,manufacturer,OHARA-AGF-2026-05-29,.agf ED record (CTE -30/+70).
OHARA-BAL41,density,2.78,g/cm3,,manufacturer,OHARA-AGF-2026-05-29,.agf ED record (density).
OHARA-BAL41,dPgF,-0.0029,,,manufacturer,OHARA-AGF-2026-05-29,.agf ED record (dPgF).
OHARA-BAL41,wl_min_um,0.365,um,,manufacturer,OHARA-AGF-2026-05-29,.agf LD lower wavelength limit.
OHARA-BAL41,wl_max_um,0.9,um,,manufacturer,OHARA-AGF-2026-05-29,.agf LD upper wavelength limit.
OHARA-BAL42,refractive_index_nd,1.583126,,587.6,manufacturer,OHARA-AGF-2026-05-29,nd from .agf NM record.
OHARA-BAL42,abbe_number_vd,59.373789,,587.6,manufacturer,OHARA-AGF-2026-05-29,Vd from .agf NM record.
OHARA-BAL42,glass_code,583594,,,manufacturer,OHARA-AGF-2026-05-29,glass code from .agf.
OHARA-BAL42,dPgF,0.0,,,manufacturer,OHARA-AGF-2026-05-29,.agf ED record (dPgF).
OHARA-BAL42,wl_min_um,0.334,um,,manufacturer,OHARA-AGF-2026-05-29,.agf LD lower wavelength limit.
OHARA-BAL42,wl_max_um,2.325,um,,manufacturer,OHARA-AGF-2026-05-29,.agf LD upper wavelength limit.
OHARA-BAL50,refractive_index_nd,1.559625,,587.6,manufacturer,OHARA-AGF-2026-05-29,nd from .agf NM record.
OHARA-BAL50,abbe_number_vd,61.172671,,587.6,manufacturer,OHARA-AGF-2026-05-29,Vd from .agf NM record.
OHARA-BAL50,glass_code,560612,,,manufacturer,OHARA-AGF-2026-05-29,glass code from .agf.
OHARA-BAL50,dPgF,0.0,,,manufacturer,OHARA-AGF-2026-05-29,.agf ED record (dPgF).
OHARA-BAL50,wl_min_um,0.334,um,,manufacturer,OHARA-AGF-2026-05-29,.agf LD lower wavelength limit.
OHARA-BAL50,wl_max_um,2.325,um,,manufacturer,OHARA-AGF-2026-05-29,.agf LD upper wavelength limit.
OHARA-BAM3,refractive_index_nd,1.582673,,587.6,manufacturer,OHARA-AGF-2026-05-29,nd from .agf NM record.
OHARA-BAM3,abbe_number_vd,46.423092,,587.6,manufacturer,OHARA-AGF-2026-05-29,Vd from .agf NM record.
OHARA-BAM3,glass_code,583464,,,manufacturer,OHARA-AGF-2026-05-29,glass code from .agf.
OHARA-BAM3,cte,8.1,1e-6/K,,manufacturer,OHARA-AGF-2026-05-29,.agf ED record (CTE -30/+70).
OHARA-BAM3,density,3.18,g/cm3,,manufacturer,OHARA-AGF-2026-05-29,.agf ED record (density).
OHARA-BAM3,dPgF,-0.0003,,,manufacturer,OHARA-AGF-2026-05-29,.agf ED record (dPgF).
OHARA-BAM3,wl_min_um,0.3,um,,manufacturer,OHARA-AGF-2026-05-29,.agf LD lower wavelength limit.
OHARA-BAM3,wl_max_um,2.4,um,,manufacturer,OHARA-AGF-2026-05-29,.agf LD upper wavelength limit.
OHARA-BAM4,refractive_index_nd,1.60562,,587.6,manufacturer,OHARA-AGF-2026-05-29,nd from .agf NM record.
OHARA-BAM4,abbe_number_vd,43.723021,,587.6,manufacturer,OHARA-AGF-2026-05-29,Vd from .agf NM record.
OHARA-BAM4,glass_code,606437,,,manufacturer,OHARA-AGF-2026-05-29,glass code from .agf.
OHARA-BAM4,cte,8.0,1e-6/K,,manufacturer,OHARA-AGF-2026-05-29,.agf ED record (CTE -30/+70).
OHARA-BAM4,density,3.5,g/cm3,,manufacturer,OHARA-AGF-2026-05-29,.agf ED record (density).
OHARA-BAM4,dPgF,0.0004,,,manufacturer,OHARA-AGF-2026-05-29,.agf ED record (dPgF).
OHARA-BAM4,wl_min_um,0.365,um,,manufacturer,OHARA-AGF-2026-05-29,.agf LD lower wavelength limit.
OHARA-BAM4,wl_max_um,0.9,um,,manufacturer,OHARA-AGF-2026-05-29,.agf LD upper wavelength limit.
OHARA-BAM5,refractive_index_nd,1.607289,,587.6,manufacturer,OHARA-AGF-2026-05-29,nd from .agf NM record.
OHARA-BAM5,abbe_number_vd,49.188575,,587.6,manufacturer,OHARA-AGF-2026-05-29,Vd from .agf NM record.
OHARA-BAM5,glass_code,607492,,,manufacturer,OHARA-AGF-2026-05-29,glass code from .agf.
OHARA-BAM5,cte,8.1,1e-6/K,,manufacturer,OHARA-AGF-2026-05-29,.agf ED record (CTE -30/+70).
OHARA-BAM5,density,3.39,g/cm3,,manufacturer,OHARA-AGF-2026-05-29,.agf ED record (density).
OHARA-BAM5,dPgF,-0.001,,,manufacturer,OHARA-AGF-2026-05-29,.agf ED record (dPgF).
OHARA-BAM5,wl_min_um,0.3,um,,manufacturer,OHARA-AGF-2026-05-29,.agf LD lower wavelength limit.
OHARA-BAM5,wl_max_um,2.4,um,,manufacturer,OHARA-AGF-2026-05-29,.agf LD upper wavelength limit.
OHARA-BAM8,refractive_index_nd,1.62374,,587.6,manufacturer,OHARA-AGF-2026-05-29,nd from .agf NM record.
OHARA-BAM8,abbe_number_vd,47.09722,,587.6,manufacturer,OHARA-AGF-2026-05-29,Vd from .agf NM record.
OHARA-BAM8,glass_code,624471,,,manufacturer,OHARA-AGF-2026-05-29,glass code from .agf.
OHARA-BAM8,cte,6.3,1e-6/K,,manufacturer,OHARA-AGF-2026-05-29,.agf ED record (CTE -30/+70).
OHARA-BAM8,density,3.62,g/cm3,,manufacturer,OHARA-AGF-2026-05-29,.agf ED record (density).
OHARA-BAM8,dPgF,-0.0019,,,manufacturer,OHARA-AGF-2026-05-29,.agf ED record (dPgF).
OHARA-BAM8,wl_min_um,0.3,um,,manufacturer,OHARA-AGF-2026-05-29,.agf LD lower wavelength limit.
OHARA-BAM8,wl_max_um,2.4,um,,manufacturer,OHARA-AGF-2026-05-29,.agf LD upper wavelength limit.
OHARA-BAM9,refractive_index_nd,1.643279,,587.6,manufacturer,OHARA-AGF-2026-05-29,nd from .agf NM record.
OHARA-BAM9,abbe_number_vd,47.850606,,587.6,manufacturer,OHARA-AGF-2026-05-29,Vd from .agf NM record.
OHARA-BAM9,glass_code,643479,,,manufacturer,OHARA-AGF-2026-05-29,glass code from .agf.
OHARA-BAM9,cte,6.9,1e-6/K,,manufacturer,OHARA-AGF-2026-05-29,.agf ED record (CTE -30/+70).
OHARA-BAM9,density,3.85,g/cm3,,manufacturer,OHARA-AGF-2026-05-29,.agf ED record (density).
OHARA-BAM9,dPgF,0.0,,,manufacturer,OHARA-AGF-2026-05-29,.agf ED record (dPgF).
OHARA-BAM9,wl_min_um,0.3,um,,manufacturer,OHARA-AGF-2026-05-29,.agf LD lower wavelength limit.
OHARA-BAM9,wl_max_um,2.4,um,,manufacturer,OHARA-AGF-2026-05-29,.agf LD upper wavelength limit.
OHARA-BAM12,refractive_index_nd,1.6393,,587.6,manufacturer,OHARA-AGF-2026-05-29,nd from .agf NM record.
OHARA-BAM12,abbe_number_vd,44.878032,,587.6,manufacturer,OHARA-AGF-2026-05-29,Vd from .agf NM record.
OHARA-BAM12,glass_code,639449,,,manufacturer,OHARA-AGF-2026-05-29,glass code from .agf.
OHARA-BAM12,cte,7.6,1e-6/K,,manufacturer,OHARA-AGF-2026-05-29,.agf ED record (CTE -30/+70).
OHARA-BAM12,density,3.8,g/cm3,,manufacturer,OHARA-AGF-2026-05-29,.agf ED record (density).
OHARA-BAM12,dPgF,-0.0001,,,manufacturer,OHARA-AGF-2026-05-29,.agf ED record (dPgF).
OHARA-BAM12,wl_min_um,0.365,um,,manufacturer,OHARA-AGF-2026-05-29,.agf LD lower wavelength limit.
OHARA-BAM12,wl_max_um,0.9,um,,manufacturer,OHARA-AGF-2026-05-29,.agf LD upper wavelength limit.
OHARA-BAM21,refractive_index_nd,1.626059,,587.6,manufacturer,OHARA-AGF-2026-05-29,nd from .agf NM record.
OHARA-BAM21,abbe_number_vd,39.215631,,587.6,manufacturer,OHARA-AGF-2026-05-29,Vd from .agf NM record.
OHARA-BAM21,glass_code,626392,,,manufacturer,OHARA-AGF-2026-05-29,glass code from .agf.
OHARA-BAM21,cte,8.2,1e-6/K,,manufacturer,OHARA-AGF-2026-05-29,.agf ED record (CTE -30/+70).
OHARA-BAM21,density,3.63,g/cm3,,manufacturer,OHARA-AGF-2026-05-29,.agf ED record (density).
OHARA-BAM21,dPgF,0.0001,,,manufacturer,OHARA-AGF-2026-05-29,.agf ED record (dPgF).
OHARA-BAM21,wl_min_um,0.3,um,,manufacturer,OHARA-AGF-2026-05-29,.agf LD lower wavelength limit.
OHARA-BAM21,wl_max_um,2.4,um,,manufacturer,OHARA-AGF-2026-05-29,.agf LD upper wavelength limit.
OHARA-BAM23,refractive_index_nd,1.607167,,587.6,manufacturer,OHARA-AGF-2026-05-29,nd from .agf NM record.
OHARA-BAM23,abbe_number_vd,40.26316,,587.6,manufacturer,OHARA-AGF-2026-05-29,Vd from .agf NM record.
OHARA-BAM23,glass_code,607403,,,manufacturer,OHARA-AGF-2026-05-29,glass code from .agf.
OHARA-BAM23,cte,8.9,1e-6/K,,manufacturer,OHARA-AGF-2026-05-29,.agf ED record (CTE -30/+70).
OHARA-BAM23,density,3.48,g/cm3,,manufacturer,OHARA-AGF-2026-05-29,.agf ED record (density).
OHARA-BAM23,dPgF,0.0008,,,manufacturer,OHARA-AGF-2026-05-29,.agf ED record (dPgF).
OHARA-BAM23,wl_min_um,0.3,um,,manufacturer,OHARA-AGF-2026-05-29,.agf LD lower wavelength limit.
OHARA-BAM23,wl_max_um,2.4,um,,manufacturer,OHARA-AGF-2026-05-29,.agf LD upper wavelength limit.
OHARA-BAM25,refractive_index_nd,1.60323,,587.6,manufacturer,OHARA-AGF-2026-05-29,nd from .agf NM record.
OHARA-BAM25,abbe_number_vd,42.320943,,587.6,manufacturer,OHARA-AGF-2026-05-29,Vd from .agf NM record.
OHARA-BAM25,glass_code,603423,,,manufacturer,OHARA-AGF-2026-05-29,glass code from .agf.
OHARA-BAM25,cte,8.4,1e-6/K,,manufacturer,OHARA-AGF-2026-05-29,.agf ED record (CTE -30/+70).
OHARA-BAM25,density,3.46,g/cm3,,manufacturer,OHARA-AGF-2026-05-29,.agf ED record (density).
OHARA-BAM25,dPgF,0.0,,,manufacturer,OHARA-AGF-2026-05-29,.agf ED record (dPgF).
OHARA-BAM25,wl_min_um,0.365,um,,manufacturer,OHARA-AGF-2026-05-29,.agf LD lower wavelength limit.
OHARA-BAM25,wl_max_um,0.9,um,,manufacturer,OHARA-AGF-2026-05-29,.agf LD upper wavelength limit.
OHARA-BPH5,refractive_index_nd,1.654115,,587.6,manufacturer,OHARA-AGF-2026-05-29,nd from .agf NM record.
OHARA-BPH5,abbe_number_vd,39.687638,,587.6,manufacturer,OHARA-AGF-2026-05-29,Vd from .agf NM record.
OHARA-BPH5,glass_code,654397,,,manufacturer,OHARA-AGF-2026-05-29,glass code from .agf.
OHARA-BPH5,cte,4.6,1e-6/K,,manufacturer,OHARA-AGF-2026-05-29,.agf ED record (CTE -30/+70).
OHARA-BPH5,density,3.49,g/cm3,,manufacturer,OHARA-AGF-2026-05-29,.agf ED record (density).
OHARA-BPH5,dPgF,-0.0065,,,manufacturer,OHARA-AGF-2026-05-29,.agf ED record (dPgF).
OHARA-BPH5,wl_min_um,0.3,um,,manufacturer,OHARA-AGF-2026-05-29,.agf LD lower wavelength limit.
OHARA-BPH5,wl_max_um,2.4,um,,manufacturer,OHARA-AGF-2026-05-29,.agf LD upper wavelength limit.
OHARA-BPH8,refractive_index_nd,1.720467,,587.6,manufacturer,OHARA-AGF-2026-05-29,nd from .agf NM record.
OHARA-BPH8,abbe_number_vd,34.716156,,587.6,manufacturer,OHARA-AGF-2026-05-29,Vd from .agf NM record.
OHARA-BPH8,glass_code,720347,,,manufacturer,OHARA-AGF-2026-05-29,glass code from .agf.
OHARA-BPH8,cte,5.4,1e-6/K,,manufacturer,OHARA-AGF-2026-05-29,.agf ED record (CTE -30/+70).
OHARA-BPH8,density,4.2,g/cm3,,manufacturer,OHARA-AGF-2026-05-29,.agf ED record (density).
OHARA-BPH8,dPgF,-0.0027,,,manufacturer,OHARA-AGF-2026-05-29,.agf ED record (dPgF).
OHARA-BPH8,wl_min_um,0.3,um,,manufacturer,OHARA-AGF-2026-05-29,.agf LD lower wavelength limit.
OHARA-BPH8,wl_max_um,2.4,um,,manufacturer,OHARA-AGF-2026-05-29,.agf LD upper wavelength limit.
OHARA-BPH35,refractive_index_nd,1.644496,,587.6,manufacturer,OHARA-AGF-2026-05-29,nd from .agf NM record.
OHARA-BPH35,abbe_number_vd,40.817749,,587.6,manufacturer,OHARA-AGF-2026-05-29,Vd from .agf NM record.
OHARA-BPH35,glass_code,645408,,,manufacturer,OHARA-AGF-2026-05-29,glass code from .agf.
OHARA-BPH35,cte,4.8,1e-6/K,,manufacturer,OHARA-AGF-2026-05-29,.agf ED record (CTE -30/+70).
OHARA-BPH35,density,3.46,g/cm3,,manufacturer,OHARA-AGF-2026-05-29,.agf ED record (density).
OHARA-BPH35,dPgF,-0.0067,,,manufacturer,OHARA-AGF-2026-05-29,.agf ED record (dPgF).
OHARA-BPH35,wl_min_um,0.3,um,,manufacturer,OHARA-AGF-2026-05-29,.agf LD lower wavelength limit.
OHARA-BPH35,wl_max_um,2.4,um,,manufacturer,OHARA-AGF-2026-05-29,.agf LD upper wavelength limit.
OHARA-BPH40,refractive_index_nd,1.676498,,587.6,manufacturer,OHARA-AGF-2026-05-29,nd from .agf NM record.
OHARA-BPH40,abbe_number_vd,37.537388,,587.6,manufacturer,OHARA-AGF-2026-05-29,Vd from .agf NM record.
OHARA-BPH40,glass_code,677375,,,manufacturer,OHARA-AGF-2026-05-29,glass code from .agf.
OHARA-BPH40,cte,5.3,1e-6/K,,manufacturer,OHARA-AGF-2026-05-29,.agf ED record (CTE -30/+70).
OHARA-BPH40,density,3.76,g/cm3,,manufacturer,OHARA-AGF-2026-05-29,.agf ED record (density).
OHARA-BPH40,dPgF,-0.0045,,,manufacturer,OHARA-AGF-2026-05-29,.agf ED record (dPgF).
OHARA-BPH40,wl_min_um,0.3,um,,manufacturer,OHARA-AGF-2026-05-29,.agf LD lower wavelength limit.
OHARA-BPH40,wl_max_um,2.4,um,,manufacturer,OHARA-AGF-2026-05-29,.agf LD upper wavelength limit.
OHARA-BPH45,refractive_index_nd,1.718502,,587.6,manufacturer,OHARA-AGF-2026-05-29,nd from .agf NM record.
OHARA-BPH45,abbe_number_vd,33.515702,,587.6,manufacturer,OHARA-AGF-2026-05-29,Vd from .agf NM record.
OHARA-BPH45,glass_code,719335,,,manufacturer,OHARA-AGF-2026-05-29,glass code from .agf.
OHARA-BPH45,cte,5.7,1e-6/K,,manufacturer,OHARA-AGF-2026-05-29,.agf ED record (CTE -30/+70).
OHARA-BPH45,density,4.16,g/cm3,,manufacturer,OHARA-AGF-2026-05-29,.agf ED record (density).
OHARA-BPH45,dPgF,-0.0009,,,manufacturer,OHARA-AGF-2026-05-29,.agf ED record (dPgF).
OHARA-BPH45,wl_min_um,0.3,um,,manufacturer,OHARA-AGF-2026-05-29,.agf LD lower wavelength limit.
OHARA-BPH45,wl_max_um,2.4,um,,manufacturer,OHARA-AGF-2026-05-29,.agf LD upper wavelength limit.
OHARA-BPH50,refractive_index_nd,1.739997,,587.6,manufacturer,OHARA-AGF-2026-05-29,nd from .agf NM record.
OHARA-BPH50,abbe_number_vd,31.710001,,587.6,manufacturer,OHARA-AGF-2026-05-29,Vd from .agf NM record.
OHARA-BPH50,glass_code,740317,,,manufacturer,OHARA-AGF-2026-05-29,glass code from .agf.
OHARA-BPH50,cte,5.6,1e-6/K,,manufacturer,OHARA-AGF-2026-05-29,.agf ED record (CTE -30/+70).
OHARA-BPH50,density,4.48,g/cm3,,manufacturer,OHARA-AGF-2026-05-29,.agf ED record (density).
OHARA-BPH50,dPgF,0.0,,,manufacturer,OHARA-AGF-2026-05-29,.agf ED record (dPgF).
OHARA-BPH50,wl_min_um,0.3,um,,manufacturer,OHARA-AGF-2026-05-29,.agf LD lower wavelength limit.
OHARA-BPH50,wl_max_um,2.4,um,,manufacturer,OHARA-AGF-2026-05-29,.agf LD upper wavelength limit.
OHARA-BPM4,refractive_index_nd,1.6134,,587.6,manufacturer,OHARA-AGF-2026-05-29,nd from .agf NM record.
OHARA-BPM4,abbe_number_vd,43.841533,,587.6,manufacturer,OHARA-AGF-2026-05-29,Vd from .agf NM record.
OHARA-BPM4,glass_code,613438,,,manufacturer,OHARA-AGF-2026-05-29,glass code from .agf.
OHARA-BPM4,cte,5.3,1e-6/K,,manufacturer,OHARA-AGF-2026-05-29,.agf ED record (CTE -30/+70).
OHARA-BPM4,density,3.22,g/cm3,,manufacturer,OHARA-AGF-2026-05-29,.agf ED record (density).
OHARA-BPM4,dPgF,-0.008,,,manufacturer,OHARA-AGF-2026-05-29,.agf ED record (dPgF).
OHARA-BPM4,wl_min_um,0.3,um,,manufacturer,OHARA-AGF-2026-05-29,.agf LD lower wavelength limit.
OHARA-BPM4,wl_max_um,2.4,um,,manufacturer,OHARA-AGF-2026-05-29,.agf LD upper wavelength limit.
OHARA-BPM51,refractive_index_nd,1.613397,,587.6,manufacturer,OHARA-AGF-2026-05-29,nd from .agf NM record.
OHARA-BPM51,abbe_number_vd,44.266767,,587.6,manufacturer,OHARA-AGF-2026-05-29,Vd from .agf NM record.
OHARA-BPM51,glass_code,613443,,,manufacturer,OHARA-AGF-2026-05-29,glass code from .agf.
OHARA-BPM51,cte,5.2,1e-6/K,,manufacturer,OHARA-AGF-2026-05-29,.agf ED record (CTE -30/+70).
OHARA-BPM51,density,3.24,g/cm3,,manufacturer,OHARA-AGF-2026-05-29,.agf ED record (density).
OHARA-BPM51,dPgF,-0.0084,,,manufacturer,OHARA-AGF-2026-05-29,.agf ED record (dPgF).
OHARA-BPM51,wl_min_um,0.3,um,,manufacturer,OHARA-AGF-2026-05-29,.agf LD lower wavelength limit.
OHARA-BPM51,wl_max_um,2.4,um,,manufacturer,OHARA-AGF-2026-05-29,.agf LD upper wavelength limit.
OHARA-BSL1,refractive_index_nd,1.510091,,587.6,manufacturer,OHARA-AGF-2026-05-29,nd from .agf NM record.
OHARA-BSL1,abbe_number_vd,63.635037,,587.6,manufacturer,OHARA-AGF-2026-05-29,Vd from .agf NM record.
OHARA-BSL1,glass_code,510636,,,manufacturer,OHARA-AGF-2026-05-29,glass code from .agf.
OHARA-BSL1,cte,8.0,1e-6/K,,manufacturer,OHARA-AGF-2026-05-29,.agf ED record (CTE -30/+70).
OHARA-BSL1,density,2.48,g/cm3,,manufacturer,OHARA-AGF-2026-05-29,.agf ED record (density).
OHARA-BSL1,dPgF,-0.0001,,,manufacturer,OHARA-AGF-2026-05-29,.agf ED record (dPgF).
OHARA-BSL1,wl_min_um,0.3,um,,manufacturer,OHARA-AGF-2026-05-29,.agf LD lower wavelength limit.
OHARA-BSL1,wl_max_um,2.4,um,,manufacturer,OHARA-AGF-2026-05-29,.agf LD upper wavelength limit.
OHARA-BSL3,refractive_index_nd,1.498308,,587.6,manufacturer,OHARA-AGF-2026-05-29,nd from .agf NM record.
OHARA-BSL3,abbe_number_vd,65.026785,,587.6,manufacturer,OHARA-AGF-2026-05-29,Vd from .agf NM record.
OHARA-BSL3,glass_code,498650,,,manufacturer,OHARA-AGF-2026-05-29,glass code from .agf.
OHARA-BSL3,cte,5.8,1e-6/K,,manufacturer,OHARA-AGF-2026-05-29,.agf ED record (CTE -30/+70).
