Repository: br24563/Glass-Match

# GlassMatch
Open-source optical glass selection, comparison, and material database.
**2,959 materials · 18 source collections · 364 traceable sources** · data
version pinned by [`MANIFEST.json`](data/normalized/MANIFEST.json) ·
[how the data is validated](docs/VALIDATION.md) — search,
rank, compare, and inspect provenance for oxide glasses, crystals, IR
materials, polymers, and moldables.
> Screenshots captured from a live run (`start.bat`); regenerate with
> `python scripts/capture_screenshots.py` (needs `pip install playwright` and a
> local Microsoft Edge install).

File: data/normalized/properties.csv (part 9 of 41)
glass_id,property,value,unit,reference_wavelength_nm,data_type,source_id,notes
OHARA-BSL3,density,2.36,g/cm3,,manufacturer,OHARA-AGF-2026-05-29,.agf ED record (density).
OHARA-BSL3,dPgF,-0.004,,,manufacturer,OHARA-AGF-2026-05-29,.agf ED record (dPgF).
OHARA-BSL3,wl_min_um,0.3,um,,manufacturer,OHARA-AGF-2026-05-29,.agf LD lower wavelength limit.
OHARA-BSL3,wl_max_um,2.4,um,,manufacturer,OHARA-AGF-2026-05-29,.agf LD upper wavelength limit.
OHARA-BSL7,refractive_index_nd,1.51633,,587.6,manufacturer,OHARA-AGF-2026-05-29,nd from .agf NM record.
OHARA-BSL7,abbe_number_vd,64.150145,,587.6,manufacturer,OHARA-AGF-2026-05-29,Vd from .agf NM record.
OHARA-BSL7,glass_code,516642,,,manufacturer,OHARA-AGF-2026-05-29,glass code from .agf.
OHARA-BSL7,dPgF,0.0,,,manufacturer,OHARA-AGF-2026-05-29,.agf ED record (dPgF).
OHARA-BSL7,wl_min_um,0.334,um,,manufacturer,OHARA-AGF-2026-05-29,.agf LD lower wavelength limit.
OHARA-BSL7,wl_max_um,2.325,um,,manufacturer,OHARA-AGF-2026-05-29,.agf LD upper wavelength limit.
OHARA-BSL7Y,refractive_index_nd,1.51633,,587.6,manufacturer,OHARA-AGF-2026-05-29,nd from .agf NM record.
OHARA-BSL7Y,abbe_number_vd,64.243778,,587.6,manufacturer,OHARA-AGF-2026-05-29,Vd from .agf NM record.
OHARA-BSL7Y,glass_code,516643,,,manufacturer,OHARA-AGF-2026-05-29,glass code from .agf.
OHARA-BSL7Y,cte,7.1,1e-6/K,,manufacturer,OHARA-AGF-2026-05-29,.agf ED record (CTE -30/+70).
OHARA-BSL7Y,density,2.5,g/cm3,,manufacturer,OHARA-AGF-2026-05-29,.agf ED record (density).
OHARA-BSL7Y,dPgF,-0.0031,,,manufacturer,OHARA-AGF-2026-05-29,.agf ED record (dPgF).
OHARA-BSL7Y,wl_min_um,0.326106,um,,manufacturer,OHARA-AGF-2026-05-29,.agf LD lower wavelength limit.
OHARA-BSL7Y,wl_max_um,2.32542,um,,manufacturer,OHARA-AGF-2026-05-29,.agf LD upper wavelength limit.
OHARA-BSL21,refractive_index_nd,1.503779,,587.6,manufacturer,OHARA-AGF-2026-05-29,nd from .agf NM record.
OHARA-BSL21,abbe_number_vd,66.814545,,587.6,manufacturer,OHARA-AGF-2026-05-29,Vd from .agf NM record.
OHARA-BSL21,glass_code,504668,,,manufacturer,OHARA-AGF-2026-05-29,glass code from .agf.
OHARA-BSL21,cte,6.2,1e-6/K,,manufacturer,OHARA-AGF-2026-05-29,.agf ED record (CTE -30/+70).
OHARA-BSL21,density,2.46,g/cm3,,manufacturer,OHARA-AGF-2026-05-29,.agf ED record (density).
OHARA-BSL21,dPgF,-0.003,,,manufacturer,OHARA-AGF-2026-05-29,.agf ED record (dPgF).
OHARA-BSL21,wl_min_um,0.3,um,,manufacturer,OHARA-AGF-2026-05-29,.agf LD lower wavelength limit.
OHARA-BSL21,wl_max_um,2.4,um,,manufacturer,OHARA-AGF-2026-05-29,.agf LD upper wavelength limit.
OHARA-BSL22,refractive_index_nd,1.518206,,587.6,manufacturer,OHARA-AGF-2026-05-29,nd from .agf NM record.
OHARA-BSL22,abbe_number_vd,65.039654,,587.6,manufacturer,OHARA-AGF-2026-05-29,Vd from .agf NM record.
OHARA-BSL22,glass_code,518650,,,manufacturer,OHARA-AGF-2026-05-29,glass code from .agf.
OHARA-BSL22,cte,7.1,1e-6/K,,manufacturer,OHARA-AGF-2026-05-29,.agf ED record (CTE -30/+70).
OHARA-BSL22,density,2.52,g/cm3,,manufacturer,OHARA-AGF-2026-05-29,.agf ED record (density).
OHARA-BSL22,dPgF,-0.0036,,,manufacturer,OHARA-AGF-2026-05-29,.agf ED record (dPgF).
OHARA-BSL22,wl_min_um,0.3,um,,manufacturer,OHARA-AGF-2026-05-29,.agf LD lower wavelength limit.
OHARA-BSL22,wl_max_um,2.4,um,,manufacturer,OHARA-AGF-2026-05-29,.agf LD upper wavelength limit.
OHARA-BSM2,refractive_index_nd,1.607379,,587.6,manufacturer,OHARA-AGF-2026-05-29,nd from .agf NM record.
OHARA-BSM2,abbe_number_vd,56.815789,,587.6,manufacturer,OHARA-AGF-2026-05-29,Vd from .agf NM record.
OHARA-BSM2,glass_code,607568,,,manufacturer,OHARA-AGF-2026-05-29,glass code from .agf.
OHARA-BSM2,cte,6.3,1e-6/K,,manufacturer,OHARA-AGF-2026-05-29,.agf ED record (CTE -30/+70).
OHARA-BSM2,density,3.54,g/cm3,,manufacturer,OHARA-AGF-2026-05-29,.agf ED record (density).
OHARA-BSM2,dPgF,-0.001,,,manufacturer,OHARA-AGF-2026-05-29,.agf ED record (dPgF).
OHARA-BSM2,wl_min_um,0.365,um,,manufacturer,OHARA-AGF-2026-05-29,.agf LD lower wavelength limit.
OHARA-BSM2,wl_max_um,0.9,um,,manufacturer,OHARA-AGF-2026-05-29,.agf LD upper wavelength limit.
OHARA-BSM4,refractive_index_nd,1.612716,,587.6,manufacturer,OHARA-AGF-2026-05-29,nd from .agf NM record.
OHARA-BSM4,abbe_number_vd,58.749129,,587.6,manufacturer,OHARA-AGF-2026-05-29,Vd from .agf NM record.
OHARA-BSM4,glass_code,613588,,,manufacturer,OHARA-AGF-2026-05-29,glass code from .agf.
OHARA-BSM4,cte,6.6,1e-6/K,,manufacturer,OHARA-AGF-2026-05-29,.agf ED record (CTE -30/+70).
OHARA-BSM4,density,3.55,g/cm3,,manufacturer,OHARA-AGF-2026-05-29,.agf ED record (density).
OHARA-BSM4,dPgF,-0.0014,,,manufacturer,OHARA-AGF-2026-05-29,.agf ED record (dPgF).
OHARA-BSM4,wl_min_um,0.365,um,,manufacturer,OHARA-AGF-2026-05-29,.agf LD lower wavelength limit.
OHARA-BSM4,wl_max_um,0.9,um,,manufacturer,OHARA-AGF-2026-05-29,.agf LD upper wavelength limit.
OHARA-BSM6,refractive_index_nd,1.613749,,587.6,manufacturer,OHARA-AGF-2026-05-29,nd from .agf NM record.
OHARA-BSM6,abbe_number_vd,56.365919,,587.6,manufacturer,OHARA-AGF-2026-05-29,Vd from .agf NM record.
OHARA-BSM6,glass_code,614564,,,manufacturer,OHARA-AGF-2026-05-29,glass code from .agf.
OHARA-BSM6,cte,6.6,1e-6/K,,manufacturer,OHARA-AGF-2026-05-29,.agf ED record (CTE -30/+70).
OHARA-BSM6,density,3.6,g/cm3,,manufacturer,OHARA-AGF-2026-05-29,.agf ED record (density).
OHARA-BSM6,dPgF,-0.0021,,,manufacturer,OHARA-AGF-2026-05-29,.agf ED record (dPgF).
OHARA-BSM6,wl_min_um,0.3,um,,manufacturer,OHARA-AGF-2026-05-29,.agf LD lower wavelength limit.
OHARA-BSM6,wl_max_um,2.4,um,,manufacturer,OHARA-AGF-2026-05-29,.agf LD upper wavelength limit.
OHARA-BSM7,refractive_index_nd,1.607291,,587.6,manufacturer,OHARA-AGF-2026-05-29,nd from .agf NM record.
OHARA-BSM7,abbe_number_vd,59.375631,,587.6,manufacturer,OHARA-AGF-2026-05-29,Vd from .agf NM record.
OHARA-BSM7,glass_code,607594,,,manufacturer,OHARA-AGF-2026-05-29,glass code from .agf.
OHARA-BSM7,cte,6.5,1e-6/K,,manufacturer,OHARA-AGF-2026-05-29,.agf ED record (CTE -30/+70).
OHARA-BSM7,density,3.51,g/cm3,,manufacturer,OHARA-AGF-2026-05-29,.agf ED record (density).
OHARA-BSM7,dPgF,-0.0017,,,manufacturer,OHARA-AGF-2026-05-29,.agf ED record (dPgF).
OHARA-BSM7,wl_min_um,0.3,um,,manufacturer,OHARA-AGF-2026-05-29,.agf LD lower wavelength limit.
OHARA-BSM7,wl_max_um,2.4,um,,manufacturer,OHARA-AGF-2026-05-29,.agf LD upper wavelength limit.
OHARA-BSM9,refractive_index_nd,1.614047,,587.6,manufacturer,OHARA-AGF-2026-05-29,nd from .agf NM record.
OHARA-BSM9,abbe_number_vd,54.971106,,587.6,manufacturer,OHARA-AGF-2026-05-29,Vd from .agf NM record.
OHARA-BSM9,glass_code,614550,,,manufacturer,OHARA-AGF-2026-05-29,glass code from .agf.
OHARA-BSM9,cte,6.1,1e-6/K,,manufacturer,OHARA-AGF-2026-05-29,.agf ED record (CTE -30/+70).
OHARA-BSM9,density,3.6,g/cm3,,manufacturer,OHARA-AGF-2026-05-29,.agf ED record (density).
OHARA-BSM9,dPgF,-0.0015,,,manufacturer,OHARA-AGF-2026-05-29,.agf ED record (dPgF).
OHARA-BSM9,wl_min_um,0.3,um,,manufacturer,OHARA-AGF-2026-05-29,.agf LD lower wavelength limit.
OHARA-BSM9,wl_max_um,2.4,um,,manufacturer,OHARA-AGF-2026-05-29,.agf LD upper wavelength limit.
OHARA-BSM10,refractive_index_nd,1.622799,,587.6,manufacturer,OHARA-AGF-2026-05-29,nd from .agf NM record.
OHARA-BSM10,abbe_number_vd,57.063643,,587.6,manufacturer,OHARA-AGF-2026-05-29,Vd from .agf NM record.
OHARA-BSM10,glass_code,623571,,,manufacturer,OHARA-AGF-2026-05-29,glass code from .agf.
OHARA-BSM10,cte,6.8,1e-6/K,,manufacturer,OHARA-AGF-2026-05-29,.agf ED record (CTE -30/+70).
OHARA-BSM10,density,3.65,g/cm3,,manufacturer,OHARA-AGF-2026-05-29,.agf ED record (density).
OHARA-BSM10,dPgF,-0.0025,,,manufacturer,OHARA-AGF-2026-05-29,.agf ED record (dPgF).
OHARA-BSM10,wl_min_um,0.365,um,,manufacturer,OHARA-AGF-2026-05-29,.agf LD lower wavelength limit.
OHARA-BSM10,wl_max_um,0.9,um,,manufacturer,OHARA-AGF-2026-05-29,.agf LD upper wavelength limit.
OHARA-BSM14,refractive_index_nd,1.603112,,587.6,manufacturer,OHARA-AGF-2026-05-29,nd from .agf NM record.
OHARA-BSM14,abbe_number_vd,60.704896,,587.6,manufacturer,OHARA-AGF-2026-05-29,Vd from .agf NM record.
OHARA-BSM14,glass_code,603607,,,manufacturer,OHARA-AGF-2026-05-29,glass code from .agf.
OHARA-BSM14,cte,6.0,1e-6/K,,manufacturer,OHARA-AGF-2026-05-29,.agf ED record (CTE -30/+70).
OHARA-BSM14,density,3.44,g/cm3,,manufacturer,OHARA-AGF-2026-05-29,.agf ED record (density).
OHARA-BSM14,dPgF,-0.0024,,,manufacturer,OHARA-AGF-2026-05-29,.agf ED record (dPgF).
OHARA-BSM14,wl_min_um,0.365,um,,manufacturer,OHARA-AGF-2026-05-29,.agf LD lower wavelength limit.
OHARA-BSM14,wl_max_um,0.9,um,,manufacturer,OHARA-AGF-2026-05-29,.agf LD upper wavelength limit.
OHARA-BSM15,refractive_index_nd,1.622992,,587.6,manufacturer,OHARA-AGF-2026-05-29,nd from .agf NM record.
OHARA-BSM15,abbe_number_vd,58.143312,,587.6,manufacturer,OHARA-AGF-2026-05-29,Vd from .agf NM record.
OHARA-BSM15,glass_code,623582,,,manufacturer,OHARA-AGF-2026-05-29,glass code from .agf.
OHARA-BSM15,cte,7.0,1e-6/K,,manufacturer,OHARA-AGF-2026-05-29,.agf ED record (CTE -30/+70).
OHARA-BSM15,density,3.65,g/cm3,,manufacturer,OHARA-AGF-2026-05-29,.agf ED record (density).
OHARA-BSM15,dPgF,-0.0017,,,manufacturer,OHARA-AGF-2026-05-29,.agf ED record (dPgF).
OHARA-BSM15,wl_min_um,0.365,um,,manufacturer,OHARA-AGF-2026-05-29,.agf LD lower wavelength limit.
OHARA-BSM15,wl_max_um,0.9,um,,manufacturer,OHARA-AGF-2026-05-29,.agf LD upper wavelength limit.
OHARA-BSM16,refractive_index_nd,1.62041,,587.6,manufacturer,OHARA-AGF-2026-05-29,nd from .agf NM record.
OHARA-BSM16,abbe_number_vd,60.271913,,587.6,manufacturer,OHARA-AGF-2026-05-29,Vd from .agf NM record.
OHARA-BSM16,glass_code,620603,,,manufacturer,OHARA-AGF-2026-05-29,glass code from .agf.
OHARA-BSM16,cte,6.6,1e-6/K,,manufacturer,OHARA-AGF-2026-05-29,.agf ED record (CTE -30/+70).
OHARA-BSM16,density,3.57,g/cm3,,manufacturer,OHARA-AGF-2026-05-29,.agf ED record (density).
OHARA-BSM16,dPgF,-0.0012,,,manufacturer,OHARA-AGF-2026-05-29,.agf ED record (dPgF).
OHARA-BSM16,wl_min_um,0.365,um,,manufacturer,OHARA-AGF-2026-05-29,.agf LD lower wavelength limit.
OHARA-BSM16,wl_max_um,0.9,um,,manufacturer,OHARA-AGF-2026-05-29,.agf LD upper wavelength limit.
OHARA-BSM16C,refractive_index_nd,1.62041,,587.6,manufacturer,OHARA-AGF-2026-05-29,nd from .agf NM record.
OHARA-BSM16C,abbe_number_vd,60.254106,,587.6,manufacturer,OHARA-AGF-2026-05-29,Vd from .agf NM record.
OHARA-BSM16C,glass_code,620603,,,manufacturer,OHARA-AGF-2026-05-29,glass code from .agf.
OHARA-BSM16C,cte,6.3,1e-6/K,,manufacturer,OHARA-AGF-2026-05-29,.agf ED record (CTE -30/+70).
OHARA-BSM16C,density,3.57,g/cm3,,manufacturer,OHARA-AGF-2026-05-29,.agf ED record (density).
OHARA-BSM16C,dPgF,-0.0014,,,manufacturer,OHARA-AGF-2026-05-29,.agf ED record (dPgF).
OHARA-BSM16C,wl_min_um,0.3,um,,manufacturer,OHARA-AGF-2026-05-29,.agf LD lower wavelength limit.
OHARA-BSM16C,wl_max_um,2.4,um,,manufacturer,OHARA-AGF-2026-05-29,.agf LD upper wavelength limit.
OHARA-BSM18,refractive_index_nd,1.638539,,587.6,manufacturer,OHARA-AGF-2026-05-29,nd from .agf NM record.
OHARA-BSM18,abbe_number_vd,55.384768,,587.6,manufacturer,OHARA-AGF-2026-05-29,Vd from .agf NM record.
OHARA-BSM18,glass_code,639554,,,manufacturer,OHARA-AGF-2026-05-29,glass code from .agf.
OHARA-BSM18,dPgF,0.0,,,manufacturer,OHARA-AGF-2026-05-29,.agf ED record (dPgF).
OHARA-BSM18,wl_min_um,0.334,um,,manufacturer,OHARA-AGF-2026-05-29,.agf LD lower wavelength limit.
OHARA-BSM18,wl_max_um,2.325,um,,manufacturer,OHARA-AGF-2026-05-29,.agf LD upper wavelength limit.
OHARA-BSM21,refractive_index_nd,1.617196,,587.6,manufacturer,OHARA-AGF-2026-05-29,nd from .agf NM record.
OHARA-BSM21,abbe_number_vd,54.040511,,587.6,manufacturer,OHARA-AGF-2026-05-29,Vd from .agf NM record.
OHARA-BSM21,glass_code,617540,,,manufacturer,OHARA-AGF-2026-05-29,glass code from .agf.
OHARA-BSM21,cte,6.3,1e-6/K,,manufacturer,OHARA-AGF-2026-05-29,.agf ED record (CTE -30/+70).
OHARA-BSM21,density,3.63,g/cm3,,manufacturer,OHARA-AGF-2026-05-29,.agf ED record (density).
OHARA-BSM21,dPgF,-0.0026,,,manufacturer,OHARA-AGF-2026-05-29,.agf ED record (dPgF).
OHARA-BSM21,wl_min_um,0.365,um,,manufacturer,OHARA-AGF-2026-05-29,.agf LD lower wavelength limit.
OHARA-BSM21,wl_max_um,0.9,um,,manufacturer,OHARA-AGF-2026-05-29,.agf LD upper wavelength limit.
OHARA-BSM22,refractive_index_nd,1.622296,,587.6,manufacturer,OHARA-AGF-2026-05-29,nd from .agf NM record.
OHARA-BSM22,abbe_number_vd,53.186644,,587.6,manufacturer,OHARA-AGF-2026-05-29,Vd from .agf NM record.
OHARA-BSM22,glass_code,622532,,,manufacturer,OHARA-AGF-2026-05-29,glass code from .agf.
OHARA-BSM22,cte,6.4,1e-6/K,,manufacturer,OHARA-AGF-2026-05-29,.agf ED record (CTE -30/+70).
OHARA-BSM22,density,3.68,g/cm3,,manufacturer,OHARA-AGF-2026-05-29,.agf ED record (density).
OHARA-BSM22,dPgF,-0.0015,,,manufacturer,OHARA-AGF-2026-05-29,.agf ED record (dPgF).
OHARA-BSM22,wl_min_um,0.3,um,,manufacturer,OHARA-AGF-2026-05-29,.agf LD lower wavelength limit.
OHARA-BSM22,wl_max_um,2.4,um,,manufacturer,OHARA-AGF-2026-05-29,.agf LD upper wavelength limit.
OHARA-BSM23,refractive_index_nd,1.614839,,587.6,manufacturer,OHARA-AGF-2026-05-29,nd from .agf NM record.
OHARA-BSM23,abbe_number_vd,51.172377,,587.6,manufacturer,OHARA-AGF-2026-05-29,Vd from .agf NM record.
OHARA-BSM23,glass_code,615512,,,manufacturer,OHARA-AGF-2026-05-29,glass code from .agf.
OHARA-BSM23,cte,7.1,1e-6/K,,manufacturer,OHARA-AGF-2026-05-29,.agf ED record (CTE -30/+70).
OHARA-BSM23,density,3.45,g/cm3,,manufacturer,OHARA-AGF-2026-05-29,.agf ED record (density).
OHARA-BSM23,dPgF,-0.0012,,,manufacturer,OHARA-AGF-2026-05-29,.agf ED record (dPgF).
OHARA-BSM23,wl_min_um,0.3,um,,manufacturer,OHARA-AGF-2026-05-29,.agf LD lower wavelength limit.
OHARA-BSM23,wl_max_um,2.4,um,,manufacturer,OHARA-AGF-2026-05-29,.agf LD upper wavelength limit.
OHARA-BSM24,refractive_index_nd,1.617646,,587.6,manufacturer,OHARA-AGF-2026-05-29,nd from .agf NM record.
OHARA-BSM24,abbe_number_vd,55.049782,,587.6,manufacturer,OHARA-AGF-2026-05-29,Vd from .agf NM record.
OHARA-BSM24,glass_code,618551,,,manufacturer,OHARA-AGF-2026-05-29,glass code from .agf.
OHARA-BSM24,cte,6.5,1e-6/K,,manufacturer,OHARA-AGF-2026-05-29,.agf ED record (CTE -30/+70).
OHARA-BSM24,density,3.63,g/cm3,,manufacturer,OHARA-AGF-2026-05-29,.agf ED record (density).
OHARA-BSM24,dPgF,-0.0021,,,manufacturer,OHARA-AGF-2026-05-29,.agf ED record (dPgF).
OHARA-BSM24,wl_min_um,0.3,um,,manufacturer,OHARA-AGF-2026-05-29,.agf LD lower wavelength limit.
OHARA-BSM24,wl_max_um,2.4,um,,manufacturer,OHARA-AGF-2026-05-29,.agf LD upper wavelength limit.
OHARA-BSM25,refractive_index_nd,1.658441,,587.6,manufacturer,OHARA-AGF-2026-05-29,nd from .agf NM record.
OHARA-BSM25,abbe_number_vd,50.861723,,587.6,manufacturer,OHARA-AGF-2026-05-29,Vd from .agf NM record.
OHARA-BSM25,glass_code,658509,,,manufacturer,OHARA-AGF-2026-05-29,glass code from .agf.
OHARA-BSM25,cte,6.6,1e-6/K,,manufacturer,OHARA-AGF-2026-05-29,.agf ED record (CTE -30/+70).
OHARA-BSM25,density,3.49,g/cm3,,manufacturer,OHARA-AGF-2026-05-29,.agf ED record (density).
OHARA-BSM25,dPgF,-0.0038,,,manufacturer,OHARA-AGF-2026-05-29,.agf ED record (dPgF).
OHARA-BSM25,wl_min_um,0.365,um,,manufacturer,OHARA-AGF-2026-05-29,.agf LD lower wavelength limit.
OHARA-BSM25,wl_max_um,0.9,um,,manufacturer,OHARA-AGF-2026-05-29,.agf LD upper wavelength limit.
OHARA-BSM28,refractive_index_nd,1.617722,,587.6,manufacturer,OHARA-AGF-2026-05-29,nd from .agf NM record.
OHARA-BSM28,abbe_number_vd,49.83232,,587.6,manufacturer,OHARA-AGF-2026-05-29,Vd from .agf NM record.
OHARA-BSM28,glass_code,618498,,,manufacturer,OHARA-AGF-2026-05-29,glass code from .agf.
OHARA-BSM28,cte,8.4,1e-6/K,,manufacturer,OHARA-AGF-2026-05-29,.agf ED record (CTE -30/+70).
OHARA-BSM28,density,3.25,g/cm3,,manufacturer,OHARA-AGF-2026-05-29,.agf ED record (density).
OHARA-BSM28,dPgF,0.0005,,,manufacturer,OHARA-AGF-2026-05-29,.agf ED record (dPgF).
OHARA-BSM28,wl_min_um,0.365,um,,manufacturer,OHARA-AGF-2026-05-29,.agf LD lower wavelength limit.
OHARA-BSM28,wl_max_um,0.9,um,,manufacturer,OHARA-AGF-2026-05-29,.agf LD upper wavelength limit.
OHARA-BSM36,refractive_index_nd,1.642495,,587.6,manufacturer,OHARA-AGF-2026-05-29,nd from .agf NM record.
OHARA-BSM36,abbe_number_vd,58.369399,,587.6,manufacturer,OHARA-AGF-2026-05-29,Vd from .agf NM record.
OHARA-BSM36,glass_code,643584,,,manufacturer,OHARA-AGF-2026-05-29,glass code from .agf.
OHARA-BSM36,dPgF,0.0,,,manufacturer,OHARA-AGF-2026-05-29,.agf ED record (dPgF).
OHARA-BSM36,wl_min_um,0.334,um,,manufacturer,OHARA-AGF-2026-05-29,.agf LD lower wavelength limit.
OHARA-BSM36,wl_max_um,2.325,um,,manufacturer,OHARA-AGF-2026-05-29,.agf LD upper wavelength limit.
OHARA-BSM51Y,refractive_index_nd,1.603109,,587.6,manufacturer,OHARA-AGF-2026-05-29,nd from .agf NM record.
OHARA-BSM51Y,abbe_number_vd,60.651225,,587.6,manufacturer,OHARA-AGF-2026-05-29,Vd from .agf NM record.
OHARA-BSM51Y,glass_code,603606,,,manufacturer,OHARA-AGF-2026-05-29,glass code from .agf.
OHARA-BSM51Y,cte,6.4,1e-6/K,,manufacturer,OHARA-AGF-2026-05-29,.agf ED record (CTE -30/+70).
OHARA-BSM51Y,density,3.36,g/cm3,,manufacturer,OHARA-AGF-2026-05-29,.agf ED record (density).
OHARA-BSM51Y,dPgF,-0.0026,,,manufacturer,OHARA-AGF-2026-05-29,.agf ED record (dPgF).
OHARA-BSM51Y,wl_min_um,0.326106,um,,manufacturer,OHARA-AGF-2026-05-29,.agf LD lower wavelength limit.
OHARA-BSM51Y,wl_max_um,2.32542,um,,manufacturer,OHARA-AGF-2026-05-29,.agf LD upper wavelength limit.
OHARA-BSM71,refractive_index_nd,1.648497,,587.6,manufacturer,OHARA-AGF-2026-05-29,nd from .agf NM record.
OHARA-BSM71,abbe_number_vd,53.035185,,587.6,manufacturer,OHARA-AGF-2026-05-29,Vd from .agf NM record.
OHARA-BSM71,glass_code,649530,,,manufacturer,OHARA-AGF-2026-05-29,glass code from .agf.
OHARA-BSM71,dPgF,0.0,,,manufacturer,OHARA-AGF-2026-05-29,.agf ED record (dPgF).
OHARA-BSM71,wl_min_um,0.334,um,,manufacturer,OHARA-AGF-2026-05-29,.agf LD lower wavelength limit.
OHARA-BSM71,wl_max_um,2.325,um,,manufacturer,OHARA-AGF-2026-05-29,.agf LD upper wavelength limit.
OHARA-BSM81,refractive_index_nd,1.639999,,587.6,manufacturer,OHARA-AGF-2026-05-29,nd from .agf NM record.
OHARA-BSM81,abbe_number_vd,60.091709,,587.6,manufacturer,OHARA-AGF-2026-05-29,Vd from .agf NM record.
OHARA-BSM81,glass_code,640601,,,manufacturer,OHARA-AGF-2026-05-29,glass code from .agf.
OHARA-BSM81,dPgF,0.0,,,manufacturer,OHARA-AGF-2026-05-29,.agf ED record (dPgF).
OHARA-BSM81,wl_min_um,0.334,um,,manufacturer,OHARA-AGF-2026-05-29,.agf LD lower wavelength limit.
OHARA-BSM81,wl_max_um,2.325,um,,manufacturer,OHARA-AGF-2026-05-29,.agf LD upper wavelength limit.
OHARA-BSM93,refractive_index_nd,1.640998,,587.6,manufacturer,OHARA-AGF-2026-05-29,nd from .agf NM record.
OHARA-BSM93,abbe_number_vd,56.927542,,587.6,manufacturer,OHARA-AGF-2026-05-29,Vd from .agf NM record.
OHARA-BSM93,glass_code,641569,,,manufacturer,OHARA-AGF-2026-05-29,glass code from .agf.
OHARA-BSM93,dPgF,0.0,,,manufacturer,OHARA-AGF-2026-05-29,.agf ED record (dPgF).
OHARA-BSM93,wl_min_um,0.334,um,,manufacturer,OHARA-AGF-2026-05-29,.agf LD lower wavelength limit.
OHARA-BSM93,wl_max_um,2.325,um,,manufacturer,OHARA-AGF-2026-05-29,.agf LD upper wavelength limit.
OHARA-FPL51,refractive_index_nd,1.496999,,587.6,manufacturer,OHARA-AGF-2026-05-29,nd from .agf NM record.
OHARA-FPL51,abbe_number_vd,81.61466,,587.6,manufacturer,OHARA-AGF-2026-05-29,Vd from .agf NM record.
OHARA-FPL51,glass_code,497816,,,manufacturer,OHARA-AGF-2026-05-29,glass code from .agf.
OHARA-FPL51,dPgF,0.0,,,manufacturer,OHARA-AGF-2026-05-29,.agf ED record (dPgF).
OHARA-FPL51,wl_min_um,0.334,um,,manufacturer,OHARA-AGF-2026-05-29,.agf LD lower wavelength limit.
OHARA-FPL51,wl_max_um,2.325,um,,manufacturer,OHARA-AGF-2026-05-29,.agf LD upper wavelength limit.
OHARA-FPL52,refractive_index_nd,1.455999,,587.6,manufacturer,OHARA-AGF-2026-05-29,nd from .agf NM record.
OHARA-FPL52,abbe_number_vd,90.31888,,587.6,manufacturer,OHARA-AGF-2026-05-29,Vd from .agf NM record.
OHARA-FPL52,glass_code,456903,,,manufacturer,OHARA-AGF-2026-05-29,glass code from .agf.
OHARA-FPL52,dPgF,0.0,,,manufacturer,OHARA-AGF-2026-05-29,.agf ED record (dPgF).
OHARA-FPL52,wl_min_um,0.334,um,,manufacturer,OHARA-AGF-2026-05-29,.agf LD lower wavelength limit.
OHARA-FPL52,wl_max_um,2.325,um,,manufacturer,OHARA-AGF-2026-05-29,.agf LD upper wavelength limit.
OHARA-FPL53,refractive_index_nd,1.43875,,587.6,manufacturer,OHARA-AGF-2026-05-29,nd from .agf NM record.
OHARA-FPL53,abbe_number_vd,94.960437,,587.6,manufacturer,OHARA-AGF-2026-05-29,Vd from .agf NM record.
OHARA-FPL53,glass_code,439950,,,manufacturer,OHARA-AGF-2026-05-29,glass code from .agf.
OHARA-FPL53,dPgF,0.0,,,manufacturer,OHARA-AGF-2026-05-29,.agf ED record (dPgF).
OHARA-FPL53,wl_min_um,0.334,um,,manufacturer,OHARA-AGF-2026-05-29,.agf LD lower wavelength limit.
OHARA-FPL53,wl_max_um,2.325,um,,manufacturer,OHARA-AGF-2026-05-29,.agf LD upper wavelength limit.
OHARA-FSL3,refractive_index_nd,1.464499,,587.6,manufacturer,OHARA-AGF-2026-05-29,nd from .agf NM record.
OHARA-FSL3,abbe_number_vd,65.938855,,587.6,manufacturer,OHARA-AGF-2026-05-29,Vd from .agf NM record.
OHARA-FSL3,glass_code,465659,,,manufacturer,OHARA-AGF-2026-05-29,glass code from .agf.
OHARA-FSL3,cte,7.9,1e-6/K,,manufacturer,OHARA-AGF-2026-05-29,.agf ED record (CTE -30/+70).
OHARA-FSL3,density,2.25,g/cm3,,manufacturer,OHARA-AGF-2026-05-29,.agf ED record (density).
OHARA-FSL3,dPgF,-0.002,,,manufacturer,OHARA-AGF-2026-05-29,.agf ED record (dPgF).
OHARA-FSL3,wl_min_um,0.3,um,,manufacturer,OHARA-AGF-2026-05-29,.agf LD lower wavelength limit.
OHARA-FSL3,wl_max_um,2.4,um,,manufacturer,OHARA-AGF-2026-05-29,.agf LD upper wavelength limit.
OHARA-FSL5,refractive_index_nd,1.48749,,587.6,manufacturer,OHARA-AGF-2026-05-29,nd from .agf NM record.
OHARA-FSL5,abbe_number_vd,70.21026,,587.6,manufacturer,OHARA-AGF-2026-05-29,Vd from .agf NM record.
OHARA-FSL5,glass_code,487702,,,manufacturer,OHARA-AGF-2026-05-29,glass code from .agf.
OHARA-FSL5,dPgF,0.0,,,manufacturer,OHARA-AGF-2026-05-29,.agf ED record (dPgF).
OHARA-FSL5,wl_min_um,0.334,um,,manufacturer,OHARA-AGF-2026-05-29,.agf LD lower wavelength limit.
OHARA-FSL5,wl_max_um,2.325,um,,manufacturer,OHARA-AGF-2026-05-29,.agf LD upper wavelength limit.
OHARA-FTL8,refractive_index_nd,1.511179,,587.6,manufacturer,OHARA-AGF-2026-05-29,nd from .agf NM record.
OHARA-FTL8,abbe_number_vd,51.020607,,587.6,manufacturer,OHARA-AGF-2026-05-29,Vd from .agf NM record.
OHARA-FTL8,glass_code,511510,,,manufacturer,OHARA-AGF-2026-05-29,glass code from .agf.
OHARA-FTL8,cte,9.0,1e-6/K,,manufacturer,OHARA-AGF-2026-05-29,.agf ED record (CTE -30/+70).
OHARA-FTL8,density,2.5,g/cm3,,manufacturer,OHARA-AGF-2026-05-29,.agf ED record (density).
OHARA-FTL8,dPgF,0.0058,,,manufacturer,OHARA-AGF-2026-05-29,.agf ED record (dPgF).
OHARA-FTL8,wl_min_um,0.3,um,,manufacturer,OHARA-AGF-2026-05-29,.agf LD lower wavelength limit.
OHARA-FTL8,wl_max_um,2.4,um,,manufacturer,OHARA-AGF-2026-05-29,.agf LD upper wavelength limit.
OHARA-FTL10,refractive_index_nd,1.501372,,587.6,manufacturer,OHARA-AGF-2026-05-29,nd from .agf NM record.
OHARA-FTL10,abbe_number_vd,56.399833,,587.6,manufacturer,OHARA-AGF-2026-05-29,Vd from .agf NM record.
OHARA-FTL10,glass_code,501564,,,manufacturer,OHARA-AGF-2026-05-29,glass code from .agf.
OHARA-FTL10,cte,9.2,1e-6/K,,manufacturer,OHARA-AGF-2026-05-29,.agf ED record (CTE -30/+70).
OHARA-FTL10,density,2.53,g/cm3,,manufacturer,OHARA-AGF-2026-05-29,.agf ED record (density).
OHARA-FTL10,dPgF,0.0035,,,manufacturer,OHARA-AGF-2026-05-29,.agf ED record (dPgF).
OHARA-FTL10,wl_min_um,0.365,um,,manufacturer,OHARA-AGF-2026-05-29,.agf LD lower wavelength limit.
OHARA-FTL10,wl_max_um,0.9,um,,manufacturer,OHARA-AGF-2026-05-29,.agf LD upper wavelength limit.
OHARA-FTM8,refractive_index_nd,1.532565,,587.6,manufacturer,OHARA-AGF-2026-05-29,nd from .agf NM record.
OHARA-FTM8,abbe_number_vd,45.914102,,587.6,manufacturer,OHARA-AGF-2026-05-29,Vd from .agf NM record.
OHARA-FTM8,glass_code,533459,,,manufacturer,OHARA-AGF-2026-05-29,glass code from .agf.
OHARA-FTM8,cte,8.5,1e-6/K,,manufacturer,OHARA-AGF-2026-05-29,.agf ED record (CTE -30/+70).
OHARA-FTM8,density,2.53,g/cm3,,manufacturer,OHARA-AGF-2026-05-29,.agf ED record (density).
OHARA-FTM8,dPgF,0.0077,,,manufacturer,OHARA-AGF-2026-05-29,.agf ED record (dPgF).
OHARA-FTM8,wl_min_um,0.3,um,,manufacturer,OHARA-AGF-2026-05-29,.agf LD lower wavelength limit.
OHARA-FTM8,wl_max_um,2.4,um,,manufacturer,OHARA-AGF-2026-05-29,.agf LD upper wavelength limit.
OHARA-FTM16,refractive_index_nd,1.592701,,587.6,manufacturer,OHARA-AGF-2026-05-29,nd from .agf NM record.
OHARA-FTM16,abbe_number_vd,35.296315,,587.6,manufacturer,OHARA-AGF-2026-05-29,Vd from .agf NM record.
OHARA-FTM16,glass_code,593353,,,manufacturer,OHARA-AGF-2026-05-29,glass code from .agf.
OHARA-FTM16,dPgF,0.0,,,manufacturer,OHARA-AGF-2026-05-29,.agf ED record (dPgF).
OHARA-FTM16,wl_min_um,0.334,um,,manufacturer,OHARA-AGF-2026-05-29,.agf LD lower wavelength limit.
OHARA-FTM16,wl_max_um,2.325,um,,manufacturer,OHARA-AGF-2026-05-29,.agf LD upper wavelength limit.
OHARA-L-BAL35,refractive_index_nd,1.58913,,587.6,manufacturer,OHARA-AGF-2026-05-29,nd from .agf NM record.
OHARA-L-BAL35,abbe_number_vd,61.152601,,587.6,manufacturer,OHARA-AGF-2026-05-29,Vd from .agf NM record.
OHARA-L-BAL35,glass_code,589612,,,manufacturer,OHARA-AGF-2026-05-29,glass code from .agf.
OHARA-L-BAL35,dPgF,-0.0043,,,manufacturer,OHARA-AGF-2026-05-29,.agf ED record (dPgF).
OHARA-L-BAL35,wl_min_um,0.365015,um,,manufacturer,OHARA-AGF-2026-05-29,.agf LD lower wavelength limit.
OHARA-L-BAL35,wl_max_um,2.32542,um,,manufacturer,OHARA-AGF-2026-05-29,.agf LD upper wavelength limit.
OHARA-L-BAL35P,refractive_index_nd,1.59208,,587.6,manufacturer,OHARA-AGF-2026-05-29,nd from .agf NM record.
OHARA-L-BAL35P,abbe_number_vd,60.993997,,587.6,manufacturer,OHARA-AGF-2026-05-29,Vd from .agf NM record.
OHARA-L-BAL35P,dPgF,-0.0046,,,manufacturer,OHARA-AGF-2026-05-29,.agf ED record (dPgF).
OHARA-L-BAL35P,wl_min_um,0.365015,um,,manufacturer,OHARA-AGF-2026-05-29,.agf LD lower wavelength limit.
OHARA-L-BAL35P,wl_max_um,2.32542,um,,manufacturer,OHARA-AGF-2026-05-29,.agf LD upper wavelength limit.
OHARA-L-BAL42,refractive_index_nd,1.583126,,587.6,manufacturer,OHARA-AGF-2026-05-29,nd from .agf NM record.
OHARA-L-BAL42,abbe_number_vd,59.385694,,587.6,manufacturer,OHARA-AGF-2026-05-29,Vd from .agf NM record.
OHARA-L-BAL42,glass_code,583594,,,manufacturer,OHARA-AGF-2026-05-29,glass code from .agf.
OHARA-L-BAL42,dPgF,-0.0031,,,manufacturer,OHARA-AGF-2026-05-29,.agf ED record (dPgF).
OHARA-L-BAL42,wl_min_um,0.365015,um,,manufacturer,OHARA-AGF-2026-05-29,.agf LD lower wavelength limit.
OHARA-L-BAL42,wl_max_um,2.32542,um,,manufacturer,OHARA-AGF-2026-05-29,.agf LD upper wavelength limit.
OHARA-L-BAL42P,refractive_index_nd,1.58593,,587.6,manufacturer,OHARA-AGF-2026-05-29,nd from .agf NM record.
OHARA-L-BAL42P,abbe_number_vd,59.248294,,587.6,manufacturer,OHARA-AGF-2026-05-29,Vd from .agf NM record.
OHARA-L-BAL42P,glass_code,583594,,,manufacturer,OHARA-AGF-2026-05-29,glass code from .agf.
OHARA-L-BAL42P,dPgF,-0.0031,,,manufacturer,OHARA-AGF-2026-05-29,.agf ED record (dPgF).
OHARA-L-BAL42P,wl_min_um,0.365015,um,,manufacturer,OHARA-AGF-2026-05-29,.agf LD lower wavelength limit.
OHARA-L-BAL42P,wl_max_um,2.32542,um,,manufacturer,OHARA-AGF-2026-05-29,.agf LD upper wavelength limit.
OHARA-L-BAL43,refractive_index_nd,1.585729,,587.6,manufacturer,OHARA-AGF-2026-05-29,nd from .agf NM record.
OHARA-L-BAL43,abbe_number_vd,59.69698,,587.6,manufacturer,OHARA-AGF-2026-05-29,Vd from .agf NM record.
OHARA-L-BAL43,dPgF,-0.0034,,,manufacturer,OHARA-AGF-2026-05-29,.agf ED record (dPgF).
OHARA-L-BAL43,wl_min_um,0.365015,um,,manufacturer,OHARA-AGF-2026-05-29,.agf LD lower wavelength limit.
OHARA-L-BAL43,wl_max_um,2.32542,um,,manufacturer,OHARA-AGF-2026-05-29,.agf LD upper wavelength limit.
OHARA-L-BBH1,refractive_index_nd,2.101949,,587.6,manufacturer,OHARA-AGF-2026-05-29,nd from .agf NM record.
OHARA-L-BBH1,abbe_number_vd,16.785097,,587.6,manufacturer,OHARA-AGF-2026-05-29,Vd from .agf NM record.
OHARA-L-BBH1,wl_min_um,0.3,um,,manufacturer,OHARA-AGF-2026-05-29,.agf LD lower wavelength limit.
OHARA-L-BBH1,wl_max_um,2.4,um,,manufacturer,OHARA-AGF-2026-05-29,.agf LD upper wavelength limit.
OHARA-L-BBH2,refractive_index_nd,2.102999,,587.6,manufacturer,OHARA-AGF-2026-05-29,nd from .agf NM record.
OHARA-L-BBH2,abbe_number_vd,18.051064,,587.6,manufacturer,OHARA-AGF-2026-05-29,Vd from .agf NM record.
OHARA-L-BBH2,dPgF,0.0439,,,manufacturer,OHARA-AGF-2026-05-29,.agf ED record (dPgF).
OHARA-L-BBH2,wl_min_um,0.3,um,,manufacturer,OHARA-AGF-2026-05-29,.agf LD lower wavelength limit.
OHARA-L-BBH2,wl_max_um,2.4,um,,manufacturer,OHARA-AGF-2026-05-29,.agf LD upper wavelength limit.
OHARA-L-BSL7,refractive_index_nd,1.51633,,587.6,manufacturer,OHARA-AGF-2026-05-29,nd from .agf NM record.
OHARA-L-BSL7,abbe_number_vd,64.065129,,587.6,manufacturer,OHARA-AGF-2026-05-29,Vd from .agf NM record.
OHARA-L-BSL7,glass_code,516641,,,manufacturer,OHARA-AGF-2026-05-29,glass code from .agf.
OHARA-L-BSL7,dPgF,-0.0045,,,manufacturer,OHARA-AGF-2026-05-29,.agf ED record (dPgF).
OHARA-L-BSL7,wl_min_um,0.365015,um,,manufacturer,OHARA-AGF-2026-05-29,.agf LD lower wavelength limit.
OHARA-L-BSL7,wl_max_um,2.32542,um,,manufacturer,OHARA-AGF-2026-05-29,.agf LD upper wavelength limit.
OHARA-L-LAH53,refractive_index_nd,1.806249,,587.6,manufacturer,OHARA-AGF-2026-05-29,nd from .agf NM record.
OHARA-L-LAH53,abbe_number_vd,40.907302,,587.6,manufacturer,OHARA-AGF-2026-05-29,Vd from .agf NM record.
OHARA-L-LAH53,glass_code,806409,,,manufacturer,OHARA-AGF-2026-05-29,glass code from .agf.
OHARA-L-LAH53,dPgF,-0.0062,,,manufacturer,OHARA-AGF-2026-05-29,.agf ED record (dPgF).
OHARA-L-LAH53,wl_min_um,0.365015,um,,manufacturer,OHARA-AGF-2026-05-29,.agf LD lower wavelength limit.
OHARA-L-LAH53,wl_max_um,2.32542,um,,manufacturer,OHARA-AGF-2026-05-29,.agf LD upper wavelength limit.
OHARA-L-LAH81,refractive_index_nd,1.8061,,587.6,manufacturer,OHARA-AGF-2026-05-29,nd from .agf NM record.
OHARA-L-LAH81,abbe_number_vd,40.400738,,587.6,manufacturer,OHARA-AGF-2026-05-29,Vd from .agf NM record.
OHARA-L-LAH81,glass_code,806404,,,manufacturer,OHARA-AGF-2026-05-29,glass code from .agf.
OHARA-L-LAH81,cte,5.8,1e-6/K,,manufacturer,OHARA-AGF-2026-05-29,.agf ED record (CTE -30/+70).
OHARA-L-LAH81,density,4.53,g/cm3,,manufacturer,OHARA-AGF-2026-05-29,.agf ED record (density).
OHARA-L-LAH81,dPgF,-0.0057,,,manufacturer,OHARA-AGF-2026-05-29,.agf ED record (dPgF).
OHARA-L-LAH81,wl_min_um,0.34,um,,manufacturer,OHARA-AGF-2026-05-29,.agf LD lower wavelength limit.
OHARA-L-LAH81,wl_max_um,2.4,um,,manufacturer,OHARA-AGF-2026-05-29,.agf LD upper wavelength limit.
OHARA-L-LAH83,refractive_index_nd,1.864,,587.6,manufacturer,OHARA-AGF-2026-05-29,nd from .agf NM record.
OHARA-L-LAH83,abbe_number_vd,40.577742,,587.6,manufacturer,OHARA-AGF-2026-05-29,Vd from .agf NM record.
OHARA-L-LAH83,glass_code,864406,,,manufacturer,OHARA-AGF-2026-05-29,glass code from .agf.
OHARA-L-LAH83,cte,6.8,1e-6/K,,manufacturer,OHARA-AGF-2026-05-29,.agf ED record (CTE -30/+70).
OHARA-L-LAH83,density,5.29,g/cm3,,manufacturer,OHARA-AGF-2026-05-29,.agf ED record (density).
OHARA-L-LAH83,dPgF,-0.0089,,,manufacturer,OHARA-AGF-2026-05-29,.agf ED record (dPgF).
OHARA-L-LAH83,wl_min_um,0.31,um,,manufacturer,OHARA-AGF-2026-05-29,.agf LD lower wavelength limit.
OHARA-L-LAH83,wl_max_um,2.4,um,,manufacturer,OHARA-AGF-2026-05-29,.agf LD upper wavelength limit.
OHARA-L-LAH84,refractive_index_nd,1.80835,,587.6,manufacturer,OHARA-AGF-2026-05-29,nd from .agf NM record.
OHARA-L-LAH84,abbe_number_vd,40.548503,,587.6,manufacturer,OHARA-AGF-2026-05-29,Vd from .agf NM record.
OHARA-L-LAH84,dPgF,-0.0067,,,manufacturer,OHARA-AGF-2026-05-29,.agf ED record (dPgF).
OHARA-L-LAH84,wl_min_um,0.365015,um,,manufacturer,OHARA-AGF-2026-05-29,.agf LD lower wavelength limit.
OHARA-L-LAH84,wl_max_um,2.32542,um,,manufacturer,OHARA-AGF-2026-05-29,.agf LD upper wavelength limit.
OHARA-L-LAH85V,refractive_index_nd,1.854,,587.6,manufacturer,OHARA-AGF-2026-05-29,nd from .agf NM record.
OHARA-L-LAH85V,abbe_number_vd,40.378368,,587.6,manufacturer,OHARA-AGF-2026-05-29,Vd from .agf NM record.
OHARA-L-LAH85V,dPgF,-0.0073,,,manufacturer,OHARA-AGF-2026-05-29,.agf ED record (dPgF).
OHARA-L-LAH85V,wl_min_um,0.365015,um,,manufacturer,OHARA-AGF-2026-05-29,.agf LD lower wavelength limit.
OHARA-L-LAH85V,wl_max_um,2.32542,um,,manufacturer,OHARA-AGF-2026-05-29,.agf LD upper wavelength limit.
OHARA-L-LAH84P,refractive_index_nd,1.81225,,587.6,manufacturer,OHARA-AGF-2026-05-29,nd from .agf NM record.
OHARA-L-LAH84P,abbe_number_vd,40.294279,,587.6,manufacturer,OHARA-AGF-2026-05-29,Vd from .agf NM record.
OHARA-L-LAH84P,dPgF,-0.0066,,,manufacturer,OHARA-AGF-2026-05-29,.agf ED record (dPgF).
OHARA-L-LAH84P,wl_min_um,0.365015,um,,manufacturer,OHARA-AGF-2026-05-29,.agf LD lower wavelength limit.
OHARA-L-LAH84P,wl_max_um,2.32542,um,,manufacturer,OHARA-AGF-2026-05-29,.agf LD upper wavelength limit.
OHARA-L-LAH85,refractive_index_nd,1.854,,587.6,manufacturer,OHARA-AGF-2026-05-29,nd from .agf NM record.
OHARA-L-LAH85,abbe_number_vd,40.378368,,587.6,manufacturer,OHARA-AGF-2026-05-29,Vd from .agf NM record.
OHARA-L-LAH85,dPgF,-0.0073,,,manufacturer,OHARA-AGF-2026-05-29,.agf ED record (dPgF).
OHARA-L-LAH85,wl_min_um,0.365015,um,,manufacturer,OHARA-AGF-2026-05-29,.agf LD lower wavelength limit.
OHARA-L-LAH85,wl_max_um,2.32542,um,,manufacturer,OHARA-AGF-2026-05-29,.agf LD upper wavelength limit.
OHARA-L-LAH86,refractive_index_nd,1.902699,,587.6,manufacturer,OHARA-AGF-2026-05-29,nd from .agf NM record.
OHARA-L-LAH86,abbe_number_vd,31.00532,,587.6,manufacturer,OHARA-AGF-2026-05-29,Vd from .agf NM record.
OHARA-L-LAH86,dPgF,0.003,,,manufacturer,OHARA-AGF-2026-05-29,.agf ED record (dPgF).
OHARA-L-LAH86,wl_min_um,0.365,um,,manufacturer,OHARA-AGF-2026-05-29,.agf LD lower wavelength limit.
OHARA-L-LAH86,wl_max_um,2.325,um,,manufacturer,OHARA-AGF-2026-05-29,.agf LD upper wavelength limit.
OHARA-L-LAH87,refractive_index_nd,1.7703,,587.6,manufacturer,OHARA-AGF-2026-05-29,nd from .agf NM record.
OHARA-L-LAH87,abbe_number_vd,47.401904,,587.6,manufacturer,OHARA-AGF-2026-05-29,Vd from .agf NM record.
OHARA-L-LAH87,dPgF,-0.0086,,,manufacturer,OHARA-AGF-2026-05-29,.agf ED record (dPgF).
OHARA-L-LAH87,wl_min_um,0.365,um,,manufacturer,OHARA-AGF-2026-05-29,.agf LD lower wavelength limit.
OHARA-L-LAH87,wl_max_um,2.325,um,,manufacturer,OHARA-AGF-2026-05-29,.agf LD upper wavelength limit.
OHARA-L-LAH90,refractive_index_nd,1.8322,,587.6,manufacturer,OHARA-AGF-2026-05-29,nd from .agf NM record.
OHARA-L-LAH90,abbe_number_vd,40.097595,,587.6,manufacturer,OHARA-AGF-2026-05-29,Vd from .agf NM record.
OHARA-L-LAH90,dPgF,-0.0052,,,manufacturer,OHARA-AGF-2026-05-29,.agf ED record (dPgF).
OHARA-L-LAH90,wl_min_um,0.365015,um,,manufacturer,OHARA-AGF-2026-05-29,.agf LD lower wavelength limit.
OHARA-L-LAH90,wl_max_um,2.32542,um,,manufacturer,OHARA-AGF-2026-05-29,.agf LD upper wavelength limit.
OHARA-L-LAH91,refractive_index_nd,1.7645,,587.6,manufacturer,OHARA-AGF-2026-05-29,nd from .agf NM record.
OHARA-L-LAH91,abbe_number_vd,49.096913,,587.6,manufacturer,OHARA-AGF-2026-05-29,Vd from .agf NM record.
OHARA-L-LAH91,dPgF,-0.0092,,,manufacturer,OHARA-AGF-2026-05-29,.agf ED record (dPgF).
OHARA-L-LAH91,wl_min_um,0.365015,um,,manufacturer,OHARA-AGF-2026-05-29,.agf LD lower wavelength limit.
OHARA-L-LAH91,wl_max_um,2.32542,um,,manufacturer,OHARA-AGF-2026-05-29,.agf LD upper wavelength limit.
OHARA-L-LAH94,refractive_index_nd,1.860999,,587.6,manufacturer,OHARA-AGF-2026-05-29,nd from .agf NM record.
OHARA-L-LAH94,abbe_number_vd,37.097767,,587.6,manufacturer,OHARA-AGF-2026-05-29,Vd from .agf NM record.
OHARA-L-LAH94,dPgF,-0.0029,,,manufacturer,OHARA-AGF-2026-05-29,.agf ED record (dPgF).
OHARA-L-LAH94,wl_min_um,0.404656,um,,manufacturer,OHARA-AGF-2026-05-29,.agf LD lower wavelength limit.
OHARA-L-LAH94,wl_max_um,2.32542,um,,manufacturer,OHARA-AGF-2026-05-29,.agf LD upper wavelength limit.
OHARA-L-LAL12,refractive_index_nd,1.6779,,587.6,manufacturer,OHARA-AGF-2026-05-29,nd from .agf NM record.
OHARA-L-LAL12,abbe_number_vd,54.88744,,587.6,manufacturer,OHARA-AGF-2026-05-29,Vd from .agf NM record.
OHARA-L-LAL12,glass_code,678549,,,manufacturer,OHARA-AGF-2026-05-29,glass code from .agf.
OHARA-L-LAL12,dPgF,-0.0069,,,manufacturer,OHARA-AGF-2026-05-29,.agf ED record (dPgF).
OHARA-L-LAL12,wl_min_um,0.365015,um,,manufacturer,OHARA-AGF-2026-05-29,.agf LD lower wavelength limit.
OHARA-L-LAL12,wl_max_um,2.32542,um,,manufacturer,OHARA-AGF-2026-05-29,.agf LD upper wavelength limit.
OHARA-L-LAL13,refractive_index_nd,1.6935,,587.6,manufacturer,OHARA-AGF-2026-05-29,nd from .agf NM record.
OHARA-L-LAL13,abbe_number_vd,53.185799,,587.6,manufacturer,OHARA-AGF-2026-05-29,Vd from .agf NM record.
OHARA-L-LAL13,glass_code,694532,,,manufacturer,OHARA-AGF-2026-05-29,glass code from .agf.
OHARA-L-LAL13,dPgF,-0.0072,,,manufacturer,OHARA-AGF-2026-05-29,.agf ED record (dPgF).
OHARA-L-LAL13,wl_min_um,0.365015,um,,manufacturer,OHARA-AGF-2026-05-29,.agf LD lower wavelength limit.
OHARA-L-LAL13,wl_max_um,2.32542,um,,manufacturer,OHARA-AGF-2026-05-29,.agf LD upper wavelength limit.
OHARA-L-LAL15,refractive_index_nd,1.69304,,587.6,manufacturer,OHARA-AGF-2026-05-29,nd from .agf NM record.
OHARA-L-LAL15,abbe_number_vd,52.9306,,587.6,manufacturer,OHARA-AGF-2026-05-29,Vd from .agf NM record.
OHARA-L-LAL15,dPgF,-0.0091,,,manufacturer,OHARA-AGF-2026-05-29,.agf ED record (dPgF).
OHARA-L-LAL15,wl_min_um,0.365015,um,,manufacturer,OHARA-AGF-2026-05-29,.agf LD lower wavelength limit.
OHARA-L-LAL15,wl_max_um,2.32542,um,,manufacturer,OHARA-AGF-2026-05-29,.agf LD upper wavelength limit.
OHARA-L-LAM60,refractive_index_nd,1.743198,,587.6,manufacturer,OHARA-AGF-2026-05-29,nd from .agf NM record.
OHARA-L-LAM60,abbe_number_vd,49.295578,,587.6,manufacturer,OHARA-AGF-2026-05-29,Vd from .agf NM record.
OHARA-L-LAM60,glass_code,743493,,,manufacturer,OHARA-AGF-2026-05-29,glass code from .agf.
OHARA-L-LAM60,dPgF,-0.0088,,,manufacturer,OHARA-AGF-2026-05-29,.agf ED record (dPgF).
OHARA-L-LAM60,wl_min_um,0.365015,um,,manufacturer,OHARA-AGF-2026-05-29,.agf LD lower wavelength limit.
OHARA-L-LAM60,wl_max_um,2.32542,um,,manufacturer,OHARA-AGF-2026-05-29,.agf LD upper wavelength limit.
OHARA-L-LAM69,refractive_index_nd,1.73077,,587.6,manufacturer,OHARA-AGF-2026-05-29,nd from .agf NM record.
OHARA-L-LAM69,abbe_number_vd,40.508156,,587.6,manufacturer,OHARA-AGF-2026-05-29,Vd from .agf NM record.
OHARA-L-LAM69,glass_code,731405,,,manufacturer,OHARA-AGF-2026-05-29,glass code from .agf.
OHARA-L-LAM69,dPgF,-0.0031,,,manufacturer,OHARA-AGF-2026-05-29,.agf ED record (dPgF).
OHARA-L-LAM69,wl_min_um,0.365015,um,,manufacturer,OHARA-AGF-2026-05-29,.agf LD lower wavelength limit.
OHARA-L-LAM69,wl_max_um,2.32542,um,,manufacturer,OHARA-AGF-2026-05-29,.agf LD upper wavelength limit.
OHARA-L-LAM72,refractive_index_nd,1.733099,,587.6,manufacturer,OHARA-AGF-2026-05-29,nd from .agf NM record.
OHARA-L-LAM72,abbe_number_vd,48.896607,,587.6,manufacturer,OHARA-AGF-2026-05-29,Vd from .agf NM record.
OHARA-L-LAM72,glass_code,733489,,,manufacturer,OHARA-AGF-2026-05-29,glass code from .agf.
OHARA-L-LAM72,cte,6.6,1e-6/K,,manufacturer,OHARA-AGF-2026-05-29,.agf ED record (CTE -30/+70).
OHARA-L-LAM72,density,3.89,g/cm3,,manufacturer,OHARA-AGF-2026-05-29,.agf ED record (density).
OHARA-L-LAM72,dPgF,-0.0093,,,manufacturer,OHARA-AGF-2026-05-29,.agf ED record (dPgF).
OHARA-L-LAM72,wl_min_um,0.29,um,,manufacturer,OHARA-AGF-2026-05-29,.agf LD lower wavelength limit.
OHARA-L-LAM72,wl_max_um,2.4,um,,manufacturer,OHARA-AGF-2026-05-29,.agf LD upper wavelength limit.
OHARA-L-NBH54,refractive_index_nd,1.902,,587.6,manufacturer,OHARA-AGF-2026-05-29,nd from .agf NM record.
OHARA-L-NBH54,abbe_number_vd,25.101413,,587.6,manufacturer,OHARA-AGF-2026-05-29,Vd from .agf NM record.
OHARA-L-NBH54,glass_code,902251,,,manufacturer,OHARA-AGF-2026-05-29,glass code from .agf.
OHARA-L-NBH54,cte,8.1,1e-6/K,,manufacturer,OHARA-AGF-2026-05-29,.agf ED record (CTE -30/+70).
OHARA-L-NBH54,density,3.64,g/cm3,,manufacturer,OHARA-AGF-2026-05-29,.agf ED record (density).
OHARA-L-NBH54,dPgF,0.0108,,,manufacturer,OHARA-AGF-2026-05-29,.agf ED record (dPgF).
OHARA-L-NBH54,wl_min_um,0.37,um,,manufacturer,OHARA-AGF-2026-05-29,.agf LD lower wavelength limit.
