Repository: br24563/Glass-Match

# GlassMatch
Open-source optical glass selection, comparison, and material database.
**2,959 materials · 18 source collections · 364 traceable sources** · data
version pinned by [`MANIFEST.json`](data/normalized/MANIFEST.json) ·
[how the data is validated](docs/VALIDATION.md) — search,
rank, compare, and inspect provenance for oxide glasses, crystals, IR
materials, polymers, and moldables.
> Screenshots captured from a live run (`start.bat`); regenerate with
> `python scripts/capture_screenshots.py` (needs `pip install playwright` and a
> local Microsoft Edge install).

File: data/normalized/properties.csv (part 10 of 41)
glass_id,property,value,unit,reference_wavelength_nm,data_type,source_id,notes
OHARA-L-NBH54,wl_max_um,2.4,um,,manufacturer,OHARA-AGF-2026-05-29,.agf LD upper wavelength limit.
OHARA-L-PHL1,refractive_index_nd,1.56455,,587.6,manufacturer,OHARA-AGF-2026-05-29,nd from .agf NM record.
OHARA-L-PHL1,abbe_number_vd,60.818065,,587.6,manufacturer,OHARA-AGF-2026-05-29,Vd from .agf NM record.
OHARA-L-PHL1,glass_code,565608,,,manufacturer,OHARA-AGF-2026-05-29,glass code from .agf.
OHARA-L-PHL1,cte,10.5,1e-6/K,,manufacturer,OHARA-AGF-2026-05-29,.agf ED record (CTE -30/+70).
OHARA-L-PHL1,density,3.18,g/cm3,,manufacturer,OHARA-AGF-2026-05-29,.agf ED record (density).
OHARA-L-PHL1,dPgF,0.0026,,,manufacturer,OHARA-AGF-2026-05-29,.agf ED record (dPgF).
OHARA-L-PHL1,wl_min_um,0.31,um,,manufacturer,OHARA-AGF-2026-05-29,.agf LD lower wavelength limit.
OHARA-L-PHL1,wl_max_um,2.4,um,,manufacturer,OHARA-AGF-2026-05-29,.agf LD upper wavelength limit.
OHARA-L-PHL2,refractive_index_nd,1.5588,,587.6,manufacturer,OHARA-AGF-2026-05-29,nd from .agf NM record.
OHARA-L-PHL2,abbe_number_vd,62.558541,,587.6,manufacturer,OHARA-AGF-2026-05-29,Vd from .agf NM record.
OHARA-L-PHL2,glass_code,559625,,,manufacturer,OHARA-AGF-2026-05-29,glass code from .agf.
OHARA-L-PHL2,dPgF,0.0027,,,manufacturer,OHARA-AGF-2026-05-29,.agf ED record (dPgF).
OHARA-L-PHL2,wl_min_um,0.365015,um,,manufacturer,OHARA-AGF-2026-05-29,.agf LD lower wavelength limit.
OHARA-L-PHL2,wl_max_um,2.32542,um,,manufacturer,OHARA-AGF-2026-05-29,.agf LD upper wavelength limit.
OHARA-L-TIH53,refractive_index_nd,1.84666,,587.6,manufacturer,OHARA-AGF-2026-05-29,nd from .agf NM record.
OHARA-L-TIH53,abbe_number_vd,23.773536,,587.6,manufacturer,OHARA-AGF-2026-05-29,Vd from .agf NM record.
OHARA-L-TIH53,dPgF,0.0168,,,manufacturer,OHARA-AGF-2026-05-29,.agf ED record (dPgF).
OHARA-L-TIH53,wl_min_um,0.404656,um,,manufacturer,OHARA-AGF-2026-05-29,.agf LD lower wavelength limit.
OHARA-L-TIH53,wl_max_um,2.32542,um,,manufacturer,OHARA-AGF-2026-05-29,.agf LD upper wavelength limit.
OHARA-L-TIM28,refractive_index_nd,1.689479,,587.6,manufacturer,OHARA-AGF-2026-05-29,nd from .agf NM record.
OHARA-L-TIM28,abbe_number_vd,31.023399,,587.6,manufacturer,OHARA-AGF-2026-05-29,Vd from .agf NM record.
OHARA-L-TIM28,glass_code,689311,,,manufacturer,OHARA-AGF-2026-05-29,glass code from .agf.
OHARA-L-TIM28,dPgF,0.0074,,,manufacturer,OHARA-AGF-2026-05-29,.agf ED record (dPgF).
OHARA-L-TIM28,wl_min_um,0.404656,um,,manufacturer,OHARA-AGF-2026-05-29,.agf LD lower wavelength limit.
OHARA-L-TIM28,wl_max_um,2.32542,um,,manufacturer,OHARA-AGF-2026-05-29,.agf LD upper wavelength limit.
OHARA-L-TIM28P,refractive_index_nd,1.694529,,587.6,manufacturer,OHARA-AGF-2026-05-29,nd from .agf NM record.
OHARA-L-TIM28P,abbe_number_vd,30.655992,,587.6,manufacturer,OHARA-AGF-2026-05-29,Vd from .agf NM record.
OHARA-L-TIM28P,glass_code,689311,,,manufacturer,OHARA-AGF-2026-05-29,glass code from .agf.
OHARA-L-TIM28P,dPgF,0.0073,,,manufacturer,OHARA-AGF-2026-05-29,.agf ED record (dPgF).
OHARA-L-TIM28P,wl_min_um,0.404656,um,,manufacturer,OHARA-AGF-2026-05-29,.agf LD lower wavelength limit.
OHARA-L-TIM28P,wl_max_um,2.32542,um,,manufacturer,OHARA-AGF-2026-05-29,.agf LD upper wavelength limit.
OHARA-LAH51,refractive_index_nd,1.785896,,587.6,manufacturer,OHARA-AGF-2026-05-29,nd from .agf NM record.
OHARA-LAH51,abbe_number_vd,44.186159,,587.6,manufacturer,OHARA-AGF-2026-05-29,Vd from .agf NM record.
OHARA-LAH51,glass_code,786442,,,manufacturer,OHARA-AGF-2026-05-29,glass code from .agf.
OHARA-LAH51,dPgF,0.0,,,manufacturer,OHARA-AGF-2026-05-29,.agf ED record (dPgF).
OHARA-LAH51,wl_min_um,0.334,um,,manufacturer,OHARA-AGF-2026-05-29,.agf LD lower wavelength limit.
OHARA-LAH51,wl_max_um,2.325,um,,manufacturer,OHARA-AGF-2026-05-29,.agf LD upper wavelength limit.
OHARA-LAH52,refractive_index_nd,1.799516,,587.6,manufacturer,OHARA-AGF-2026-05-29,nd from .agf NM record.
OHARA-LAH52,abbe_number_vd,42.241337,,587.6,manufacturer,OHARA-AGF-2026-05-29,Vd from .agf NM record.
OHARA-LAH52,glass_code,800422,,,manufacturer,OHARA-AGF-2026-05-29,glass code from .agf.
OHARA-LAH52,dPgF,0.0,,,manufacturer,OHARA-AGF-2026-05-29,.agf ED record (dPgF).
OHARA-LAH52,wl_min_um,0.334,um,,manufacturer,OHARA-AGF-2026-05-29,.agf LD lower wavelength limit.
OHARA-LAH52,wl_max_um,2.325,um,,manufacturer,OHARA-AGF-2026-05-29,.agf LD upper wavelength limit.
OHARA-LAH53,refractive_index_nd,1.806098,,587.6,manufacturer,OHARA-AGF-2026-05-29,nd from .agf NM record.
OHARA-LAH53,abbe_number_vd,40.948508,,587.6,manufacturer,OHARA-AGF-2026-05-29,Vd from .agf NM record.
OHARA-LAH53,glass_code,806410,,,manufacturer,OHARA-AGF-2026-05-29,glass code from .agf.
OHARA-LAH53,dPgF,0.0,,,manufacturer,OHARA-AGF-2026-05-29,.agf ED record (dPgF).
OHARA-LAH53,wl_min_um,0.334,um,,manufacturer,OHARA-AGF-2026-05-29,.agf LD lower wavelength limit.
OHARA-LAH53,wl_max_um,2.325,um,,manufacturer,OHARA-AGF-2026-05-29,.agf LD upper wavelength limit.
OHARA-LAH54,refractive_index_nd,1.815543,,587.6,manufacturer,OHARA-AGF-2026-05-29,nd from .agf NM record.
OHARA-LAH54,abbe_number_vd,44.361146,,587.6,manufacturer,OHARA-AGF-2026-05-29,Vd from .agf NM record.
OHARA-LAH54,glass_code,816444,,,manufacturer,OHARA-AGF-2026-05-29,glass code from .agf.
OHARA-LAH54,dPgF,0.0,,,manufacturer,OHARA-AGF-2026-05-29,.agf ED record (dPgF).
OHARA-LAH54,wl_min_um,0.334,um,,manufacturer,OHARA-AGF-2026-05-29,.agf LD lower wavelength limit.
OHARA-LAH54,wl_max_um,2.325,um,,manufacturer,OHARA-AGF-2026-05-29,.agf LD upper wavelength limit.
OHARA-LAH55,refractive_index_nd,1.834807,,587.6,manufacturer,OHARA-AGF-2026-05-29,nd from .agf NM record.
OHARA-LAH55,abbe_number_vd,42.72372,,587.6,manufacturer,OHARA-AGF-2026-05-29,Vd from .agf NM record.
OHARA-LAH55,glass_code,835427,,,manufacturer,OHARA-AGF-2026-05-29,glass code from .agf.
OHARA-LAH55,dPgF,0.0,,,manufacturer,OHARA-AGF-2026-05-29,.agf ED record (dPgF).
OHARA-LAH55,wl_min_um,0.334,um,,manufacturer,OHARA-AGF-2026-05-29,.agf LD lower wavelength limit.
OHARA-LAH55,wl_max_um,2.325,um,,manufacturer,OHARA-AGF-2026-05-29,.agf LD upper wavelength limit.
OHARA-LAH58,refractive_index_nd,1.882997,,587.6,manufacturer,OHARA-AGF-2026-05-29,nd from .agf NM record.
OHARA-LAH58,abbe_number_vd,40.778667,,587.6,manufacturer,OHARA-AGF-2026-05-29,Vd from .agf NM record.
OHARA-LAH58,glass_code,883408,,,manufacturer,OHARA-AGF-2026-05-29,glass code from .agf.
OHARA-LAH58,dPgF,0.0,,,manufacturer,OHARA-AGF-2026-05-29,.agf ED record (dPgF).
OHARA-LAH58,wl_min_um,0.334,um,,manufacturer,OHARA-AGF-2026-05-29,.agf LD lower wavelength limit.
OHARA-LAH58,wl_max_um,2.325,um,,manufacturer,OHARA-AGF-2026-05-29,.agf LD upper wavelength limit.
OHARA-LAH59,refractive_index_nd,1.816,,587.6,manufacturer,OHARA-AGF-2026-05-29,nd from .agf NM record.
OHARA-LAH59,abbe_number_vd,46.626446,,587.6,manufacturer,OHARA-AGF-2026-05-29,Vd from .agf NM record.
OHARA-LAH59,glass_code,816466,,,manufacturer,OHARA-AGF-2026-05-29,glass code from .agf.
OHARA-LAH59,dPgF,0.0,,,manufacturer,OHARA-AGF-2026-05-29,.agf ED record (dPgF).
OHARA-LAH59,wl_min_um,0.334,um,,manufacturer,OHARA-AGF-2026-05-29,.agf LD lower wavelength limit.
OHARA-LAH59,wl_max_um,2.325,um,,manufacturer,OHARA-AGF-2026-05-29,.agf LD upper wavelength limit.
OHARA-LAH60,refractive_index_nd,1.834,,587.6,manufacturer,OHARA-AGF-2026-05-29,nd from .agf NM record.
OHARA-LAH60,abbe_number_vd,37.166863,,587.6,manufacturer,OHARA-AGF-2026-05-29,Vd from .agf NM record.
OHARA-LAH60,glass_code,834372,,,manufacturer,OHARA-AGF-2026-05-29,glass code from .agf.
OHARA-LAH60,dPgF,0.0,,,manufacturer,OHARA-AGF-2026-05-29,.agf ED record (dPgF).
OHARA-LAH60,wl_min_um,0.334,um,,manufacturer,OHARA-AGF-2026-05-29,.agf LD lower wavelength limit.
OHARA-LAH60,wl_max_um,2.325,um,,manufacturer,OHARA-AGF-2026-05-29,.agf LD upper wavelength limit.
OHARA-LAH63,refractive_index_nd,1.804398,,587.6,manufacturer,OHARA-AGF-2026-05-29,nd from .agf NM record.
OHARA-LAH63,abbe_number_vd,39.581254,,587.6,manufacturer,OHARA-AGF-2026-05-29,Vd from .agf NM record.
OHARA-LAH63,glass_code,804396,,,manufacturer,OHARA-AGF-2026-05-29,glass code from .agf.
OHARA-LAH63,dPgF,0.0,,,manufacturer,OHARA-AGF-2026-05-29,.agf ED record (dPgF).
OHARA-LAH63,wl_min_um,0.334,um,,manufacturer,OHARA-AGF-2026-05-29,.agf LD lower wavelength limit.
OHARA-LAH63,wl_max_um,2.325,um,,manufacturer,OHARA-AGF-2026-05-29,.agf LD upper wavelength limit.
OHARA-LAH64,refractive_index_nd,1.788001,,587.6,manufacturer,OHARA-AGF-2026-05-29,nd from .agf NM record.
OHARA-LAH64,abbe_number_vd,47.385275,,587.6,manufacturer,OHARA-AGF-2026-05-29,Vd from .agf NM record.
OHARA-LAH64,glass_code,788474,,,manufacturer,OHARA-AGF-2026-05-29,glass code from .agf.
OHARA-LAH64,dPgF,0.0,,,manufacturer,OHARA-AGF-2026-05-29,.agf ED record (dPgF).
OHARA-LAH64,wl_min_um,0.334,um,,manufacturer,OHARA-AGF-2026-05-29,.agf LD lower wavelength limit.
OHARA-LAH64,wl_max_um,2.325,um,,manufacturer,OHARA-AGF-2026-05-29,.agf LD upper wavelength limit.
OHARA-LAH65,refractive_index_nd,1.804,,587.6,manufacturer,OHARA-AGF-2026-05-29,nd from .agf NM record.
OHARA-LAH65,abbe_number_vd,46.575911,,587.6,manufacturer,OHARA-AGF-2026-05-29,Vd from .agf NM record.
OHARA-LAH65,glass_code,804466,,,manufacturer,OHARA-AGF-2026-05-29,glass code from .agf.
OHARA-LAH65,dPgF,0.0,,,manufacturer,OHARA-AGF-2026-05-29,.agf ED record (dPgF).
OHARA-LAH65,wl_min_um,0.334,um,,manufacturer,OHARA-AGF-2026-05-29,.agf LD lower wavelength limit.
OHARA-LAH65,wl_max_um,2.325,um,,manufacturer,OHARA-AGF-2026-05-29,.agf LD upper wavelength limit.
OHARA-LAH66,refractive_index_nd,1.772499,,587.6,manufacturer,OHARA-AGF-2026-05-29,nd from .agf NM record.
OHARA-LAH66,abbe_number_vd,49.60134,,587.6,manufacturer,OHARA-AGF-2026-05-29,Vd from .agf NM record.
OHARA-LAH66,glass_code,773496,,,manufacturer,OHARA-AGF-2026-05-29,glass code from .agf.
OHARA-LAH66,dPgF,0.0,,,manufacturer,OHARA-AGF-2026-05-29,.agf ED record (dPgF).
OHARA-LAH66,wl_min_um,0.334,um,,manufacturer,OHARA-AGF-2026-05-29,.agf LD lower wavelength limit.
OHARA-LAH66,wl_max_um,2.325,um,,manufacturer,OHARA-AGF-2026-05-29,.agf LD upper wavelength limit.
OHARA-LAH67,refractive_index_nd,1.794997,,587.6,manufacturer,OHARA-AGF-2026-05-29,nd from .agf NM record.
OHARA-LAH67,abbe_number_vd,45.293967,,587.6,manufacturer,OHARA-AGF-2026-05-29,Vd from .agf NM record.
OHARA-LAH67,glass_code,795453,,,manufacturer,OHARA-AGF-2026-05-29,glass code from .agf.
OHARA-LAH67,dPgF,0.0,,,manufacturer,OHARA-AGF-2026-05-29,.agf ED record (dPgF).
OHARA-LAH67,wl_min_um,0.334,um,,manufacturer,OHARA-AGF-2026-05-29,.agf LD lower wavelength limit.
OHARA-LAH67,wl_max_um,2.325,um,,manufacturer,OHARA-AGF-2026-05-29,.agf LD upper wavelength limit.
OHARA-LAH71,refractive_index_nd,1.850259,,587.6,manufacturer,OHARA-AGF-2026-05-29,nd from .agf NM record.
OHARA-LAH71,abbe_number_vd,32.28594,,587.6,manufacturer,OHARA-AGF-2026-05-29,Vd from .agf NM record.
OHARA-LAH71,glass_code,850323,,,manufacturer,OHARA-AGF-2026-05-29,glass code from .agf.
OHARA-LAH71,cte,7.4,1e-6/K,,manufacturer,OHARA-AGF-2026-05-29,.agf ED record (CTE -30/+70).
OHARA-LAH71,density,4.81,g/cm3,,manufacturer,OHARA-AGF-2026-05-29,.agf ED record (density).
OHARA-LAH71,dPgF,0.0027,,,manufacturer,OHARA-AGF-2026-05-29,.agf ED record (dPgF).
OHARA-LAH71,wl_min_um,0.3,um,,manufacturer,OHARA-AGF-2026-05-29,.agf LD lower wavelength limit.
OHARA-LAH71,wl_max_um,2.4,um,,manufacturer,OHARA-AGF-2026-05-29,.agf LD upper wavelength limit.
OHARA-LAH75,refractive_index_nd,1.873996,,587.6,manufacturer,OHARA-AGF-2026-05-29,nd from .agf NM record.
OHARA-LAH75,abbe_number_vd,35.258591,,587.6,manufacturer,OHARA-AGF-2026-05-29,Vd from .agf NM record.
OHARA-LAH75,glass_code,874353,,,manufacturer,OHARA-AGF-2026-05-29,glass code from .agf.
OHARA-LAH75,dPgF,0.0,,,manufacturer,OHARA-AGF-2026-05-29,.agf ED record (dPgF).
OHARA-LAH75,wl_min_um,0.334,um,,manufacturer,OHARA-AGF-2026-05-29,.agf LD lower wavelength limit.
OHARA-LAH75,wl_max_um,2.325,um,,manufacturer,OHARA-AGF-2026-05-29,.agf LD upper wavelength limit.
OHARA-LAH78,refractive_index_nd,1.901355,,587.6,manufacturer,OHARA-AGF-2026-05-29,nd from .agf NM record.
OHARA-LAH78,abbe_number_vd,31.550244,,587.6,manufacturer,OHARA-AGF-2026-05-29,Vd from .agf NM record.
OHARA-LAH78,glass_code,901315,,,manufacturer,OHARA-AGF-2026-05-29,glass code from .agf.
OHARA-LAH78,cte,6.0,1e-6/K,,manufacturer,OHARA-AGF-2026-05-29,.agf ED record (CTE -30/+70).
OHARA-LAH78,density,4.48,g/cm3,,manufacturer,OHARA-AGF-2026-05-29,.agf ED record (density).
OHARA-LAH78,dPgF,0.0042,,,manufacturer,OHARA-AGF-2026-05-29,.agf ED record (dPgF).
OHARA-LAH78,wl_min_um,0.3,um,,manufacturer,OHARA-AGF-2026-05-29,.agf LD lower wavelength limit.
OHARA-LAH78,wl_max_um,2.4,um,,manufacturer,OHARA-AGF-2026-05-29,.agf LD upper wavelength limit.
OHARA-LAH80,refractive_index_nd,1.885,,587.6,manufacturer,OHARA-AGF-2026-05-29,nd from .agf NM record.
OHARA-LAH80,abbe_number_vd,30.163795,,587.6,manufacturer,OHARA-AGF-2026-05-29,Vd from .agf NM record.
OHARA-LAH80,glass_code,885302,,,manufacturer,OHARA-AGF-2026-05-29,glass code from .agf.
OHARA-LAH80,dPgF,0.0052,,,manufacturer,OHARA-AGF-2026-05-29,.agf ED record (dPgF).
OHARA-LAH80,wl_min_um,0.404656,um,,manufacturer,OHARA-AGF-2026-05-29,.agf LD lower wavelength limit.
OHARA-LAH80,wl_max_um,2.32542,um,,manufacturer,OHARA-AGF-2026-05-29,.agf LD upper wavelength limit.
OHARA-LAL7,refractive_index_nd,1.651597,,587.6,manufacturer,OHARA-AGF-2026-05-29,nd from .agf NM record.
OHARA-LAL7,abbe_number_vd,58.519433,,587.6,manufacturer,OHARA-AGF-2026-05-29,Vd from .agf NM record.
OHARA-LAL7,glass_code,652585,,,manufacturer,OHARA-AGF-2026-05-29,glass code from .agf.
OHARA-LAL7,dPgF,0.0,,,manufacturer,OHARA-AGF-2026-05-29,.agf ED record (dPgF).
OHARA-LAL7,wl_min_um,0.334,um,,manufacturer,OHARA-AGF-2026-05-29,.agf LD lower wavelength limit.
OHARA-LAL7,wl_max_um,2.325,um,,manufacturer,OHARA-AGF-2026-05-29,.agf LD upper wavelength limit.
OHARA-LAL8,refractive_index_nd,1.712995,,587.6,manufacturer,OHARA-AGF-2026-05-29,nd from .agf NM record.
OHARA-LAL8,abbe_number_vd,53.845848,,587.6,manufacturer,OHARA-AGF-2026-05-29,Vd from .agf NM record.
OHARA-LAL8,glass_code,713538,,,manufacturer,OHARA-AGF-2026-05-29,glass code from .agf.
OHARA-LAL8,dPgF,0.0,,,manufacturer,OHARA-AGF-2026-05-29,.agf ED record (dPgF).
OHARA-LAL8,wl_min_um,0.334,um,,manufacturer,OHARA-AGF-2026-05-29,.agf LD lower wavelength limit.
OHARA-LAL8,wl_max_um,2.325,um,,manufacturer,OHARA-AGF-2026-05-29,.agf LD upper wavelength limit.
OHARA-LAL9,refractive_index_nd,1.691002,,587.6,manufacturer,OHARA-AGF-2026-05-29,nd from .agf NM record.
OHARA-LAL9,abbe_number_vd,54.84322,,587.6,manufacturer,OHARA-AGF-2026-05-29,Vd from .agf NM record.
OHARA-LAL9,glass_code,691548,,,manufacturer,OHARA-AGF-2026-05-29,glass code from .agf.
OHARA-LAL9,dPgF,0.0,,,manufacturer,OHARA-AGF-2026-05-29,.agf ED record (dPgF).
OHARA-LAL9,wl_min_um,0.334,um,,manufacturer,OHARA-AGF-2026-05-29,.agf LD lower wavelength limit.
OHARA-LAL9,wl_max_um,2.325,um,,manufacturer,OHARA-AGF-2026-05-29,.agf LD upper wavelength limit.
OHARA-LAL10,refractive_index_nd,1.719995,,587.6,manufacturer,OHARA-AGF-2026-05-29,nd from .agf NM record.
OHARA-LAL10,abbe_number_vd,50.254429,,587.6,manufacturer,OHARA-AGF-2026-05-29,Vd from .agf NM record.
OHARA-LAL10,glass_code,720503,,,manufacturer,OHARA-AGF-2026-05-29,glass code from .agf.
OHARA-LAL10,dPgF,0.0,,,manufacturer,OHARA-AGF-2026-05-29,.agf ED record (dPgF).
OHARA-LAL10,wl_min_um,0.334,um,,manufacturer,OHARA-AGF-2026-05-29,.agf LD lower wavelength limit.
OHARA-LAL10,wl_max_um,2.325,um,,manufacturer,OHARA-AGF-2026-05-29,.agf LD upper wavelength limit.
OHARA-LAL11,refractive_index_nd,1.658296,,587.6,manufacturer,OHARA-AGF-2026-05-29,nd from .agf NM record.
OHARA-LAL11,abbe_number_vd,57.332589,,587.6,manufacturer,OHARA-AGF-2026-05-29,Vd from .agf NM record.
OHARA-LAL11,glass_code,658573,,,manufacturer,OHARA-AGF-2026-05-29,glass code from .agf.
OHARA-LAL11,dPgF,0.0,,,manufacturer,OHARA-AGF-2026-05-29,.agf ED record (dPgF).
OHARA-LAL11,wl_min_um,0.334,um,,manufacturer,OHARA-AGF-2026-05-29,.agf LD lower wavelength limit.
OHARA-LAL11,wl_max_um,2.325,um,,manufacturer,OHARA-AGF-2026-05-29,.agf LD upper wavelength limit.
OHARA-LAL12,refractive_index_nd,1.6779,,587.6,manufacturer,OHARA-AGF-2026-05-29,nd from .agf NM record.
OHARA-LAL12,abbe_number_vd,55.337587,,587.6,manufacturer,OHARA-AGF-2026-05-29,Vd from .agf NM record.
OHARA-LAL12,glass_code,678553,,,manufacturer,OHARA-AGF-2026-05-29,glass code from .agf.
OHARA-LAL12,dPgF,0.0,,,manufacturer,OHARA-AGF-2026-05-29,.agf ED record (dPgF).
OHARA-LAL12,wl_min_um,0.334,um,,manufacturer,OHARA-AGF-2026-05-29,.agf LD lower wavelength limit.
OHARA-LAL12,wl_max_um,2.325,um,,manufacturer,OHARA-AGF-2026-05-29,.agf LD upper wavelength limit.
OHARA-LAL13,refractive_index_nd,1.693501,,587.6,manufacturer,OHARA-AGF-2026-05-29,nd from .agf NM record.
OHARA-LAL13,abbe_number_vd,53.231566,,587.6,manufacturer,OHARA-AGF-2026-05-29,Vd from .agf NM record.
OHARA-LAL13,glass_code,694532,,,manufacturer,OHARA-AGF-2026-05-29,glass code from .agf.
OHARA-LAL13,dPgF,0.0,,,manufacturer,OHARA-AGF-2026-05-29,.agf ED record (dPgF).
OHARA-LAL13,wl_min_um,0.334,um,,manufacturer,OHARA-AGF-2026-05-29,.agf LD lower wavelength limit.
OHARA-LAL13,wl_max_um,2.325,um,,manufacturer,OHARA-AGF-2026-05-29,.agf LD upper wavelength limit.
OHARA-LAL14,refractive_index_nd,1.696796,,587.6,manufacturer,OHARA-AGF-2026-05-29,nd from .agf NM record.
OHARA-LAL14,abbe_number_vd,55.528037,,587.6,manufacturer,OHARA-AGF-2026-05-29,Vd from .agf NM record.
OHARA-LAL14,glass_code,697555,,,manufacturer,OHARA-AGF-2026-05-29,glass code from .agf.
OHARA-LAL14,dPgF,0.0,,,manufacturer,OHARA-AGF-2026-05-29,.agf ED record (dPgF).
OHARA-LAL14,wl_min_um,0.334,um,,manufacturer,OHARA-AGF-2026-05-29,.agf LD lower wavelength limit.
OHARA-LAL14,wl_max_um,2.325,um,,manufacturer,OHARA-AGF-2026-05-29,.agf LD upper wavelength limit.
OHARA-LAL18,refractive_index_nd,1.729157,,587.6,manufacturer,OHARA-AGF-2026-05-29,nd from .agf NM record.
OHARA-LAL18,abbe_number_vd,54.683134,,587.6,manufacturer,OHARA-AGF-2026-05-29,Vd from .agf NM record.
OHARA-LAL18,glass_code,729547,,,manufacturer,OHARA-AGF-2026-05-29,glass code from .agf.
OHARA-LAL18,dPgF,0.0,,,manufacturer,OHARA-AGF-2026-05-29,.agf ED record (dPgF).
OHARA-LAL18,wl_min_um,0.334,um,,manufacturer,OHARA-AGF-2026-05-29,.agf LD lower wavelength limit.
OHARA-LAL18,wl_max_um,2.325,um,,manufacturer,OHARA-AGF-2026-05-29,.agf LD upper wavelength limit.
OHARA-LAL52,refractive_index_nd,1.669999,,587.6,manufacturer,OHARA-AGF-2026-05-29,nd from .agf NM record.
OHARA-LAL52,abbe_number_vd,57.327972,,587.6,manufacturer,OHARA-AGF-2026-05-29,Vd from .agf NM record.
OHARA-LAL52,glass_code,670573,,,manufacturer,OHARA-AGF-2026-05-29,glass code from .agf.
OHARA-LAL52,dPgF,0.0,,,manufacturer,OHARA-AGF-2026-05-29,.agf ED record (dPgF).
OHARA-LAL52,wl_min_um,0.334,um,,manufacturer,OHARA-AGF-2026-05-29,.agf LD lower wavelength limit.
OHARA-LAL52,wl_max_um,2.325,um,,manufacturer,OHARA-AGF-2026-05-29,.agf LD upper wavelength limit.
OHARA-LAL54,refractive_index_nd,1.650996,,587.6,manufacturer,OHARA-AGF-2026-05-29,nd from .agf NM record.
OHARA-LAL54,abbe_number_vd,56.154774,,587.6,manufacturer,OHARA-AGF-2026-05-29,Vd from .agf NM record.
OHARA-LAL54,glass_code,651562,,,manufacturer,OHARA-AGF-2026-05-29,glass code from .agf.
OHARA-LAL54,dPgF,0.0,,,manufacturer,OHARA-AGF-2026-05-29,.agf ED record (dPgF).
OHARA-LAL54,wl_min_um,0.334,um,,manufacturer,OHARA-AGF-2026-05-29,.agf LD lower wavelength limit.
OHARA-LAL54,wl_max_um,2.325,um,,manufacturer,OHARA-AGF-2026-05-29,.agf LD upper wavelength limit.
OHARA-LAL56,refractive_index_nd,1.677898,,587.6,manufacturer,OHARA-AGF-2026-05-29,nd from .agf NM record.
OHARA-LAL56,abbe_number_vd,50.723364,,587.6,manufacturer,OHARA-AGF-2026-05-29,Vd from .agf NM record.
OHARA-LAL56,glass_code,678507,,,manufacturer,OHARA-AGF-2026-05-29,glass code from .agf.
OHARA-LAL56,dPgF,0.0,,,manufacturer,OHARA-AGF-2026-05-29,.agf ED record (dPgF).
OHARA-LAL56,wl_min_um,0.334,um,,manufacturer,OHARA-AGF-2026-05-29,.agf LD lower wavelength limit.
OHARA-LAL56,wl_max_um,2.325,um,,manufacturer,OHARA-AGF-2026-05-29,.agf LD upper wavelength limit.
OHARA-LAL58,refractive_index_nd,1.693495,,587.6,manufacturer,OHARA-AGF-2026-05-29,nd from .agf NM record.
OHARA-LAL58,abbe_number_vd,50.807634,,587.6,manufacturer,OHARA-AGF-2026-05-29,Vd from .agf NM record.
OHARA-LAL58,glass_code,694508,,,manufacturer,OHARA-AGF-2026-05-29,glass code from .agf.
OHARA-LAL58,cte,7.8,1e-6/K,,manufacturer,OHARA-AGF-2026-05-29,.agf ED record (CTE -30/+70).
OHARA-LAL58,density,4.11,g/cm3,,manufacturer,OHARA-AGF-2026-05-29,.agf ED record (density).
OHARA-LAL58,dPgF,-0.0036,,,manufacturer,OHARA-AGF-2026-05-29,.agf ED record (dPgF).
OHARA-LAL58,wl_min_um,0.3,um,,manufacturer,OHARA-AGF-2026-05-29,.agf LD lower wavelength limit.
OHARA-LAL58,wl_max_um,2.4,um,,manufacturer,OHARA-AGF-2026-05-29,.agf LD upper wavelength limit.
OHARA-LAL59,refractive_index_nd,1.733997,,587.6,manufacturer,OHARA-AGF-2026-05-29,nd from .agf NM record.
OHARA-LAL59,abbe_number_vd,51.488026,,587.6,manufacturer,OHARA-AGF-2026-05-29,Vd from .agf NM record.
OHARA-LAL59,glass_code,734515,,,manufacturer,OHARA-AGF-2026-05-29,glass code from .agf.
OHARA-LAL59,dPgF,0.0,,,manufacturer,OHARA-AGF-2026-05-29,.agf ED record (dPgF).
OHARA-LAL59,wl_min_um,0.334,um,,manufacturer,OHARA-AGF-2026-05-29,.agf LD lower wavelength limit.
OHARA-LAL59,wl_max_um,2.325,um,,manufacturer,OHARA-AGF-2026-05-29,.agf LD upper wavelength limit.
OHARA-LAL60,refractive_index_nd,1.725999,,587.6,manufacturer,OHARA-AGF-2026-05-29,nd from .agf NM record.
OHARA-LAL60,abbe_number_vd,53.565698,,587.6,manufacturer,OHARA-AGF-2026-05-29,Vd from .agf NM record.
OHARA-LAL60,glass_code,726536,,,manufacturer,OHARA-AGF-2026-05-29,glass code from .agf.
OHARA-LAL60,dPgF,0.0,,,manufacturer,OHARA-AGF-2026-05-29,.agf ED record (dPgF).
OHARA-LAL60,wl_min_um,0.334,um,,manufacturer,OHARA-AGF-2026-05-29,.agf LD lower wavelength limit.
OHARA-LAL60,wl_max_um,2.325,um,,manufacturer,OHARA-AGF-2026-05-29,.agf LD upper wavelength limit.
OHARA-LAL61,refractive_index_nd,1.740999,,587.6,manufacturer,OHARA-AGF-2026-05-29,nd from .agf NM record.
OHARA-LAL61,abbe_number_vd,52.648747,,587.6,manufacturer,OHARA-AGF-2026-05-29,Vd from .agf NM record.
OHARA-LAL61,glass_code,741527,,,manufacturer,OHARA-AGF-2026-05-29,glass code from .agf.
OHARA-LAL61,dPgF,0.0,,,manufacturer,OHARA-AGF-2026-05-29,.agf ED record (dPgF).
OHARA-LAL61,wl_min_um,0.334,um,,manufacturer,OHARA-AGF-2026-05-29,.agf LD lower wavelength limit.
OHARA-LAL61,wl_max_um,2.325,um,,manufacturer,OHARA-AGF-2026-05-29,.agf LD upper wavelength limit.
OHARA-LAM2,refractive_index_nd,1.743997,,587.6,manufacturer,OHARA-AGF-2026-05-29,nd from .agf NM record.
OHARA-LAM2,abbe_number_vd,44.787528,,587.6,manufacturer,OHARA-AGF-2026-05-29,Vd from .agf NM record.
OHARA-LAM2,glass_code,744448,,,manufacturer,OHARA-AGF-2026-05-29,glass code from .agf.
OHARA-LAM2,dPgF,0.0,,,manufacturer,OHARA-AGF-2026-05-29,.agf ED record (dPgF).
OHARA-LAM2,wl_min_um,0.334,um,,manufacturer,OHARA-AGF-2026-05-29,.agf LD lower wavelength limit.
OHARA-LAM2,wl_max_um,2.325,um,,manufacturer,OHARA-AGF-2026-05-29,.agf LD upper wavelength limit.
OHARA-LAM3,refractive_index_nd,1.717004,,587.6,manufacturer,OHARA-AGF-2026-05-29,nd from .agf NM record.
OHARA-LAM3,abbe_number_vd,47.942632,,587.6,manufacturer,OHARA-AGF-2026-05-29,Vd from .agf NM record.
OHARA-LAM3,glass_code,717479,,,manufacturer,OHARA-AGF-2026-05-29,glass code from .agf.
OHARA-LAM3,dPgF,0.0,,,manufacturer,OHARA-AGF-2026-05-29,.agf ED record (dPgF).
OHARA-LAM3,wl_min_um,0.334,um,,manufacturer,OHARA-AGF-2026-05-29,.agf LD lower wavelength limit.
OHARA-LAM3,wl_max_um,2.325,um,,manufacturer,OHARA-AGF-2026-05-29,.agf LD upper wavelength limit.
OHARA-LAM7,refractive_index_nd,1.749497,,587.6,manufacturer,OHARA-AGF-2026-05-29,nd from .agf NM record.
OHARA-LAM7,abbe_number_vd,35.278026,,587.6,manufacturer,OHARA-AGF-2026-05-29,Vd from .agf NM record.
OHARA-LAM7,glass_code,750353,,,manufacturer,OHARA-AGF-2026-05-29,glass code from .agf.
OHARA-LAM7,cte,8.4,1e-6/K,,manufacturer,OHARA-AGF-2026-05-29,.agf ED record (CTE -30/+70).
OHARA-LAM7,density,4.55,g/cm3,,manufacturer,OHARA-AGF-2026-05-29,.agf ED record (density).
OHARA-LAM7,dPgF,0.0035,,,manufacturer,OHARA-AGF-2026-05-29,.agf ED record (dPgF).
OHARA-LAM7,wl_min_um,0.3,um,,manufacturer,OHARA-AGF-2026-05-29,.agf LD lower wavelength limit.
OHARA-LAM7,wl_max_um,2.4,um,,manufacturer,OHARA-AGF-2026-05-29,.agf LD upper wavelength limit.
OHARA-LAM51,refractive_index_nd,1.699998,,587.6,manufacturer,OHARA-AGF-2026-05-29,nd from .agf NM record.
OHARA-LAM51,abbe_number_vd,48.078869,,587.6,manufacturer,OHARA-AGF-2026-05-29,Vd from .agf NM record.
OHARA-LAM51,glass_code,700481,,,manufacturer,OHARA-AGF-2026-05-29,glass code from .agf.
OHARA-LAM51,cte,7.8,1e-6/K,,manufacturer,OHARA-AGF-2026-05-29,.agf ED record (CTE -30/+70).
OHARA-LAM51,density,4.09,g/cm3,,manufacturer,OHARA-AGF-2026-05-29,.agf ED record (density).
OHARA-LAM51,dPgF,-0.0016,,,manufacturer,OHARA-AGF-2026-05-29,.agf ED record (dPgF).
OHARA-LAM51,wl_min_um,0.365,um,,manufacturer,OHARA-AGF-2026-05-29,.agf LD lower wavelength limit.
OHARA-LAM51,wl_max_um,0.9,um,,manufacturer,OHARA-AGF-2026-05-29,.agf LD upper wavelength limit.
OHARA-LAM52,refractive_index_nd,1.72,,587.6,manufacturer,OHARA-AGF-2026-05-29,nd from .agf NM record.
OHARA-LAM52,abbe_number_vd,43.705625,,587.6,manufacturer,OHARA-AGF-2026-05-29,Vd from .agf NM record.
OHARA-LAM52,glass_code,720437,,,manufacturer,OHARA-AGF-2026-05-29,glass code from .agf.
OHARA-LAM52,cte,8.0,1e-6/K,,manufacturer,OHARA-AGF-2026-05-29,.agf ED record (CTE -30/+70).
OHARA-LAM52,density,4.15,g/cm3,,manufacturer,OHARA-AGF-2026-05-29,.agf ED record (density).
OHARA-LAM52,dPgF,-0.0008,,,manufacturer,OHARA-AGF-2026-05-29,.agf ED record (dPgF).
OHARA-LAM52,wl_min_um,0.365,um,,manufacturer,OHARA-AGF-2026-05-29,.agf LD lower wavelength limit.
OHARA-LAM52,wl_max_um,0.9,um,,manufacturer,OHARA-AGF-2026-05-29,.agf LD upper wavelength limit.
OHARA-LAM54,refractive_index_nd,1.756998,,587.6,manufacturer,OHARA-AGF-2026-05-29,nd from .agf NM record.
OHARA-LAM54,abbe_number_vd,47.815604,,587.6,manufacturer,OHARA-AGF-2026-05-29,Vd from .agf NM record.
OHARA-LAM54,glass_code,757478,,,manufacturer,OHARA-AGF-2026-05-29,glass code from .agf.
OHARA-LAM54,dPgF,0.0,,,manufacturer,OHARA-AGF-2026-05-29,.agf ED record (dPgF).
OHARA-LAM54,wl_min_um,0.334,um,,manufacturer,OHARA-AGF-2026-05-29,.agf LD lower wavelength limit.
OHARA-LAM54,wl_max_um,2.325,um,,manufacturer,OHARA-AGF-2026-05-29,.agf LD upper wavelength limit.
OHARA-LAM55,refractive_index_nd,1.762001,,587.6,manufacturer,OHARA-AGF-2026-05-29,nd from .agf NM record.
OHARA-LAM55,abbe_number_vd,40.100947,,587.6,manufacturer,OHARA-AGF-2026-05-29,Vd from .agf NM record.
OHARA-LAM55,glass_code,762401,,,manufacturer,OHARA-AGF-2026-05-29,glass code from .agf.
OHARA-LAM55,dPgF,0.0,,,manufacturer,OHARA-AGF-2026-05-29,.agf ED record (dPgF).
OHARA-LAM55,wl_min_um,0.334,um,,manufacturer,OHARA-AGF-2026-05-29,.agf LD lower wavelength limit.
OHARA-LAM55,wl_max_um,2.325,um,,manufacturer,OHARA-AGF-2026-05-29,.agf LD upper wavelength limit.
OHARA-LAM58,refractive_index_nd,1.72,,587.6,manufacturer,OHARA-AGF-2026-05-29,nd from .agf NM record.
OHARA-LAM58,abbe_number_vd,41.989859,,587.6,manufacturer,OHARA-AGF-2026-05-29,Vd from .agf NM record.
OHARA-LAM58,glass_code,720420,,,manufacturer,OHARA-AGF-2026-05-29,glass code from .agf.
OHARA-LAM58,cte,6.6,1e-6/K,,manufacturer,OHARA-AGF-2026-05-29,.agf ED record (CTE -30/+70).
OHARA-LAM58,density,4.26,g/cm3,,manufacturer,OHARA-AGF-2026-05-29,.agf ED record (density).
OHARA-LAM58,dPgF,-0.0009,,,manufacturer,OHARA-AGF-2026-05-29,.agf ED record (dPgF).
OHARA-LAM58,wl_min_um,0.3,um,,manufacturer,OHARA-AGF-2026-05-29,.agf LD lower wavelength limit.
OHARA-LAM58,wl_max_um,2.4,um,,manufacturer,OHARA-AGF-2026-05-29,.agf LD upper wavelength limit.
OHARA-LAM59,refractive_index_nd,1.697002,,587.6,manufacturer,OHARA-AGF-2026-05-29,nd from .agf NM record.
OHARA-LAM59,abbe_number_vd,48.535864,,587.6,manufacturer,OHARA-AGF-2026-05-29,Vd from .agf NM record.
OHARA-LAM59,glass_code,697485,,,manufacturer,OHARA-AGF-2026-05-29,glass code from .agf.
OHARA-LAM59,cte,7.5,1e-6/K,,manufacturer,OHARA-AGF-2026-05-29,.agf ED record (CTE -30/+70).
OHARA-LAM59,density,4.06,g/cm3,,manufacturer,OHARA-AGF-2026-05-29,.agf ED record (density).
OHARA-LAM59,dPgF,-0.0019,,,manufacturer,OHARA-AGF-2026-05-29,.agf ED record (dPgF).
OHARA-LAM59,wl_min_um,0.3,um,,manufacturer,OHARA-AGF-2026-05-29,.agf LD lower wavelength limit.
OHARA-LAM59,wl_max_um,2.4,um,,manufacturer,OHARA-AGF-2026-05-29,.agf LD upper wavelength limit.
OHARA-LAM60,refractive_index_nd,1.743198,,587.6,manufacturer,OHARA-AGF-2026-05-29,nd from .agf NM record.
OHARA-LAM60,abbe_number_vd,49.309053,,587.6,manufacturer,OHARA-AGF-2026-05-29,Vd from .agf NM record.
OHARA-LAM60,glass_code,743493,,,manufacturer,OHARA-AGF-2026-05-29,glass code from .agf.
OHARA-LAM60,dPgF,0.0,,,manufacturer,OHARA-AGF-2026-05-29,.agf ED record (dPgF).
OHARA-LAM60,wl_min_um,0.334,um,,manufacturer,OHARA-AGF-2026-05-29,.agf LD lower wavelength limit.
OHARA-LAM60,wl_max_um,2.325,um,,manufacturer,OHARA-AGF-2026-05-29,.agf LD upper wavelength limit.
OHARA-LAM61,refractive_index_nd,1.720002,,587.6,manufacturer,OHARA-AGF-2026-05-29,nd from .agf NM record.
OHARA-LAM61,abbe_number_vd,46.035166,,587.6,manufacturer,OHARA-AGF-2026-05-29,Vd from .agf NM record.
OHARA-LAM61,glass_code,720460,,,manufacturer,OHARA-AGF-2026-05-29,glass code from .agf.
OHARA-LAM61,cte,8.5,1e-6/K,,manufacturer,OHARA-AGF-2026-05-29,.agf ED record (CTE -30/+70).
OHARA-LAM61,density,4.28,g/cm3,,manufacturer,OHARA-AGF-2026-05-29,.agf ED record (density).
OHARA-LAM61,dPgF,-0.002,,,manufacturer,OHARA-AGF-2026-05-29,.agf ED record (dPgF).
OHARA-LAM61,wl_min_um,0.3,um,,manufacturer,OHARA-AGF-2026-05-29,.agf LD lower wavelength limit.
OHARA-LAM61,wl_max_um,2.4,um,,manufacturer,OHARA-AGF-2026-05-29,.agf LD upper wavelength limit.
OHARA-LAM66,refractive_index_nd,1.800999,,587.6,manufacturer,OHARA-AGF-2026-05-29,nd from .agf NM record.
OHARA-LAM66,abbe_number_vd,34.965762,,587.6,manufacturer,OHARA-AGF-2026-05-29,Vd from .agf NM record.
OHARA-LAM66,glass_code,801350,,,manufacturer,OHARA-AGF-2026-05-29,glass code from .agf.
OHARA-LAM66,dPgF,0.0,,,manufacturer,OHARA-AGF-2026-05-29,.agf ED record (dPgF).
OHARA-LAM66,wl_min_um,0.334,um,,manufacturer,OHARA-AGF-2026-05-29,.agf LD lower wavelength limit.
OHARA-LAM66,wl_max_um,2.325,um,,manufacturer,OHARA-AGF-2026-05-29,.agf LD upper wavelength limit.
OHARA-NSL2,refractive_index_nd,1.516016,,587.6,manufacturer,OHARA-AGF-2026-05-29,nd from .agf NM record.
OHARA-NSL2,abbe_number_vd,56.800755,,587.6,manufacturer,OHARA-AGF-2026-05-29,Vd from .agf NM record.
OHARA-NSL2,glass_code,516568,,,manufacturer,OHARA-AGF-2026-05-29,glass code from .agf.
OHARA-NSL2,cte,7.6,1e-6/K,,manufacturer,OHARA-AGF-2026-05-29,.agf ED record (CTE -30/+70).
OHARA-NSL2,density,2.59,g/cm3,,manufacturer,OHARA-AGF-2026-05-29,.agf ED record (density).
OHARA-NSL2,dPgF,-0.0033,,,manufacturer,OHARA-AGF-2026-05-29,.agf ED record (dPgF).
OHARA-NSL2,wl_min_um,0.365,um,,manufacturer,OHARA-AGF-2026-05-29,.agf LD lower wavelength limit.
OHARA-NSL2,wl_max_um,0.9,um,,manufacturer,OHARA-AGF-2026-05-29,.agf LD upper wavelength limit.
OHARA-NSL3,refractive_index_nd,1.518229,,587.6,manufacturer,OHARA-AGF-2026-05-29,nd from .agf NM record.
OHARA-NSL3,abbe_number_vd,58.966406,,587.6,manufacturer,OHARA-AGF-2026-05-29,Vd from .agf NM record.
OHARA-NSL3,glass_code,518590,,,manufacturer,OHARA-AGF-2026-05-29,glass code from .agf.
OHARA-NSL3,cte,8.8,1e-6/K,,manufacturer,OHARA-AGF-2026-05-29,.agf ED record (CTE -30/+70).
OHARA-NSL3,density,2.53,g/cm3,,manufacturer,OHARA-AGF-2026-05-29,.agf ED record (density).
OHARA-NSL3,dPgF,-0.0004,,,manufacturer,OHARA-AGF-2026-05-29,.agf ED record (dPgF).
OHARA-NSL3,wl_min_um,0.365,um,,manufacturer,OHARA-AGF-2026-05-29,.agf LD lower wavelength limit.
OHARA-NSL3,wl_max_um,0.9,um,,manufacturer,OHARA-AGF-2026-05-29,.agf LD upper wavelength limit.
OHARA-NSL5,refractive_index_nd,1.522494,,587.6,manufacturer,OHARA-AGF-2026-05-29,nd from .agf NM record.
OHARA-NSL5,abbe_number_vd,59.790926,,587.6,manufacturer,OHARA-AGF-2026-05-29,Vd from .agf NM record.
OHARA-NSL5,glass_code,522598,,,manufacturer,OHARA-AGF-2026-05-29,glass code from .agf.
OHARA-NSL5,cte,8.2,1e-6/K,,manufacturer,OHARA-AGF-2026-05-29,.agf ED record (CTE -30/+70).
OHARA-NSL5,density,2.56,g/cm3,,manufacturer,OHARA-AGF-2026-05-29,.agf ED record (density).
OHARA-NSL5,dPgF,0.0003,,,manufacturer,OHARA-AGF-2026-05-29,.agf ED record (dPgF).
OHARA-NSL5,wl_min_um,0.365,um,,manufacturer,OHARA-AGF-2026-05-29,.agf LD lower wavelength limit.
OHARA-NSL5,wl_max_um,0.9,um,,manufacturer,OHARA-AGF-2026-05-29,.agf LD upper wavelength limit.
OHARA-NSL7,refractive_index_nd,1.511121,,587.6,manufacturer,OHARA-AGF-2026-05-29,nd from .agf NM record.
OHARA-NSL7,abbe_number_vd,60.485793,,587.6,manufacturer,OHARA-AGF-2026-05-29,Vd from .agf NM record.
OHARA-NSL7,glass_code,511605,,,manufacturer,OHARA-AGF-2026-05-29,glass code from .agf.
OHARA-NSL7,cte,9.0,1e-6/K,,manufacturer,OHARA-AGF-2026-05-29,.agf ED record (CTE -30/+70).
OHARA-NSL7,density,2.49,g/cm3,,manufacturer,OHARA-AGF-2026-05-29,.agf ED record (density).
OHARA-NSL7,dPgF,0.0,,,manufacturer,OHARA-AGF-2026-05-29,.agf ED record (dPgF).
OHARA-NSL7,wl_min_um,0.3,um,,manufacturer,OHARA-AGF-2026-05-29,.agf LD lower wavelength limit.
OHARA-NSL7,wl_max_um,2.4,um,,manufacturer,OHARA-AGF-2026-05-29,.agf LD upper wavelength limit.
OHARA-NSL33,refractive_index_nd,1.514536,,587.6,manufacturer,OHARA-AGF-2026-05-29,nd from .agf NM record.
OHARA-NSL33,abbe_number_vd,54.714595,,587.6,manufacturer,OHARA-AGF-2026-05-29,Vd from .agf NM record.
OHARA-NSL33,glass_code,515547,,,manufacturer,OHARA-AGF-2026-05-29,glass code from .agf.
OHARA-NSL33,cte,9.1,1e-6/K,,manufacturer,OHARA-AGF-2026-05-29,.agf ED record (CTE -30/+70).
OHARA-NSL33,density,2.6,g/cm3,,manufacturer,OHARA-AGF-2026-05-29,.agf ED record (density).
OHARA-NSL33,dPgF,-0.0021,,,manufacturer,OHARA-AGF-2026-05-29,.agf ED record (dPgF).
OHARA-NSL33,wl_min_um,0.3,um,,manufacturer,OHARA-AGF-2026-05-29,.agf LD lower wavelength limit.
OHARA-NSL33,wl_max_um,2.4,um,,manufacturer,OHARA-AGF-2026-05-29,.agf LD upper wavelength limit.
OHARA-NSL36,refractive_index_nd,1.517417,,587.6,manufacturer,OHARA-AGF-2026-05-29,nd from .agf NM record.
OHARA-NSL36,abbe_number_vd,52.412251,,587.6,manufacturer,OHARA-AGF-2026-05-29,Vd from .agf NM record.
OHARA-NSL36,glass_code,517524,,,manufacturer,OHARA-AGF-2026-05-29,glass code from .agf.
OHARA-NSL36,cte,7.6,1e-6/K,,manufacturer,OHARA-AGF-2026-05-29,.agf ED record (CTE -30/+70).
OHARA-NSL36,density,2.66,g/cm3,,manufacturer,OHARA-AGF-2026-05-29,.agf ED record (density).
OHARA-NSL36,dPgF,-0.002,,,manufacturer,OHARA-AGF-2026-05-29,.agf ED record (dPgF).
OHARA-NSL36,wl_min_um,0.365,um,,manufacturer,OHARA-AGF-2026-05-29,.agf LD lower wavelength limit.
OHARA-NSL36,wl_max_um,0.9,um,,manufacturer,OHARA-AGF-2026-05-29,.agf LD upper wavelength limit.
OHARA-PBH1,refractive_index_nd,1.717362,,587.6,manufacturer,OHARA-AGF-2026-05-29,nd from .agf NM record.
OHARA-PBH1,abbe_number_vd,29.513538,,587.6,manufacturer,OHARA-AGF-2026-05-29,Vd from .agf NM record.
OHARA-PBH1,glass_code,717295,,,manufacturer,OHARA-AGF-2026-05-29,glass code from .agf.
OHARA-PBH1,cte,8.0,1e-6/K,,manufacturer,OHARA-AGF-2026-05-29,.agf ED record (CTE -30/+70).
OHARA-PBH1,density,4.47,g/cm3,,manufacturer,OHARA-AGF-2026-05-29,.agf ED record (density).
OHARA-PBH1,dPgF,0.0048,,,manufacturer,OHARA-AGF-2026-05-29,.agf ED record (dPgF).
OHARA-PBH1,wl_min_um,0.3,um,,manufacturer,OHARA-AGF-2026-05-29,.agf LD lower wavelength limit.
OHARA-PBH1,wl_max_um,2.4,um,,manufacturer,OHARA-AGF-2026-05-29,.agf LD upper wavelength limit.
OHARA-PBH3,refractive_index_nd,1.739998,,587.6,manufacturer,OHARA-AGF-2026-05-29,nd from .agf NM record.
OHARA-PBH3,abbe_number_vd,28.283809,,587.6,manufacturer,OHARA-AGF-2026-05-29,Vd from .agf NM record.
OHARA-PBH3,glass_code,740283,,,manufacturer,OHARA-AGF-2026-05-29,glass code from .agf.
OHARA-PBH3,cte,8.3,1e-6/K,,manufacturer,OHARA-AGF-2026-05-29,.agf ED record (CTE -30/+70).
OHARA-PBH3,density,4.66,g/cm3,,manufacturer,OHARA-AGF-2026-05-29,.agf ED record (density).
OHARA-PBH3,dPgF,0.007,,,manufacturer,OHARA-AGF-2026-05-29,.agf ED record (dPgF).
OHARA-PBH3,wl_min_um,0.3,um,,manufacturer,OHARA-AGF-2026-05-29,.agf LD lower wavelength limit.
OHARA-PBH3,wl_max_um,2.4,um,,manufacturer,OHARA-AGF-2026-05-29,.agf LD upper wavelength limit.
OHARA-PBH3W,refractive_index_nd,1.739998,,587.6,manufacturer,OHARA-AGF-2026-05-29,nd from .agf NM record.
OHARA-PBH3W,abbe_number_vd,28.287409,,587.6,manufacturer,OHARA-AGF-2026-05-29,Vd from .agf NM record.
OHARA-PBH3W,glass_code,740283,,,manufacturer,OHARA-AGF-2026-05-29,glass code from .agf.
OHARA-PBH3W,cte,8.2,1e-6/K,,manufacturer,OHARA-AGF-2026-05-29,.agf ED record (CTE -30/+70).
OHARA-PBH3W,density,4.66,g/cm3,,manufacturer,OHARA-AGF-2026-05-29,.agf ED record (density).
OHARA-PBH3W,dPgF,0.006,,,manufacturer,OHARA-AGF-2026-05-29,.agf ED record (dPgF).
OHARA-PBH3W,wl_min_um,0.3,um,,manufacturer,OHARA-AGF-2026-05-29,.agf LD lower wavelength limit.
OHARA-PBH3W,wl_max_um,2.4,um,,manufacturer,OHARA-AGF-2026-05-29,.agf LD upper wavelength limit.
OHARA-PBH4,refractive_index_nd,1.755199,,587.6,manufacturer,OHARA-AGF-2026-05-29,nd from .agf NM record.
OHARA-PBH4,abbe_number_vd,27.512146,,587.6,manufacturer,OHARA-AGF-2026-05-29,Vd from .agf NM record.
OHARA-PBH4,glass_code,755275,,,manufacturer,OHARA-AGF-2026-05-29,glass code from .agf.
OHARA-PBH4,cte,7.9,1e-6/K,,manufacturer,OHARA-AGF-2026-05-29,.agf ED record (CTE -30/+70).
OHARA-PBH4,density,4.78,g/cm3,,manufacturer,OHARA-AGF-2026-05-29,.agf ED record (density).
OHARA-PBH4,dPgF,0.0074,,,manufacturer,OHARA-AGF-2026-05-29,.agf ED record (dPgF).
OHARA-PBH4,wl_min_um,0.3,um,,manufacturer,OHARA-AGF-2026-05-29,.agf LD lower wavelength limit.
OHARA-PBH4,wl_max_um,2.4,um,,manufacturer,OHARA-AGF-2026-05-29,.agf LD upper wavelength limit.
OHARA-PBH4W,refractive_index_nd,1.755199,,587.6,manufacturer,OHARA-AGF-2026-05-29,nd from .agf NM record.
OHARA-PBH4W,abbe_number_vd,27.512146,,587.6,manufacturer,OHARA-AGF-2026-05-29,Vd from .agf NM record.
OHARA-PBH4W,glass_code,755275,,,manufacturer,OHARA-AGF-2026-05-29,glass code from .agf.
OHARA-PBH4W,cte,7.9,1e-6/K,,manufacturer,OHARA-AGF-2026-05-29,.agf ED record (CTE -30/+70).
OHARA-PBH4W,density,4.78,g/cm3,,manufacturer,OHARA-AGF-2026-05-29,.agf ED record (density).
OHARA-PBH4W,dPgF,0.0074,,,manufacturer,OHARA-AGF-2026-05-29,.agf ED record (dPgF).
OHARA-PBH4W,wl_min_um,0.3,um,,manufacturer,OHARA-AGF-2026-05-29,.agf LD lower wavelength limit.
OHARA-PBH4W,wl_max_um,2.4,um,,manufacturer,OHARA-AGF-2026-05-29,.agf LD upper wavelength limit.
OHARA-PBH6,refractive_index_nd,1.805177,,587.6,manufacturer,OHARA-AGF-2026-05-29,nd from .agf NM record.
OHARA-PBH6,abbe_number_vd,25.435012,,587.6,manufacturer,OHARA-AGF-2026-05-29,Vd from .agf NM record.
OHARA-PBH6,glass_code,805254,,,manufacturer,OHARA-AGF-2026-05-29,glass code from .agf.
OHARA-PBH6,cte,8.1,1e-6/K,,manufacturer,OHARA-AGF-2026-05-29,.agf ED record (CTE -30/+70).
OHARA-PBH6,density,5.19,g/cm3,,manufacturer,OHARA-AGF-2026-05-29,.agf ED record (density).
OHARA-PBH6,dPgF,0.0097,,,manufacturer,OHARA-AGF-2026-05-29,.agf ED record (dPgF).
OHARA-PBH6,wl_min_um,0.3,um,,manufacturer,OHARA-AGF-2026-05-29,.agf LD lower wavelength limit.
OHARA-PBH6,wl_max_um,2.4,um,,manufacturer,OHARA-AGF-2026-05-29,.agf LD upper wavelength limit.
OHARA-PBH6W,refractive_index_nd,1.805177,,587.6,manufacturer,OHARA-AGF-2026-05-29,nd from .agf NM record.
OHARA-PBH6W,abbe_number_vd,25.435012,,587.6,manufacturer,OHARA-AGF-2026-05-29,Vd from .agf NM record.
OHARA-PBH6W,glass_code,805254,,,manufacturer,OHARA-AGF-2026-05-29,glass code from .agf.
OHARA-PBH6W,cte,8.1,1e-6/K,,manufacturer,OHARA-AGF-2026-05-29,.agf ED record (CTE -30/+70).
OHARA-PBH6W,density,5.19,g/cm3,,manufacturer,OHARA-AGF-2026-05-29,.agf ED record (density).
