Repository: br24563/Glass-Match

# GlassMatch
Open-source optical glass selection, comparison, and material database.
**2,959 materials · 18 source collections · 364 traceable sources** · data
version pinned by [`MANIFEST.json`](data/normalized/MANIFEST.json) ·
[how the data is validated](docs/VALIDATION.md) — search,
rank, compare, and inspect provenance for oxide glasses, crystals, IR
materials, polymers, and moldables.
> Screenshots captured from a live run (`start.bat`); regenerate with
> `python scripts/capture_screenshots.py` (needs `pip install playwright` and a
> local Microsoft Edge install).

File: data/normalized/properties.csv (part 11 of 41)
glass_id,property,value,unit,reference_wavelength_nm,data_type,source_id,notes
OHARA-PBH6W,dPgF,0.0097,,,manufacturer,OHARA-AGF-2026-05-29,.agf ED record (dPgF).
OHARA-PBH6W,wl_min_um,0.3,um,,manufacturer,OHARA-AGF-2026-05-29,.agf LD lower wavelength limit.
OHARA-PBH6W,wl_max_um,2.4,um,,manufacturer,OHARA-AGF-2026-05-29,.agf LD upper wavelength limit.
OHARA-PBH10,refractive_index_nd,1.728249,,587.6,manufacturer,OHARA-AGF-2026-05-29,nd from .agf NM record.
OHARA-PBH10,abbe_number_vd,28.4623,,587.6,manufacturer,OHARA-AGF-2026-05-29,Vd from .agf NM record.
OHARA-PBH10,glass_code,728285,,,manufacturer,OHARA-AGF-2026-05-29,glass code from .agf.
OHARA-PBH10,cte,7.1,1e-6/K,,manufacturer,OHARA-AGF-2026-05-29,.agf ED record (CTE -30/+70).
OHARA-PBH10,density,4.33,g/cm3,,manufacturer,OHARA-AGF-2026-05-29,.agf ED record (density).
OHARA-PBH10,dPgF,0.0088,,,manufacturer,OHARA-AGF-2026-05-29,.agf ED record (dPgF).
OHARA-PBH10,wl_min_um,0.3,um,,manufacturer,OHARA-AGF-2026-05-29,.agf LD lower wavelength limit.
OHARA-PBH10,wl_max_um,2.4,um,,manufacturer,OHARA-AGF-2026-05-29,.agf LD upper wavelength limit.
OHARA-PBH11,refractive_index_nd,1.784718,,587.6,manufacturer,OHARA-AGF-2026-05-29,nd from .agf NM record.
OHARA-PBH11,abbe_number_vd,25.712726,,587.6,manufacturer,OHARA-AGF-2026-05-29,Vd from .agf NM record.
OHARA-PBH11,glass_code,785257,,,manufacturer,OHARA-AGF-2026-05-29,glass code from .agf.
OHARA-PBH11,cte,7.4,1e-6/K,,manufacturer,OHARA-AGF-2026-05-29,.agf ED record (CTE -30/+70).
OHARA-PBH11,density,4.79,g/cm3,,manufacturer,OHARA-AGF-2026-05-29,.agf ED record (density).
OHARA-PBH11,dPgF,0.0129,,,manufacturer,OHARA-AGF-2026-05-29,.agf ED record (dPgF).
OHARA-PBH11,wl_min_um,0.3,um,,manufacturer,OHARA-AGF-2026-05-29,.agf LD lower wavelength limit.
OHARA-PBH11,wl_max_um,2.4,um,,manufacturer,OHARA-AGF-2026-05-29,.agf LD upper wavelength limit.
OHARA-PBH11W,refractive_index_nd,1.784718,,587.6,manufacturer,OHARA-AGF-2026-05-29,nd from .agf NM record.
OHARA-PBH11W,abbe_number_vd,25.712726,,587.6,manufacturer,OHARA-AGF-2026-05-29,Vd from .agf NM record.
OHARA-PBH11W,glass_code,785257,,,manufacturer,OHARA-AGF-2026-05-29,glass code from .agf.
OHARA-PBH11W,cte,7.4,1e-6/K,,manufacturer,OHARA-AGF-2026-05-29,.agf ED record (CTE -30/+70).
OHARA-PBH11W,density,4.79,g/cm3,,manufacturer,OHARA-AGF-2026-05-29,.agf ED record (density).
OHARA-PBH11W,dPgF,0.0129,,,manufacturer,OHARA-AGF-2026-05-29,.agf ED record (dPgF).
OHARA-PBH11W,wl_min_um,0.3,um,,manufacturer,OHARA-AGF-2026-05-29,.agf LD lower wavelength limit.
OHARA-PBH11W,wl_max_um,2.4,um,,manufacturer,OHARA-AGF-2026-05-29,.agf LD upper wavelength limit.
OHARA-PBH13,refractive_index_nd,1.740769,,587.6,manufacturer,OHARA-AGF-2026-05-29,nd from .agf NM record.
OHARA-PBH13,abbe_number_vd,27.793228,,587.6,manufacturer,OHARA-AGF-2026-05-29,Vd from .agf NM record.
OHARA-PBH13,glass_code,741278,,,manufacturer,OHARA-AGF-2026-05-29,glass code from .agf.
OHARA-PBH13,cte,7.3,1e-6/K,,manufacturer,OHARA-AGF-2026-05-29,.agf ED record (CTE -30/+70).
OHARA-PBH13,density,4.44,g/cm3,,manufacturer,OHARA-AGF-2026-05-29,.agf ED record (density).
OHARA-PBH13,dPgF,0.0097,,,manufacturer,OHARA-AGF-2026-05-29,.agf ED record (dPgF).
OHARA-PBH13,wl_min_um,0.3,um,,manufacturer,OHARA-AGF-2026-05-29,.agf LD lower wavelength limit.
OHARA-PBH13,wl_max_um,2.4,um,,manufacturer,OHARA-AGF-2026-05-29,.agf LD upper wavelength limit.
OHARA-PBH13W,refractive_index_nd,1.740769,,587.6,manufacturer,OHARA-AGF-2026-05-29,nd from .agf NM record.
OHARA-PBH13W,abbe_number_vd,27.793228,,587.6,manufacturer,OHARA-AGF-2026-05-29,Vd from .agf NM record.
OHARA-PBH13W,glass_code,741278,,,manufacturer,OHARA-AGF-2026-05-29,glass code from .agf.
OHARA-PBH13W,cte,7.3,1e-6/K,,manufacturer,OHARA-AGF-2026-05-29,.agf ED record (CTE -30/+70).
OHARA-PBH13W,density,4.44,g/cm3,,manufacturer,OHARA-AGF-2026-05-29,.agf ED record (density).
OHARA-PBH13W,dPgF,0.0097,,,manufacturer,OHARA-AGF-2026-05-29,.agf ED record (dPgF).
OHARA-PBH13W,wl_min_um,0.3,um,,manufacturer,OHARA-AGF-2026-05-29,.agf LD lower wavelength limit.
OHARA-PBH13W,wl_max_um,2.4,um,,manufacturer,OHARA-AGF-2026-05-29,.agf LD upper wavelength limit.
OHARA-PBH14,refractive_index_nd,1.761819,,587.6,manufacturer,OHARA-AGF-2026-05-29,nd from .agf NM record.
OHARA-PBH14,abbe_number_vd,26.553651,,587.6,manufacturer,OHARA-AGF-2026-05-29,Vd from .agf NM record.
OHARA-PBH14,glass_code,762266,,,manufacturer,OHARA-AGF-2026-05-29,glass code from .agf.
OHARA-PBH14,cte,7.1,1e-6/K,,manufacturer,OHARA-AGF-2026-05-29,.agf ED record (CTE -30/+70).
OHARA-PBH14,density,4.55,g/cm3,,manufacturer,OHARA-AGF-2026-05-29,.agf ED record (density).
OHARA-PBH14,dPgF,0.0125,,,manufacturer,OHARA-AGF-2026-05-29,.agf ED record (dPgF).
OHARA-PBH14,wl_min_um,0.3,um,,manufacturer,OHARA-AGF-2026-05-29,.agf LD lower wavelength limit.
OHARA-PBH14,wl_max_um,2.4,um,,manufacturer,OHARA-AGF-2026-05-29,.agf LD upper wavelength limit.
OHARA-PBH14W,refractive_index_nd,1.761819,,587.6,manufacturer,OHARA-AGF-2026-05-29,nd from .agf NM record.
OHARA-PBH14W,abbe_number_vd,26.553651,,587.6,manufacturer,OHARA-AGF-2026-05-29,Vd from .agf NM record.
OHARA-PBH14W,glass_code,762266,,,manufacturer,OHARA-AGF-2026-05-29,glass code from .agf.
OHARA-PBH14W,cte,7.1,1e-6/K,,manufacturer,OHARA-AGF-2026-05-29,.agf ED record (CTE -30/+70).
OHARA-PBH14W,density,4.55,g/cm3,,manufacturer,OHARA-AGF-2026-05-29,.agf ED record (density).
OHARA-PBH14W,dPgF,0.0125,,,manufacturer,OHARA-AGF-2026-05-29,.agf ED record (dPgF).
OHARA-PBH14W,wl_min_um,0.3,um,,manufacturer,OHARA-AGF-2026-05-29,.agf LD lower wavelength limit.
OHARA-PBH14W,wl_max_um,2.4,um,,manufacturer,OHARA-AGF-2026-05-29,.agf LD upper wavelength limit.
OHARA-PBH18,refractive_index_nd,1.721506,,587.6,manufacturer,OHARA-AGF-2026-05-29,nd from .agf NM record.
OHARA-PBH18,abbe_number_vd,29.243262,,587.6,manufacturer,OHARA-AGF-2026-05-29,Vd from .agf NM record.
OHARA-PBH18,glass_code,722292,,,manufacturer,OHARA-AGF-2026-05-29,glass code from .agf.
OHARA-PBH18,cte,8.3,1e-6/K,,manufacturer,OHARA-AGF-2026-05-29,.agf ED record (CTE -30/+70).
OHARA-PBH18,density,4.5,g/cm3,,manufacturer,OHARA-AGF-2026-05-29,.agf ED record (density).
OHARA-PBH18,dPgF,0.0046,,,manufacturer,OHARA-AGF-2026-05-29,.agf ED record (dPgF).
OHARA-PBH18,wl_min_um,0.3,um,,manufacturer,OHARA-AGF-2026-05-29,.agf LD lower wavelength limit.
OHARA-PBH18,wl_max_um,2.4,um,,manufacturer,OHARA-AGF-2026-05-29,.agf LD upper wavelength limit.
OHARA-PBH21,refractive_index_nd,1.922861,,587.6,manufacturer,OHARA-AGF-2026-05-29,nd from .agf NM record.
OHARA-PBH21,abbe_number_vd,20.884172,,587.6,manufacturer,OHARA-AGF-2026-05-29,Vd from .agf NM record.
OHARA-PBH21,glass_code,923209,,,manufacturer,OHARA-AGF-2026-05-29,glass code from .agf.
OHARA-PBH21,cte,8.8,1e-6/K,,manufacturer,OHARA-AGF-2026-05-29,.agf ED record (CTE -30/+70).
OHARA-PBH21,density,6.03,g/cm3,,manufacturer,OHARA-AGF-2026-05-29,.agf ED record (density).
OHARA-PBH21,dPgF,0.023,,,manufacturer,OHARA-AGF-2026-05-29,.agf ED record (dPgF).
OHARA-PBH21,wl_min_um,0.365,um,,manufacturer,OHARA-AGF-2026-05-29,.agf LD lower wavelength limit.
OHARA-PBH21,wl_max_um,0.9,um,,manufacturer,OHARA-AGF-2026-05-29,.agf LD upper wavelength limit.
OHARA-PBH23,refractive_index_nd,1.784702,,587.6,manufacturer,OHARA-AGF-2026-05-29,nd from .agf NM record.
OHARA-PBH23,abbe_number_vd,26.216753,,587.6,manufacturer,OHARA-AGF-2026-05-29,Vd from .agf NM record.
OHARA-PBH23,glass_code,785262,,,manufacturer,OHARA-AGF-2026-05-29,glass code from .agf.
OHARA-PBH23,cte,7.5,1e-6/K,,manufacturer,OHARA-AGF-2026-05-29,.agf ED record (CTE -30/+70).
OHARA-PBH23,density,4.99,g/cm3,,manufacturer,OHARA-AGF-2026-05-29,.agf ED record (density).
OHARA-PBH23,dPgF,0.0092,,,manufacturer,OHARA-AGF-2026-05-29,.agf ED record (dPgF).
OHARA-PBH23,wl_min_um,0.3,um,,manufacturer,OHARA-AGF-2026-05-29,.agf LD lower wavelength limit.
OHARA-PBH23,wl_max_um,2.4,um,,manufacturer,OHARA-AGF-2026-05-29,.agf LD upper wavelength limit.
OHARA-PBH23W,refractive_index_nd,1.784702,,587.6,manufacturer,OHARA-AGF-2026-05-29,nd from .agf NM record.
OHARA-PBH23W,abbe_number_vd,26.216753,,587.6,manufacturer,OHARA-AGF-2026-05-29,Vd from .agf NM record.
OHARA-PBH23W,glass_code,785262,,,manufacturer,OHARA-AGF-2026-05-29,glass code from .agf.
OHARA-PBH23W,cte,7.5,1e-6/K,,manufacturer,OHARA-AGF-2026-05-29,.agf ED record (CTE -30/+70).
OHARA-PBH23W,density,4.99,g/cm3,,manufacturer,OHARA-AGF-2026-05-29,.agf ED record (density).
OHARA-PBH23W,dPgF,0.0092,,,manufacturer,OHARA-AGF-2026-05-29,.agf ED record (dPgF).
OHARA-PBH23W,wl_min_um,0.3,um,,manufacturer,OHARA-AGF-2026-05-29,.agf LD lower wavelength limit.
OHARA-PBH23W,wl_max_um,2.4,um,,manufacturer,OHARA-AGF-2026-05-29,.agf LD upper wavelength limit.
OHARA-PBH25,refractive_index_nd,1.761797,,587.6,manufacturer,OHARA-AGF-2026-05-29,nd from .agf NM record.
OHARA-PBH25,abbe_number_vd,27.107724,,587.6,manufacturer,OHARA-AGF-2026-05-29,Vd from .agf NM record.
OHARA-PBH25,glass_code,762271,,,manufacturer,OHARA-AGF-2026-05-29,glass code from .agf.
OHARA-PBH25,cte,7.5,1e-6/K,,manufacturer,OHARA-AGF-2026-05-29,.agf ED record (CTE -30/+70).
OHARA-PBH25,density,4.79,g/cm3,,manufacturer,OHARA-AGF-2026-05-29,.agf ED record (density).
OHARA-PBH25,dPgF,0.0085,,,manufacturer,OHARA-AGF-2026-05-29,.agf ED record (dPgF).
OHARA-PBH25,wl_min_um,0.3,um,,manufacturer,OHARA-AGF-2026-05-29,.agf LD lower wavelength limit.
OHARA-PBH25,wl_max_um,2.4,um,,manufacturer,OHARA-AGF-2026-05-29,.agf LD upper wavelength limit.
OHARA-PBH25W,refractive_index_nd,1.761797,,587.6,manufacturer,OHARA-AGF-2026-05-29,nd from .agf NM record.
OHARA-PBH25W,abbe_number_vd,27.107726,,587.6,manufacturer,OHARA-AGF-2026-05-29,Vd from .agf NM record.
OHARA-PBH25W,glass_code,762271,,,manufacturer,OHARA-AGF-2026-05-29,glass code from .agf.
OHARA-PBH25W,cte,7.5,1e-6/K,,manufacturer,OHARA-AGF-2026-05-29,.agf ED record (CTE -30/+70).
OHARA-PBH25W,density,4.79,g/cm3,,manufacturer,OHARA-AGF-2026-05-29,.agf ED record (density).
OHARA-PBH25W,dPgF,0.0085,,,manufacturer,OHARA-AGF-2026-05-29,.agf ED record (dPgF).
OHARA-PBH25W,wl_min_um,0.365,um,,manufacturer,OHARA-AGF-2026-05-29,.agf LD lower wavelength limit.
OHARA-PBH25W,wl_max_um,0.9,um,,manufacturer,OHARA-AGF-2026-05-29,.agf LD upper wavelength limit.
OHARA-PBH53,refractive_index_nd,1.846658,,587.6,manufacturer,OHARA-AGF-2026-05-29,nd from .agf NM record.
OHARA-PBH53,abbe_number_vd,23.885544,,587.6,manufacturer,OHARA-AGF-2026-05-29,Vd from .agf NM record.
OHARA-PBH53,glass_code,847239,,,manufacturer,OHARA-AGF-2026-05-29,glass code from .agf.
OHARA-PBH53,cte,7.8,1e-6/K,,manufacturer,OHARA-AGF-2026-05-29,.agf ED record (CTE -30/+70).
OHARA-PBH53,density,5.53,g/cm3,,manufacturer,OHARA-AGF-2026-05-29,.agf ED record (density).
OHARA-PBH53,dPgF,0.0134,,,manufacturer,OHARA-AGF-2026-05-29,.agf ED record (dPgF).
OHARA-PBH53,wl_min_um,0.3,um,,manufacturer,OHARA-AGF-2026-05-29,.agf LD lower wavelength limit.
OHARA-PBH53,wl_max_um,2.4,um,,manufacturer,OHARA-AGF-2026-05-29,.agf LD upper wavelength limit.
OHARA-PBH53W,refractive_index_nd,1.846658,,587.6,manufacturer,OHARA-AGF-2026-05-29,nd from .agf NM record.
OHARA-PBH53W,abbe_number_vd,23.885544,,587.6,manufacturer,OHARA-AGF-2026-05-29,Vd from .agf NM record.
OHARA-PBH53W,glass_code,847239,,,manufacturer,OHARA-AGF-2026-05-29,glass code from .agf.
OHARA-PBH53W,cte,7.8,1e-6/K,,manufacturer,OHARA-AGF-2026-05-29,.agf ED record (CTE -30/+70).
OHARA-PBH53W,density,5.53,g/cm3,,manufacturer,OHARA-AGF-2026-05-29,.agf ED record (density).
OHARA-PBH53W,dPgF,0.0134,,,manufacturer,OHARA-AGF-2026-05-29,.agf ED record (dPgF).
OHARA-PBH53W,wl_min_um,0.3,um,,manufacturer,OHARA-AGF-2026-05-29,.agf LD lower wavelength limit.
OHARA-PBH53W,wl_max_um,2.4,um,,manufacturer,OHARA-AGF-2026-05-29,.agf LD upper wavelength limit.
OHARA-PBH55,refractive_index_nd,1.84986,,587.6,manufacturer,OHARA-AGF-2026-05-29,nd from .agf NM record.
OHARA-PBH55,abbe_number_vd,24.054274,,587.6,manufacturer,OHARA-AGF-2026-05-29,Vd from .agf NM record.
OHARA-PBH55,glass_code,850241,,,manufacturer,OHARA-AGF-2026-05-29,glass code from .agf.
OHARA-PBH55,cte,8.0,1e-6/K,,manufacturer,OHARA-AGF-2026-05-29,.agf ED record (CTE -30/+70).
OHARA-PBH55,density,5.51,g/cm3,,manufacturer,OHARA-AGF-2026-05-29,.agf ED record (density).
OHARA-PBH55,dPgF,0.0122,,,manufacturer,OHARA-AGF-2026-05-29,.agf ED record (dPgF).
OHARA-PBH55,wl_min_um,0.3,um,,manufacturer,OHARA-AGF-2026-05-29,.agf LD lower wavelength limit.
OHARA-PBH55,wl_max_um,2.4,um,,manufacturer,OHARA-AGF-2026-05-29,.agf LD upper wavelength limit.
OHARA-PBH56,refractive_index_nd,1.84139,,587.6,manufacturer,OHARA-AGF-2026-05-29,nd from .agf NM record.
OHARA-PBH56,abbe_number_vd,24.559059,,587.6,manufacturer,OHARA-AGF-2026-05-29,Vd from .agf NM record.
OHARA-PBH56,glass_code,841246,,,manufacturer,OHARA-AGF-2026-05-29,glass code from .agf.
OHARA-PBH56,dPgF,0.011,,,manufacturer,OHARA-AGF-2026-05-29,.agf ED record (dPgF).
OHARA-PBH56,wl_min_um,0.36,um,,manufacturer,OHARA-AGF-2026-05-29,.agf LD lower wavelength limit.
OHARA-PBH56,wl_max_um,2.4,um,,manufacturer,OHARA-AGF-2026-05-29,.agf LD upper wavelength limit.
OHARA-PBH71,refractive_index_nd,1.922864,,587.6,manufacturer,OHARA-AGF-2026-05-29,nd from .agf NM record.
OHARA-PBH71,abbe_number_vd,21.288699,,587.6,manufacturer,OHARA-AGF-2026-05-29,Vd from .agf NM record.
OHARA-PBH71,glass_code,923213,,,manufacturer,OHARA-AGF-2026-05-29,glass code from .agf.
OHARA-PBH71,cte,8.9,1e-6/K,,manufacturer,OHARA-AGF-2026-05-29,.agf ED record (CTE -30/+70).
OHARA-PBH71,density,6.05,g/cm3,,manufacturer,OHARA-AGF-2026-05-29,.agf ED record (density).
OHARA-PBH71,dPgF,0.0204,,,manufacturer,OHARA-AGF-2026-05-29,.agf ED record (dPgF).
OHARA-PBH71,wl_min_um,0.3,um,,manufacturer,OHARA-AGF-2026-05-29,.agf LD lower wavelength limit.
OHARA-PBH71,wl_max_um,2.4,um,,manufacturer,OHARA-AGF-2026-05-29,.agf LD upper wavelength limit.
OHARA-PBH72,refractive_index_nd,1.915356,,587.6,manufacturer,OHARA-AGF-2026-05-29,nd from .agf NM record.
OHARA-PBH72,abbe_number_vd,21.171926,,587.6,manufacturer,OHARA-AGF-2026-05-29,Vd from .agf NM record.
OHARA-PBH72,glass_code,915212,,,manufacturer,OHARA-AGF-2026-05-29,glass code from .agf.
OHARA-PBH72,cte,8.8,1e-6/K,,manufacturer,OHARA-AGF-2026-05-29,.agf ED record (CTE -30/+70).
OHARA-PBH72,density,5.97,g/cm3,,manufacturer,OHARA-AGF-2026-05-29,.agf ED record (density).
OHARA-PBH72,dPgF,0.022,,,manufacturer,OHARA-AGF-2026-05-29,.agf ED record (dPgF).
OHARA-PBH72,wl_min_um,0.3,um,,manufacturer,OHARA-AGF-2026-05-29,.agf LD lower wavelength limit.
OHARA-PBH72,wl_max_um,2.4,um,,manufacturer,OHARA-AGF-2026-05-29,.agf LD upper wavelength limit.
OHARA-PBL1,refractive_index_nd,1.548141,,587.6,manufacturer,OHARA-AGF-2026-05-29,nd from .agf NM record.
OHARA-PBL1,abbe_number_vd,45.781144,,587.6,manufacturer,OHARA-AGF-2026-05-29,Vd from .agf NM record.
OHARA-PBL1,glass_code,548458,,,manufacturer,OHARA-AGF-2026-05-29,glass code from .agf.
OHARA-PBL1,cte,8.4,1e-6/K,,manufacturer,OHARA-AGF-2026-05-29,.agf ED record (CTE -30/+70).
OHARA-PBL1,density,2.93,g/cm3,,manufacturer,OHARA-AGF-2026-05-29,.agf ED record (density).
OHARA-PBL1,dPgF,-0.002,,,manufacturer,OHARA-AGF-2026-05-29,.agf ED record (dPgF).
OHARA-PBL1,wl_min_um,0.3,um,,manufacturer,OHARA-AGF-2026-05-29,.agf LD lower wavelength limit.
OHARA-PBL1,wl_max_um,2.4,um,,manufacturer,OHARA-AGF-2026-05-29,.agf LD upper wavelength limit.
OHARA-PBL1Y,refractive_index_nd,1.548141,,587.6,manufacturer,OHARA-AGF-2026-05-29,nd from .agf NM record.
OHARA-PBL1Y,abbe_number_vd,45.733282,,587.6,manufacturer,OHARA-AGF-2026-05-29,Vd from .agf NM record.
OHARA-PBL1Y,glass_code,548457,,,manufacturer,OHARA-AGF-2026-05-29,glass code from .agf.
OHARA-PBL1Y,cte,9.2,1e-6/K,,manufacturer,OHARA-AGF-2026-05-29,.agf ED record (CTE -30/+70).
OHARA-PBL1Y,density,2.95,g/cm3,,manufacturer,OHARA-AGF-2026-05-29,.agf ED record (density).
OHARA-PBL1Y,dPgF,-0.0019,,,manufacturer,OHARA-AGF-2026-05-29,.agf ED record (dPgF).
OHARA-PBL1Y,wl_min_um,0.326106,um,,manufacturer,OHARA-AGF-2026-05-29,.agf LD lower wavelength limit.
OHARA-PBL1Y,wl_max_um,2.32542,um,,manufacturer,OHARA-AGF-2026-05-29,.agf LD upper wavelength limit.
OHARA-PBL2,refractive_index_nd,1.54072,,587.6,manufacturer,OHARA-AGF-2026-05-29,nd from .agf NM record.
OHARA-PBL2,abbe_number_vd,47.23368,,587.6,manufacturer,OHARA-AGF-2026-05-29,Vd from .agf NM record.
OHARA-PBL2,glass_code,541472,,,manufacturer,OHARA-AGF-2026-05-29,glass code from .agf.
OHARA-PBL2,cte,8.8,1e-6/K,,manufacturer,OHARA-AGF-2026-05-29,.agf ED record (CTE -30/+70).
OHARA-PBL2,density,2.86,g/cm3,,manufacturer,OHARA-AGF-2026-05-29,.agf ED record (density).
OHARA-PBL2,dPgF,-0.0019,,,manufacturer,OHARA-AGF-2026-05-29,.agf ED record (dPgF).
OHARA-PBL2,wl_min_um,0.3,um,,manufacturer,OHARA-AGF-2026-05-29,.agf LD lower wavelength limit.
OHARA-PBL2,wl_max_um,2.4,um,,manufacturer,OHARA-AGF-2026-05-29,.agf LD upper wavelength limit.
OHARA-PBL6,refractive_index_nd,1.531717,,587.6,manufacturer,OHARA-AGF-2026-05-29,nd from .agf NM record.
OHARA-PBL6,abbe_number_vd,48.904553,,587.6,manufacturer,OHARA-AGF-2026-05-29,Vd from .agf NM record.
OHARA-PBL6,glass_code,532489,,,manufacturer,OHARA-AGF-2026-05-29,glass code from .agf.
OHARA-PBL6,cte,8.3,1e-6/K,,manufacturer,OHARA-AGF-2026-05-29,.agf ED record (CTE -30/+70).
OHARA-PBL6,density,2.79,g/cm3,,manufacturer,OHARA-AGF-2026-05-29,.agf ED record (density).
OHARA-PBL6,dPgF,-0.0027,,,manufacturer,OHARA-AGF-2026-05-29,.agf ED record (dPgF).
OHARA-PBL6,wl_min_um,0.3,um,,manufacturer,OHARA-AGF-2026-05-29,.agf LD lower wavelength limit.
OHARA-PBL6,wl_max_um,2.4,um,,manufacturer,OHARA-AGF-2026-05-29,.agf LD upper wavelength limit.
OHARA-PBL6Y,refractive_index_nd,1.531717,,587.6,manufacturer,OHARA-AGF-2026-05-29,nd from .agf NM record.
OHARA-PBL6Y,abbe_number_vd,48.956017,,587.6,manufacturer,OHARA-AGF-2026-05-29,Vd from .agf NM record.
OHARA-PBL6Y,glass_code,532490,,,manufacturer,OHARA-AGF-2026-05-29,glass code from .agf.
OHARA-PBL6Y,cte,8.0,1e-6/K,,manufacturer,OHARA-AGF-2026-05-29,.agf ED record (CTE -30/+70).
OHARA-PBL6Y,density,2.79,g/cm3,,manufacturer,OHARA-AGF-2026-05-29,.agf ED record (density).
OHARA-PBL6Y,dPgF,-0.0024,,,manufacturer,OHARA-AGF-2026-05-29,.agf ED record (dPgF).
OHARA-PBL6Y,wl_min_um,0.326106,um,,manufacturer,OHARA-AGF-2026-05-29,.agf LD lower wavelength limit.
OHARA-PBL6Y,wl_max_um,2.32542,um,,manufacturer,OHARA-AGF-2026-05-29,.agf LD upper wavelength limit.
OHARA-PBL7,refractive_index_nd,1.548689,,587.6,manufacturer,OHARA-AGF-2026-05-29,nd from .agf NM record.
OHARA-PBL7,abbe_number_vd,45.555746,,587.6,manufacturer,OHARA-AGF-2026-05-29,Vd from .agf NM record.
OHARA-PBL7,glass_code,549456,,,manufacturer,OHARA-AGF-2026-05-29,glass code from .agf.
OHARA-PBL7,dPgF,0.0,,,manufacturer,OHARA-AGF-2026-05-29,.agf ED record (dPgF).
OHARA-PBL7,wl_min_um,0.334,um,,manufacturer,OHARA-AGF-2026-05-29,.agf LD lower wavelength limit.
OHARA-PBL7,wl_max_um,2.325,um,,manufacturer,OHARA-AGF-2026-05-29,.agf LD upper wavelength limit.
OHARA-PBL21,refractive_index_nd,1.573092,,587.6,manufacturer,OHARA-AGF-2026-05-29,nd from .agf NM record.
OHARA-PBL21,abbe_number_vd,42.576094,,587.6,manufacturer,OHARA-AGF-2026-05-29,Vd from .agf NM record.
OHARA-PBL21,glass_code,573426,,,manufacturer,OHARA-AGF-2026-05-29,glass code from .agf.
OHARA-PBL21,cte,8.5,1e-6/K,,manufacturer,OHARA-AGF-2026-05-29,.agf ED record (CTE -30/+70).
OHARA-PBL21,density,3.17,g/cm3,,manufacturer,OHARA-AGF-2026-05-29,.agf ED record (density).
OHARA-PBL21,dPgF,-0.0007,,,manufacturer,OHARA-AGF-2026-05-29,.agf ED record (dPgF).
OHARA-PBL21,wl_min_um,0.3,um,,manufacturer,OHARA-AGF-2026-05-29,.agf LD lower wavelength limit.
OHARA-PBL21,wl_max_um,2.4,um,,manufacturer,OHARA-AGF-2026-05-29,.agf LD upper wavelength limit.
OHARA-PBL22,refractive_index_nd,1.589206,,587.6,manufacturer,OHARA-AGF-2026-05-29,nd from .agf NM record.
OHARA-PBL22,abbe_number_vd,41.07921,,587.6,manufacturer,OHARA-AGF-2026-05-29,Vd from .agf NM record.
OHARA-PBL22,glass_code,589411,,,manufacturer,OHARA-AGF-2026-05-29,glass code from .agf.
OHARA-PBL22,cte,9.1,1e-6/K,,manufacturer,OHARA-AGF-2026-05-29,.agf ED record (CTE -30/+70).
OHARA-PBL22,density,3.3,g/cm3,,manufacturer,OHARA-AGF-2026-05-29,.agf ED record (density).
OHARA-PBL22,dPgF,-0.0005,,,manufacturer,OHARA-AGF-2026-05-29,.agf ED record (dPgF).
OHARA-PBL22,wl_min_um,0.3,um,,manufacturer,OHARA-AGF-2026-05-29,.agf LD lower wavelength limit.
OHARA-PBL22,wl_max_um,2.4,um,,manufacturer,OHARA-AGF-2026-05-29,.agf LD upper wavelength limit.
OHARA-PBL25,refractive_index_nd,1.581439,,587.6,manufacturer,OHARA-AGF-2026-05-29,nd from .agf NM record.
OHARA-PBL25,abbe_number_vd,40.753351,,587.6,manufacturer,OHARA-AGF-2026-05-29,Vd from .agf NM record.
OHARA-PBL25,glass_code,581408,,,manufacturer,OHARA-AGF-2026-05-29,glass code from .agf.
OHARA-PBL25,cte,8.7,1e-6/K,,manufacturer,OHARA-AGF-2026-05-29,.agf ED record (CTE -30/+70).
OHARA-PBL25,density,3.23,g/cm3,,manufacturer,OHARA-AGF-2026-05-29,.agf ED record (density).
OHARA-PBL25,dPgF,-0.0005,,,manufacturer,OHARA-AGF-2026-05-29,.agf ED record (dPgF).
OHARA-PBL25,wl_min_um,0.3,um,,manufacturer,OHARA-AGF-2026-05-29,.agf LD lower wavelength limit.
OHARA-PBL25,wl_max_um,2.4,um,,manufacturer,OHARA-AGF-2026-05-29,.agf LD upper wavelength limit.
OHARA-PBL25Y,refractive_index_nd,1.581439,,587.6,manufacturer,OHARA-AGF-2026-05-29,nd from .agf NM record.
OHARA-PBL25Y,abbe_number_vd,40.768047,,587.6,manufacturer,OHARA-AGF-2026-05-29,Vd from .agf NM record.
OHARA-PBL25Y,glass_code,581408,,,manufacturer,OHARA-AGF-2026-05-29,glass code from .agf.
OHARA-PBL25Y,cte,8.8,1e-6/K,,manufacturer,OHARA-AGF-2026-05-29,.agf ED record (CTE -30/+70).
OHARA-PBL25Y,density,3.23,g/cm3,,manufacturer,OHARA-AGF-2026-05-29,.agf ED record (density).
OHARA-PBL25Y,dPgF,-0.0016,,,manufacturer,OHARA-AGF-2026-05-29,.agf ED record (dPgF).
OHARA-PBL25Y,wl_min_um,0.326106,um,,manufacturer,OHARA-AGF-2026-05-29,.agf LD lower wavelength limit.
OHARA-PBL25Y,wl_max_um,2.32542,um,,manufacturer,OHARA-AGF-2026-05-29,.agf LD upper wavelength limit.
OHARA-PBL26,refractive_index_nd,1.567322,,587.6,manufacturer,OHARA-AGF-2026-05-29,nd from .agf NM record.
OHARA-PBL26,abbe_number_vd,42.831708,,587.6,manufacturer,OHARA-AGF-2026-05-29,Vd from .agf NM record.
OHARA-PBL26,glass_code,567428,,,manufacturer,OHARA-AGF-2026-05-29,glass code from .agf.
OHARA-PBL26,cte,8.9,1e-6/K,,manufacturer,OHARA-AGF-2026-05-29,.agf ED record (CTE -30/+70).
OHARA-PBL26,density,3.1,g/cm3,,manufacturer,OHARA-AGF-2026-05-29,.agf ED record (density).
OHARA-PBL26,dPgF,-0.0009,,,manufacturer,OHARA-AGF-2026-05-29,.agf ED record (dPgF).
OHARA-PBL26,wl_min_um,0.3,um,,manufacturer,OHARA-AGF-2026-05-29,.agf LD lower wavelength limit.
OHARA-PBL26,wl_max_um,2.4,um,,manufacturer,OHARA-AGF-2026-05-29,.agf LD upper wavelength limit.
OHARA-PBL26Y,refractive_index_nd,1.567322,,587.6,manufacturer,OHARA-AGF-2026-05-29,nd from .agf NM record.
OHARA-PBL26Y,abbe_number_vd,42.855569,,587.6,manufacturer,OHARA-AGF-2026-05-29,Vd from .agf NM record.
OHARA-PBL26Y,glass_code,567428,,,manufacturer,OHARA-AGF-2026-05-29,glass code from .agf.
OHARA-PBL26Y,cte,9.1,1e-6/K,,manufacturer,OHARA-AGF-2026-05-29,.agf ED record (CTE -30/+70).
OHARA-PBL26Y,density,3.1,g/cm3,,manufacturer,OHARA-AGF-2026-05-29,.agf ED record (density).
OHARA-PBL26Y,dPgF,-0.0015,,,manufacturer,OHARA-AGF-2026-05-29,.agf ED record (dPgF).
OHARA-PBL26Y,wl_min_um,0.326106,um,,manufacturer,OHARA-AGF-2026-05-29,.agf LD lower wavelength limit.
OHARA-PBL26Y,wl_max_um,2.32542,um,,manufacturer,OHARA-AGF-2026-05-29,.agf LD upper wavelength limit.
OHARA-PBL27,refractive_index_nd,1.575006,,587.6,manufacturer,OHARA-AGF-2026-05-29,nd from .agf NM record.
OHARA-PBL27,abbe_number_vd,41.491052,,587.6,manufacturer,OHARA-AGF-2026-05-29,Vd from .agf NM record.
OHARA-PBL27,glass_code,575415,,,manufacturer,OHARA-AGF-2026-05-29,glass code from .agf.
OHARA-PBL27,cte,7.6,1e-6/K,,manufacturer,OHARA-AGF-2026-05-29,.agf ED record (CTE -30/+70).
OHARA-PBL27,density,3.2,g/cm3,,manufacturer,OHARA-AGF-2026-05-29,.agf ED record (density).
OHARA-PBL27,dPgF,-0.0015,,,manufacturer,OHARA-AGF-2026-05-29,.agf ED record (dPgF).
OHARA-PBL27,wl_min_um,0.3,um,,manufacturer,OHARA-AGF-2026-05-29,.agf LD lower wavelength limit.
OHARA-PBL27,wl_max_um,2.4,um,,manufacturer,OHARA-AGF-2026-05-29,.agf LD upper wavelength limit.
OHARA-PBL35Y,refractive_index_nd,1.581591,,587.6,manufacturer,OHARA-AGF-2026-05-29,nd from .agf NM record.
OHARA-PBL35Y,abbe_number_vd,40.855991,,587.6,manufacturer,OHARA-AGF-2026-05-29,Vd from .agf NM record.
OHARA-PBL35Y,dPgF,-0.0013,,,manufacturer,OHARA-AGF-2026-05-29,.agf ED record (dPgF).
OHARA-PBL35Y,wl_min_um,0.326106,um,,manufacturer,OHARA-AGF-2026-05-29,.agf LD lower wavelength limit.
OHARA-PBL35Y,wl_max_um,2.32542,um,,manufacturer,OHARA-AGF-2026-05-29,.agf LD upper wavelength limit.
OHARA-PBM1,refractive_index_nd,1.625882,,587.6,manufacturer,OHARA-AGF-2026-05-29,nd from .agf NM record.
OHARA-PBM1,abbe_number_vd,35.700668,,587.6,manufacturer,OHARA-AGF-2026-05-29,Vd from .agf NM record.
OHARA-PBM1,glass_code,626357,,,manufacturer,OHARA-AGF-2026-05-29,glass code from .agf.
OHARA-PBM1,cte,8.9,1e-6/K,,manufacturer,OHARA-AGF-2026-05-29,.agf ED record (CTE -30/+70).
OHARA-PBM1,density,3.65,g/cm3,,manufacturer,OHARA-AGF-2026-05-29,.agf ED record (density).
OHARA-PBM1,dPgF,0.0005,,,manufacturer,OHARA-AGF-2026-05-29,.agf ED record (dPgF).
OHARA-PBM1,wl_min_um,0.3,um,,manufacturer,OHARA-AGF-2026-05-29,.agf LD lower wavelength limit.
OHARA-PBM1,wl_max_um,2.4,um,,manufacturer,OHARA-AGF-2026-05-29,.agf LD upper wavelength limit.
OHARA-PBM2,refractive_index_nd,1.620041,,587.6,manufacturer,OHARA-AGF-2026-05-29,nd from .agf NM record.
OHARA-PBM2,abbe_number_vd,36.256658,,587.6,manufacturer,OHARA-AGF-2026-05-29,Vd from .agf NM record.
OHARA-PBM2,glass_code,620363,,,manufacturer,OHARA-AGF-2026-05-29,glass code from .agf.
OHARA-PBM2,cte,8.7,1e-6/K,,manufacturer,OHARA-AGF-2026-05-29,.agf ED record (CTE -30/+70).
OHARA-PBM2,density,3.6,g/cm3,,manufacturer,OHARA-AGF-2026-05-29,.agf ED record (density).
OHARA-PBM2,dPgF,0.0,,,manufacturer,OHARA-AGF-2026-05-29,.agf ED record (dPgF).
OHARA-PBM2,wl_min_um,0.3,um,,manufacturer,OHARA-AGF-2026-05-29,.agf LD lower wavelength limit.
OHARA-PBM2,wl_max_um,2.4,um,,manufacturer,OHARA-AGF-2026-05-29,.agf LD upper wavelength limit.
OHARA-PBM2Y,refractive_index_nd,1.620041,,587.6,manufacturer,OHARA-AGF-2026-05-29,nd from .agf NM record.
OHARA-PBM2Y,abbe_number_vd,36.269263,,587.6,manufacturer,OHARA-AGF-2026-05-29,Vd from .agf NM record.
OHARA-PBM2Y,glass_code,620363,,,manufacturer,OHARA-AGF-2026-05-29,glass code from .agf.
OHARA-PBM2Y,cte,8.7,1e-6/K,,manufacturer,OHARA-AGF-2026-05-29,.agf ED record (CTE -30/+70).
OHARA-PBM2Y,density,3.61,g/cm3,,manufacturer,OHARA-AGF-2026-05-29,.agf ED record (density).
OHARA-PBM2Y,dPgF,-0.0003,,,manufacturer,OHARA-AGF-2026-05-29,.agf ED record (dPgF).
OHARA-PBM2Y,wl_min_um,0.326106,um,,manufacturer,OHARA-AGF-2026-05-29,.agf LD lower wavelength limit.
OHARA-PBM2Y,wl_max_um,2.32542,um,,manufacturer,OHARA-AGF-2026-05-29,.agf LD upper wavelength limit.
OHARA-PBM3,refractive_index_nd,1.612929,,587.6,manufacturer,OHARA-AGF-2026-05-29,nd from .agf NM record.
OHARA-PBM3,abbe_number_vd,36.994096,,587.6,manufacturer,OHARA-AGF-2026-05-29,Vd from .agf NM record.
OHARA-PBM3,glass_code,613370,,,manufacturer,OHARA-AGF-2026-05-29,glass code from .agf.
OHARA-PBM3,cte,8.3,1e-6/K,,manufacturer,OHARA-AGF-2026-05-29,.agf ED record (CTE -30/+70).
OHARA-PBM3,density,3.53,g/cm3,,manufacturer,OHARA-AGF-2026-05-29,.agf ED record (density).
OHARA-PBM3,dPgF,-0.0001,,,manufacturer,OHARA-AGF-2026-05-29,.agf ED record (dPgF).
OHARA-PBM3,wl_min_um,0.3,um,,manufacturer,OHARA-AGF-2026-05-29,.agf LD lower wavelength limit.
OHARA-PBM3,wl_max_um,2.4,um,,manufacturer,OHARA-AGF-2026-05-29,.agf LD upper wavelength limit.
OHARA-PBM4,refractive_index_nd,1.616588,,587.6,manufacturer,OHARA-AGF-2026-05-29,nd from .agf NM record.
OHARA-PBM4,abbe_number_vd,36.632973,,587.6,manufacturer,OHARA-AGF-2026-05-29,Vd from .agf NM record.
OHARA-PBM4,glass_code,617366,,,manufacturer,OHARA-AGF-2026-05-29,glass code from .agf.
OHARA-PBM4,cte,8.6,1e-6/K,,manufacturer,OHARA-AGF-2026-05-29,.agf ED record (CTE -30/+70).
OHARA-PBM4,density,3.58,g/cm3,,manufacturer,OHARA-AGF-2026-05-29,.agf ED record (density).
OHARA-PBM4,dPgF,0.0005,,,manufacturer,OHARA-AGF-2026-05-29,.agf ED record (dPgF).
OHARA-PBM4,wl_min_um,0.3,um,,manufacturer,OHARA-AGF-2026-05-29,.agf LD lower wavelength limit.
OHARA-PBM4,wl_max_um,2.4,um,,manufacturer,OHARA-AGF-2026-05-29,.agf LD upper wavelength limit.
OHARA-PBM5,refractive_index_nd,1.60342,,587.6,manufacturer,OHARA-AGF-2026-05-29,nd from .agf NM record.
OHARA-PBM5,abbe_number_vd,38.012915,,587.6,manufacturer,OHARA-AGF-2026-05-29,Vd from .agf NM record.
OHARA-PBM5,glass_code,603380,,,manufacturer,OHARA-AGF-2026-05-29,glass code from .agf.
OHARA-PBM5,cte,8.8,1e-6/K,,manufacturer,OHARA-AGF-2026-05-29,.agf ED record (CTE -30/+70).
OHARA-PBM5,density,3.44,g/cm3,,manufacturer,OHARA-AGF-2026-05-29,.agf ED record (density).
OHARA-PBM5,dPgF,-0.0004,,,manufacturer,OHARA-AGF-2026-05-29,.agf ED record (dPgF).
OHARA-PBM5,wl_min_um,0.3,um,,manufacturer,OHARA-AGF-2026-05-29,.agf LD lower wavelength limit.
OHARA-PBM5,wl_max_um,2.4,um,,manufacturer,OHARA-AGF-2026-05-29,.agf LD upper wavelength limit.
OHARA-PBM6,refractive_index_nd,1.636358,,587.6,manufacturer,OHARA-AGF-2026-05-29,nd from .agf NM record.
OHARA-PBM6,abbe_number_vd,35.376536,,587.6,manufacturer,OHARA-AGF-2026-05-29,Vd from .agf NM record.
OHARA-PBM6,glass_code,636354,,,manufacturer,OHARA-AGF-2026-05-29,glass code from .agf.
OHARA-PBM6,cte,8.5,1e-6/K,,manufacturer,OHARA-AGF-2026-05-29,.agf ED record (CTE -30/+70).
OHARA-PBM6,density,3.74,g/cm3,,manufacturer,OHARA-AGF-2026-05-29,.agf ED record (density).
OHARA-PBM6,dPgF,0.0009,,,manufacturer,OHARA-AGF-2026-05-29,.agf ED record (dPgF).
OHARA-PBM6,wl_min_um,0.3,um,,manufacturer,OHARA-AGF-2026-05-29,.agf LD lower wavelength limit.
OHARA-PBM6,wl_max_um,2.4,um,,manufacturer,OHARA-AGF-2026-05-29,.agf LD upper wavelength limit.
OHARA-PBM8,refractive_index_nd,1.595508,,587.6,manufacturer,OHARA-AGF-2026-05-29,nd from .agf NM record.
OHARA-PBM8,abbe_number_vd,39.213424,,587.6,manufacturer,OHARA-AGF-2026-05-29,Vd from .agf NM record.
OHARA-PBM8,glass_code,596392,,,manufacturer,OHARA-AGF-2026-05-29,glass code from .agf.
OHARA-PBM8,cte,8.5,1e-6/K,,manufacturer,OHARA-AGF-2026-05-29,.agf ED record (CTE -30/+70).
OHARA-PBM8,density,3.36,g/cm3,,manufacturer,OHARA-AGF-2026-05-29,.agf ED record (density).
OHARA-PBM8,dPgF,-0.0009,,,manufacturer,OHARA-AGF-2026-05-29,.agf ED record (dPgF).
OHARA-PBM8,wl_min_um,0.3,um,,manufacturer,OHARA-AGF-2026-05-29,.agf LD lower wavelength limit.
OHARA-PBM8,wl_max_um,2.4,um,,manufacturer,OHARA-AGF-2026-05-29,.agf LD upper wavelength limit.
OHARA-PBM8Y,refractive_index_nd,1.595509,,587.6,manufacturer,OHARA-AGF-2026-05-29,nd from .agf NM record.
OHARA-PBM8Y,abbe_number_vd,39.260208,,587.6,manufacturer,OHARA-AGF-2026-05-29,Vd from .agf NM record.
OHARA-PBM8Y,glass_code,596393,,,manufacturer,OHARA-AGF-2026-05-29,glass code from .agf.
OHARA-PBM8Y,cte,8.7,1e-6/K,,manufacturer,OHARA-AGF-2026-05-29,.agf ED record (CTE -30/+70).
OHARA-PBM8Y,density,3.36,g/cm3,,manufacturer,OHARA-AGF-2026-05-29,.agf ED record (density).
OHARA-PBM8Y,dPgF,-0.0012,,,manufacturer,OHARA-AGF-2026-05-29,.agf ED record (dPgF).
OHARA-PBM8Y,wl_min_um,0.326106,um,,manufacturer,OHARA-AGF-2026-05-29,.agf LD lower wavelength limit.
OHARA-PBM8Y,wl_max_um,2.32542,um,,manufacturer,OHARA-AGF-2026-05-29,.agf LD upper wavelength limit.
OHARA-PBM9,refractive_index_nd,1.620451,,587.6,manufacturer,OHARA-AGF-2026-05-29,nd from .agf NM record.
OHARA-PBM9,abbe_number_vd,38.119955,,587.6,manufacturer,OHARA-AGF-2026-05-29,Vd from .agf NM record.
OHARA-PBM9,glass_code,620381,,,manufacturer,OHARA-AGF-2026-05-29,glass code from .agf.
OHARA-PBM9,cte,8.0,1e-6/K,,manufacturer,OHARA-AGF-2026-05-29,.agf ED record (CTE -30/+70).
OHARA-PBM9,density,3.56,g/cm3,,manufacturer,OHARA-AGF-2026-05-29,.agf ED record (density).
OHARA-PBM9,dPgF,-0.001,,,manufacturer,OHARA-AGF-2026-05-29,.agf ED record (dPgF).
OHARA-PBM9,wl_min_um,0.3,um,,manufacturer,OHARA-AGF-2026-05-29,.agf LD lower wavelength limit.
OHARA-PBM9,wl_max_um,2.4,um,,manufacturer,OHARA-AGF-2026-05-29,.agf LD upper wavelength limit.
OHARA-PBM11,refractive_index_nd,1.620955,,587.6,manufacturer,OHARA-AGF-2026-05-29,nd from .agf NM record.
OHARA-PBM11,abbe_number_vd,35.880852,,587.6,manufacturer,OHARA-AGF-2026-05-29,Vd from .agf NM record.
OHARA-PBM11,glass_code,621359,,,manufacturer,OHARA-AGF-2026-05-29,glass code from .agf.
OHARA-PBM11,dPgF,0.0,,,manufacturer,OHARA-AGF-2026-05-29,.agf ED record (dPgF).
OHARA-PBM11,wl_min_um,0.334,um,,manufacturer,OHARA-AGF-2026-05-29,.agf LD lower wavelength limit.
OHARA-PBM11,wl_max_um,2.325,um,,manufacturer,OHARA-AGF-2026-05-29,.agf LD upper wavelength limit.
OHARA-PBM18Y,refractive_index_nd,1.595509,,587.6,manufacturer,OHARA-AGF-2026-05-29,nd from .agf NM record.
OHARA-PBM18Y,abbe_number_vd,38.767114,,587.6,manufacturer,OHARA-AGF-2026-05-29,Vd from .agf NM record.
OHARA-PBM18Y,glass_code,596387,,,manufacturer,OHARA-AGF-2026-05-29,glass code from .agf.
OHARA-PBM18Y,cte,8.9,1e-6/K,,manufacturer,OHARA-AGF-2026-05-29,.agf ED record (CTE -30/+70).
OHARA-PBM18Y,density,3.37,g/cm3,,manufacturer,OHARA-AGF-2026-05-29,.agf ED record (density).
OHARA-PBM18Y,dPgF,-0.0018,,,manufacturer,OHARA-AGF-2026-05-29,.agf ED record (dPgF).
OHARA-PBM18Y,wl_min_um,0.326106,um,,manufacturer,OHARA-AGF-2026-05-29,.agf LD lower wavelength limit.
OHARA-PBM18Y,wl_max_um,2.32542,um,,manufacturer,OHARA-AGF-2026-05-29,.agf LD upper wavelength limit.
OHARA-PBM22,refractive_index_nd,1.647689,,587.6,manufacturer,OHARA-AGF-2026-05-29,nd from .agf NM record.
OHARA-PBM22,abbe_number_vd,33.802937,,587.6,manufacturer,OHARA-AGF-2026-05-29,Vd from .agf NM record.
OHARA-PBM22,glass_code,648338,,,manufacturer,OHARA-AGF-2026-05-29,glass code from .agf.
OHARA-PBM22,cte,8.8,1e-6/K,,manufacturer,OHARA-AGF-2026-05-29,.agf ED record (CTE -30/+70).
OHARA-PBM22,density,3.85,g/cm3,,manufacturer,OHARA-AGF-2026-05-29,.agf ED record (density).
OHARA-PBM22,dPgF,0.0015,,,manufacturer,OHARA-AGF-2026-05-29,.agf ED record (dPgF).
OHARA-PBM22,wl_min_um,0.3,um,,manufacturer,OHARA-AGF-2026-05-29,.agf LD lower wavelength limit.
OHARA-PBM22,wl_max_um,2.4,um,,manufacturer,OHARA-AGF-2026-05-29,.agf LD upper wavelength limit.
OHARA-PBM25,refractive_index_nd,1.6727,,587.6,manufacturer,OHARA-AGF-2026-05-29,nd from .agf NM record.
OHARA-PBM25,abbe_number_vd,32.101636,,587.6,manufacturer,OHARA-AGF-2026-05-29,Vd from .agf NM record.
OHARA-PBM25,glass_code,673321,,,manufacturer,OHARA-AGF-2026-05-29,glass code from .agf.
OHARA-PBM25,cte,8.5,1e-6/K,,manufacturer,OHARA-AGF-2026-05-29,.agf ED record (CTE -30/+70).
OHARA-PBM25,density,4.07,g/cm3,,manufacturer,OHARA-AGF-2026-05-29,.agf ED record (density).
OHARA-PBM25,dPgF,0.0027,,,manufacturer,OHARA-AGF-2026-05-29,.agf ED record (dPgF).
OHARA-PBM25,wl_min_um,0.3,um,,manufacturer,OHARA-AGF-2026-05-29,.agf LD lower wavelength limit.
OHARA-PBM25,wl_max_um,2.4,um,,manufacturer,OHARA-AGF-2026-05-29,.agf LD upper wavelength limit.
OHARA-PBM27,refractive_index_nd,1.639799,,587.6,manufacturer,OHARA-AGF-2026-05-29,nd from .agf NM record.
OHARA-PBM27,abbe_number_vd,34.477127,,587.6,manufacturer,OHARA-AGF-2026-05-29,Vd from .agf NM record.
OHARA-PBM27,glass_code,640345,,,manufacturer,OHARA-AGF-2026-05-29,glass code from .agf.
OHARA-PBM27,cte,8.8,1e-6/K,,manufacturer,OHARA-AGF-2026-05-29,.agf ED record (CTE -30/+70).
OHARA-PBM27,density,3.78,g/cm3,,manufacturer,OHARA-AGF-2026-05-29,.agf ED record (density).
OHARA-PBM27,dPgF,0.0018,,,manufacturer,OHARA-AGF-2026-05-29,.agf ED record (dPgF).
OHARA-PBM27,wl_min_um,0.3,um,,manufacturer,OHARA-AGF-2026-05-29,.agf LD lower wavelength limit.
OHARA-PBM27,wl_max_um,2.4,um,,manufacturer,OHARA-AGF-2026-05-29,.agf LD upper wavelength limit.
OHARA-PBM28,refractive_index_nd,1.68893,,587.6,manufacturer,OHARA-AGF-2026-05-29,nd from .agf NM record.
OHARA-PBM28,abbe_number_vd,31.082901,,587.6,manufacturer,OHARA-AGF-2026-05-29,Vd from .agf NM record.
OHARA-PBM28,glass_code,689311,,,manufacturer,OHARA-AGF-2026-05-29,glass code from .agf.
OHARA-PBM28,cte,8.6,1e-6/K,,manufacturer,OHARA-AGF-2026-05-29,.agf ED record (CTE -30/+70).
OHARA-PBM28,density,4.22,g/cm3,,manufacturer,OHARA-AGF-2026-05-29,.agf ED record (density).
OHARA-PBM28,dPgF,0.0031,,,manufacturer,OHARA-AGF-2026-05-29,.agf ED record (dPgF).
OHARA-PBM28,wl_min_um,0.3,um,,manufacturer,OHARA-AGF-2026-05-29,.agf LD lower wavelength limit.
OHARA-PBM28,wl_max_um,2.4,um,,manufacturer,OHARA-AGF-2026-05-29,.agf LD upper wavelength limit.
OHARA-PBM28W,refractive_index_nd,1.68893,,587.6,manufacturer,OHARA-AGF-2026-05-29,nd from .agf NM record.
OHARA-PBM28W,abbe_number_vd,31.082901,,587.6,manufacturer,OHARA-AGF-2026-05-29,Vd from .agf NM record.
OHARA-PBM28W,glass_code,689311,,,manufacturer,OHARA-AGF-2026-05-29,glass code from .agf.
OHARA-PBM28W,cte,8.6,1e-6/K,,manufacturer,OHARA-AGF-2026-05-29,.agf ED record (CTE -30/+70).
OHARA-PBM28W,density,4.22,g/cm3,,manufacturer,OHARA-AGF-2026-05-29,.agf ED record (density).
OHARA-PBM28W,dPgF,0.0031,,,manufacturer,OHARA-AGF-2026-05-29,.agf ED record (dPgF).
OHARA-PBM28W,wl_min_um,0.3,um,,manufacturer,OHARA-AGF-2026-05-29,.agf LD lower wavelength limit.
OHARA-PBM28W,wl_max_um,2.4,um,,manufacturer,OHARA-AGF-2026-05-29,.agf LD upper wavelength limit.
OHARA-PBM35,refractive_index_nd,1.698947,,587.6,manufacturer,OHARA-AGF-2026-05-29,nd from .agf NM record.
OHARA-PBM35,abbe_number_vd,30.121211,,587.6,manufacturer,OHARA-AGF-2026-05-29,Vd from .agf NM record.
OHARA-PBM35,glass_code,699301,,,manufacturer,OHARA-AGF-2026-05-29,glass code from .agf.
OHARA-PBM35,cte,7.4,1e-6/K,,manufacturer,OHARA-AGF-2026-05-29,.agf ED record (CTE -30/+70).
OHARA-PBM35,density,4.1,g/cm3,,manufacturer,OHARA-AGF-2026-05-29,.agf ED record (density).
OHARA-PBM35,dPgF,0.0063,,,manufacturer,OHARA-AGF-2026-05-29,.agf ED record (dPgF).
OHARA-PBM35,wl_min_um,0.3,um,,manufacturer,OHARA-AGF-2026-05-29,.agf LD lower wavelength limit.
OHARA-PBM35,wl_max_um,2.4,um,,manufacturer,OHARA-AGF-2026-05-29,.agf LD upper wavelength limit.
OHARA-PBM39,refractive_index_nd,1.666799,,587.6,manufacturer,OHARA-AGF-2026-05-29,nd from .agf NM record.
OHARA-PBM39,abbe_number_vd,33.046816,,587.6,manufacturer,OHARA-AGF-2026-05-29,Vd from .agf NM record.
OHARA-PBM39,glass_code,667331,,,manufacturer,OHARA-AGF-2026-05-29,glass code from .agf.
OHARA-PBM39,cte,7.6,1e-6/K,,manufacturer,OHARA-AGF-2026-05-29,.agf ED record (CTE -30/+70).
OHARA-PBM39,density,4.02,g/cm3,,manufacturer,OHARA-AGF-2026-05-29,.agf ED record (density).
OHARA-PBM39,dPgF,0.0014,,,manufacturer,OHARA-AGF-2026-05-29,.agf ED record (dPgF).
OHARA-PBM39,wl_min_um,0.3,um,,manufacturer,OHARA-AGF-2026-05-29,.agf LD lower wavelength limit.
OHARA-PBM39,wl_max_um,2.4,um,,manufacturer,OHARA-AGF-2026-05-29,.agf LD upper wavelength limit.
OHARA-PHM51,refractive_index_nd,1.617001,,587.6,manufacturer,OHARA-AGF-2026-05-29,nd from .agf NM record.
OHARA-PHM51,abbe_number_vd,62.800809,,587.6,manufacturer,OHARA-AGF-2026-05-29,Vd from .agf NM record.
OHARA-PHM51,glass_code,617628,,,manufacturer,OHARA-AGF-2026-05-29,glass code from .agf.
OHARA-PHM51,dPgF,0.0,,,manufacturer,OHARA-AGF-2026-05-29,.agf ED record (dPgF).
OHARA-PHM51,wl_min_um,0.334,um,,manufacturer,OHARA-AGF-2026-05-29,.agf LD lower wavelength limit.
OHARA-PHM51,wl_max_um,2.325,um,,manufacturer,OHARA-AGF-2026-05-29,.agf LD upper wavelength limit.
OHARA-PHM52,refractive_index_nd,1.617999,,587.6,manufacturer,OHARA-AGF-2026-05-29,nd from .agf NM record.
OHARA-PHM52,abbe_number_vd,63.386441,,587.6,manufacturer,OHARA-AGF-2026-05-29,Vd from .agf NM record.
OHARA-PHM52,glass_code,618634,,,manufacturer,OHARA-AGF-2026-05-29,glass code from .agf.
OHARA-PHM52,dPgF,0.0,,,manufacturer,OHARA-AGF-2026-05-29,.agf ED record (dPgF).
OHARA-PHM52,wl_min_um,0.334,um,,manufacturer,OHARA-AGF-2026-05-29,.agf LD lower wavelength limit.
OHARA-PHM52,wl_max_um,2.325,um,,manufacturer,OHARA-AGF-2026-05-29,.agf LD upper wavelength limit.
