Repository: br24563/Glass-Match

# GlassMatch
Open-source optical glass selection, comparison, and material database.
**2,959 materials · 18 source collections · 364 traceable sources** · data
version pinned by [`MANIFEST.json`](data/normalized/MANIFEST.json) ·
[how the data is validated](docs/VALIDATION.md) — search,
rank, compare, and inspect provenance for oxide glasses, crystals, IR
materials, polymers, and moldables.
> Screenshots captured from a live run (`start.bat`); regenerate with
> `python scripts/capture_screenshots.py` (needs `pip install playwright` and a
> local Microsoft Edge install).

File: data/normalized/properties.csv (part 12 of 41)
glass_id,property,value,unit,reference_wavelength_nm,data_type,source_id,notes
OHARA-PHM53,refractive_index_nd,1.603001,,587.6,manufacturer,OHARA-AGF-2026-05-29,nd from .agf NM record.
OHARA-PHM53,abbe_number_vd,65.479908,,587.6,manufacturer,OHARA-AGF-2026-05-29,Vd from .agf NM record.
OHARA-PHM53,glass_code,603655,,,manufacturer,OHARA-AGF-2026-05-29,glass code from .agf.
OHARA-PHM53,dPgF,0.0,,,manufacturer,OHARA-AGF-2026-05-29,.agf ED record (dPgF).
OHARA-PHM53,wl_min_um,0.334,um,,manufacturer,OHARA-AGF-2026-05-29,.agf LD lower wavelength limit.
OHARA-PHM53,wl_max_um,2.325,um,,manufacturer,OHARA-AGF-2026-05-29,.agf LD upper wavelength limit.
OHARA-S-APL,refractive_index_nd,1.517277,,587.6,manufacturer,OHARA-AGF-2026-05-29,nd from .agf NM record.
OHARA-S-APL,abbe_number_vd,69.56319,,587.6,manufacturer,OHARA-AGF-2026-05-29,Vd from .agf NM record.
OHARA-S-APL,cte,9.6,1e-6/K,,manufacturer,OHARA-AGF-2026-05-29,.agf ED record (CTE -30/+70).
OHARA-S-APL,density,2.59,g/cm3,,manufacturer,OHARA-AGF-2026-05-29,.agf ED record (density).
OHARA-S-APL,dPgF,0.0034,,,manufacturer,OHARA-AGF-2026-05-29,.agf ED record (dPgF).
OHARA-S-APL,wl_min_um,0.365,um,,manufacturer,OHARA-AGF-2026-05-29,.agf LD lower wavelength limit.
OHARA-S-APL,wl_max_um,0.9,um,,manufacturer,OHARA-AGF-2026-05-29,.agf LD upper wavelength limit.
OHARA-S-APL1,refractive_index_nd,1.517277,,587.6,manufacturer,OHARA-AGF-2026-05-29,nd from .agf NM record.
OHARA-S-APL1,abbe_number_vd,69.563209,,587.6,manufacturer,OHARA-AGF-2026-05-29,Vd from .agf NM record.
OHARA-S-APL1,glass_code,517696,,,manufacturer,OHARA-AGF-2026-05-29,glass code from .agf.
OHARA-S-APL1,cte,9.6,1e-6/K,,manufacturer,OHARA-AGF-2026-05-29,.agf ED record (CTE -30/+70).
OHARA-S-APL1,density,2.59,g/cm3,,manufacturer,OHARA-AGF-2026-05-29,.agf ED record (density).
OHARA-S-APL1,dPgF,0.0034,,,manufacturer,OHARA-AGF-2026-05-29,.agf ED record (dPgF).
OHARA-S-APL1,wl_min_um,0.3,um,,manufacturer,OHARA-AGF-2026-05-29,.agf LD lower wavelength limit.
OHARA-S-APL1,wl_max_um,2.4,um,,manufacturer,OHARA-AGF-2026-05-29,.agf LD upper wavelength limit.
OHARA-S-BAH10,refractive_index_nd,1.670029,,587.6,manufacturer,OHARA-AGF-2026-05-29,nd from .agf NM record.
OHARA-S-BAH10,abbe_number_vd,47.230916,,587.6,manufacturer,OHARA-AGF-2026-05-29,Vd from .agf NM record.
OHARA-S-BAH10,glass_code,670473,,,manufacturer,OHARA-AGF-2026-05-29,glass code from .agf.
OHARA-S-BAH10,dPgF,-0.0024,,,manufacturer,OHARA-AGF-2026-05-29,.agf ED record (dPgF).
OHARA-S-BAH10,wl_min_um,0.365015,um,,manufacturer,OHARA-AGF-2026-05-29,.agf LD lower wavelength limit.
OHARA-S-BAH10,wl_max_um,2.32542,um,,manufacturer,OHARA-AGF-2026-05-29,.agf LD upper wavelength limit.
OHARA-S-BAH11,refractive_index_nd,1.666718,,587.6,manufacturer,OHARA-AGF-2026-05-29,nd from .agf NM record.
OHARA-S-BAH11,abbe_number_vd,48.325247,,587.6,manufacturer,OHARA-AGF-2026-05-29,Vd from .agf NM record.
OHARA-S-BAH11,glass_code,667483,,,manufacturer,OHARA-AGF-2026-05-29,glass code from .agf.
OHARA-S-BAH11,dPgF,-0.0024,,,manufacturer,OHARA-AGF-2026-05-29,.agf ED record (dPgF).
OHARA-S-BAH11,wl_min_um,0.365015,um,,manufacturer,OHARA-AGF-2026-05-29,.agf LD lower wavelength limit.
OHARA-S-BAH11,wl_max_um,2.32542,um,,manufacturer,OHARA-AGF-2026-05-29,.agf LD upper wavelength limit.
OHARA-S-BAH27,refractive_index_nd,1.701536,,587.6,manufacturer,OHARA-AGF-2026-05-29,nd from .agf NM record.
OHARA-S-BAH27,abbe_number_vd,41.23944,,587.6,manufacturer,OHARA-AGF-2026-05-29,Vd from .agf NM record.
OHARA-S-BAH27,glass_code,702412,,,manufacturer,OHARA-AGF-2026-05-29,glass code from .agf.
OHARA-S-BAH27,dPgF,0.0018,,,manufacturer,OHARA-AGF-2026-05-29,.agf ED record (dPgF).
OHARA-S-BAH27,wl_min_um,0.365015,um,,manufacturer,OHARA-AGF-2026-05-29,.agf LD lower wavelength limit.
OHARA-S-BAH27,wl_max_um,2.32542,um,,manufacturer,OHARA-AGF-2026-05-29,.agf LD upper wavelength limit.
OHARA-S-BAH28,refractive_index_nd,1.72342,,587.6,manufacturer,OHARA-AGF-2026-05-29,nd from .agf NM record.
OHARA-S-BAH28,abbe_number_vd,37.955602,,587.6,manufacturer,OHARA-AGF-2026-05-29,Vd from .agf NM record.
OHARA-S-BAH28,glass_code,723380,,,manufacturer,OHARA-AGF-2026-05-29,glass code from .agf.
OHARA-S-BAH28,dPgF,0.0035,,,manufacturer,OHARA-AGF-2026-05-29,.agf ED record (dPgF).
OHARA-S-BAH28,wl_min_um,0.404656,um,,manufacturer,OHARA-AGF-2026-05-29,.agf LD lower wavelength limit.
OHARA-S-BAH28,wl_max_um,2.32542,um,,manufacturer,OHARA-AGF-2026-05-29,.agf LD upper wavelength limit.
OHARA-S-BAH32,refractive_index_nd,1.669979,,587.6,manufacturer,OHARA-AGF-2026-05-29,nd from .agf NM record.
OHARA-S-BAH32,abbe_number_vd,39.271035,,587.6,manufacturer,OHARA-AGF-2026-05-29,Vd from .agf NM record.
OHARA-S-BAH32,glass_code,670393,,,manufacturer,OHARA-AGF-2026-05-29,glass code from .agf.
OHARA-S-BAH32,cte,6.9,1e-6/K,,manufacturer,OHARA-AGF-2026-05-29,.agf ED record (CTE -30/+70).
OHARA-S-BAH32,density,3.26,g/cm3,,manufacturer,OHARA-AGF-2026-05-29,.agf ED record (density).
OHARA-S-BAH32,dPgF,0.0035,,,manufacturer,OHARA-AGF-2026-05-29,.agf ED record (dPgF).
OHARA-S-BAH32,wl_min_um,0.36,um,,manufacturer,OHARA-AGF-2026-05-29,.agf LD lower wavelength limit.
OHARA-S-BAH32,wl_max_um,2.4,um,,manufacturer,OHARA-AGF-2026-05-29,.agf LD upper wavelength limit.
OHARA-S-BAH54,refractive_index_nd,1.695,,587.6,manufacturer,OHARA-AGF-2026-05-29,nd from .agf NM record.
OHARA-S-BAH54,abbe_number_vd,42.167111,,587.6,manufacturer,OHARA-AGF-2026-05-29,Vd from .agf NM record.
OHARA-S-BAH54,glass_code,695422,,,manufacturer,OHARA-AGF-2026-05-29,glass code from .agf.
OHARA-S-BAH54,cte,6.6,1e-6/K,,manufacturer,OHARA-AGF-2026-05-29,.agf ED record (CTE -30/+70).
OHARA-S-BAH54,density,3.3,g/cm3,,manufacturer,OHARA-AGF-2026-05-29,.agf ED record (density).
OHARA-S-BAH54,dPgF,-0.0039,,,manufacturer,OHARA-AGF-2026-05-29,.agf ED record (dPgF).
OHARA-S-BAH54,wl_min_um,0.3,um,,manufacturer,OHARA-AGF-2026-05-29,.agf LD lower wavelength limit.
OHARA-S-BAH54,wl_max_um,2.4,um,,manufacturer,OHARA-AGF-2026-05-29,.agf LD upper wavelength limit.
OHARA-S-BAL2,refractive_index_nd,1.570989,,587.6,manufacturer,OHARA-AGF-2026-05-29,nd from .agf NM record.
OHARA-S-BAL2,abbe_number_vd,50.799858,,587.6,manufacturer,OHARA-AGF-2026-05-29,Vd from .agf NM record.
OHARA-S-BAL2,glass_code,571508,,,manufacturer,OHARA-AGF-2026-05-29,glass code from .agf.
OHARA-S-BAL2,dPgF,-0.0005,,,manufacturer,OHARA-AGF-2026-05-29,.agf ED record (dPgF).
OHARA-S-BAL2,wl_min_um,0.365015,um,,manufacturer,OHARA-AGF-2026-05-29,.agf LD lower wavelength limit.
OHARA-S-BAL2,wl_max_um,2.32542,um,,manufacturer,OHARA-AGF-2026-05-29,.agf LD upper wavelength limit.
OHARA-S-BAL3,refractive_index_nd,1.571351,,587.6,manufacturer,OHARA-AGF-2026-05-29,nd from .agf NM record.
OHARA-S-BAL3,abbe_number_vd,52.952106,,587.6,manufacturer,OHARA-AGF-2026-05-29,Vd from .agf NM record.
OHARA-S-BAL3,glass_code,571530,,,manufacturer,OHARA-AGF-2026-05-29,glass code from .agf.
OHARA-S-BAL3,dPgF,-0.0005,,,manufacturer,OHARA-AGF-2026-05-29,.agf ED record (dPgF).
OHARA-S-BAL3,wl_min_um,0.365015,um,,manufacturer,OHARA-AGF-2026-05-29,.agf LD lower wavelength limit.
OHARA-S-BAL3,wl_max_um,2.32542,um,,manufacturer,OHARA-AGF-2026-05-29,.agf LD upper wavelength limit.
OHARA-S-BAL11,refractive_index_nd,1.572501,,587.6,manufacturer,OHARA-AGF-2026-05-29,nd from .agf NM record.
OHARA-S-BAL11,abbe_number_vd,57.74298,,587.6,manufacturer,OHARA-AGF-2026-05-29,Vd from .agf NM record.
OHARA-S-BAL11,glass_code,573578,,,manufacturer,OHARA-AGF-2026-05-29,glass code from .agf.
OHARA-S-BAL11,dPgF,-0.0024,,,manufacturer,OHARA-AGF-2026-05-29,.agf ED record (dPgF).
OHARA-S-BAL11,wl_min_um,0.365015,um,,manufacturer,OHARA-AGF-2026-05-29,.agf LD lower wavelength limit.
OHARA-S-BAL11,wl_max_um,2.32542,um,,manufacturer,OHARA-AGF-2026-05-29,.agf LD upper wavelength limit.
OHARA-S-BAL12,refractive_index_nd,1.539956,,587.6,manufacturer,OHARA-AGF-2026-05-29,nd from .agf NM record.
OHARA-S-BAL12,abbe_number_vd,59.462478,,587.6,manufacturer,OHARA-AGF-2026-05-29,Vd from .agf NM record.
OHARA-S-BAL12,glass_code,540595,,,manufacturer,OHARA-AGF-2026-05-29,glass code from .agf.
OHARA-S-BAL12,dPgF,-0.0012,,,manufacturer,OHARA-AGF-2026-05-29,.agf ED record (dPgF).
OHARA-S-BAL12,wl_min_um,0.365015,um,,manufacturer,OHARA-AGF-2026-05-29,.agf LD lower wavelength limit.
OHARA-S-BAL12,wl_max_um,2.32542,um,,manufacturer,OHARA-AGF-2026-05-29,.agf LD upper wavelength limit.
OHARA-S-BAL14,refractive_index_nd,1.568832,,587.6,manufacturer,OHARA-AGF-2026-05-29,nd from .agf NM record.
OHARA-S-BAL14,abbe_number_vd,56.363897,,587.6,manufacturer,OHARA-AGF-2026-05-29,Vd from .agf NM record.
OHARA-S-BAL14,glass_code,569563,,,manufacturer,OHARA-AGF-2026-05-29,glass code from .agf.
OHARA-S-BAL14,dPgF,-0.0014,,,manufacturer,OHARA-AGF-2026-05-29,.agf ED record (dPgF).
OHARA-S-BAL14,wl_min_um,0.365015,um,,manufacturer,OHARA-AGF-2026-05-29,.agf LD lower wavelength limit.
OHARA-S-BAL14,wl_max_um,2.32542,um,,manufacturer,OHARA-AGF-2026-05-29,.agf LD upper wavelength limit.
OHARA-S-BAL22,refractive_index_nd,1.568729,,587.6,manufacturer,OHARA-AGF-2026-05-29,nd from .agf NM record.
OHARA-S-BAL22,abbe_number_vd,63.10486,,587.6,manufacturer,OHARA-AGF-2026-05-29,Vd from .agf NM record.
OHARA-S-BAL22,glass_code,569631,,,manufacturer,OHARA-AGF-2026-05-29,glass code from .agf.
OHARA-S-BAL22,dPgF,-0.0023,,,manufacturer,OHARA-AGF-2026-05-29,.agf ED record (dPgF).
OHARA-S-BAL22,wl_min_um,0.365015,um,,manufacturer,OHARA-AGF-2026-05-29,.agf LD lower wavelength limit.
OHARA-S-BAL22,wl_max_um,2.32542,um,,manufacturer,OHARA-AGF-2026-05-29,.agf LD upper wavelength limit.
OHARA-S-BAL35,refractive_index_nd,1.58913,,587.6,manufacturer,OHARA-AGF-2026-05-29,nd from .agf NM record.
OHARA-S-BAL35,abbe_number_vd,61.135024,,587.6,manufacturer,OHARA-AGF-2026-05-29,Vd from .agf NM record.
OHARA-S-BAL35,glass_code,589612,,,manufacturer,OHARA-AGF-2026-05-29,glass code from .agf.
OHARA-S-BAL35,dPgF,-0.0018,,,manufacturer,OHARA-AGF-2026-05-29,.agf ED record (dPgF).
OHARA-S-BAL35,wl_min_um,0.365015,um,,manufacturer,OHARA-AGF-2026-05-29,.agf LD lower wavelength limit.
OHARA-S-BAL35,wl_max_um,2.32542,um,,manufacturer,OHARA-AGF-2026-05-29,.agf LD upper wavelength limit.
OHARA-S-BAL41,refractive_index_nd,1.563839,,587.6,manufacturer,OHARA-AGF-2026-05-29,nd from .agf NM record.
OHARA-S-BAL41,abbe_number_vd,60.666575,,587.6,manufacturer,OHARA-AGF-2026-05-29,Vd from .agf NM record.
OHARA-S-BAL41,glass_code,564607,,,manufacturer,OHARA-AGF-2026-05-29,glass code from .agf.
OHARA-S-BAL41,dPgF,-0.0031,,,manufacturer,OHARA-AGF-2026-05-29,.agf ED record (dPgF).
OHARA-S-BAL41,wl_min_um,0.365015,um,,manufacturer,OHARA-AGF-2026-05-29,.agf LD lower wavelength limit.
OHARA-S-BAL41,wl_max_um,2.32542,um,,manufacturer,OHARA-AGF-2026-05-29,.agf LD upper wavelength limit.
OHARA-S-BAL42,refractive_index_nd,1.583126,,587.6,manufacturer,OHARA-AGF-2026-05-29,nd from .agf NM record.
OHARA-S-BAL42,abbe_number_vd,59.374673,,587.6,manufacturer,OHARA-AGF-2026-05-29,Vd from .agf NM record.
OHARA-S-BAL42,glass_code,583594,,,manufacturer,OHARA-AGF-2026-05-29,glass code from .agf.
OHARA-S-BAL42,dPgF,-0.002,,,manufacturer,OHARA-AGF-2026-05-29,.agf ED record (dPgF).
OHARA-S-BAL42,wl_min_um,0.365015,um,,manufacturer,OHARA-AGF-2026-05-29,.agf LD lower wavelength limit.
OHARA-S-BAL42,wl_max_um,2.32542,um,,manufacturer,OHARA-AGF-2026-05-29,.agf LD upper wavelength limit.
OHARA-S-BAL50,refractive_index_nd,1.559625,,587.6,manufacturer,OHARA-AGF-2026-05-29,nd from .agf NM record.
OHARA-S-BAL50,abbe_number_vd,61.172671,,587.6,manufacturer,OHARA-AGF-2026-05-29,Vd from .agf NM record.
OHARA-S-BAL50,glass_code,560612,,,manufacturer,OHARA-AGF-2026-05-29,glass code from .agf.
OHARA-S-BAL50,cte,7.5,1e-6/K,,manufacturer,OHARA-AGF-2026-05-29,.agf ED record (CTE -30/+70).
OHARA-S-BAL50,density,2.74,g/cm3,,manufacturer,OHARA-AGF-2026-05-29,.agf ED record (density).
OHARA-S-BAL50,dPgF,-0.0033,,,manufacturer,OHARA-AGF-2026-05-29,.agf ED record (dPgF).
OHARA-S-BAL50,wl_min_um,0.3,um,,manufacturer,OHARA-AGF-2026-05-29,.agf LD lower wavelength limit.
OHARA-S-BAL50,wl_max_um,2.4,um,,manufacturer,OHARA-AGF-2026-05-29,.agf LD upper wavelength limit.
OHARA-S-BAM3,refractive_index_nd,1.582673,,587.6,manufacturer,OHARA-AGF-2026-05-29,nd from .agf NM record.
OHARA-S-BAM3,abbe_number_vd,46.423175,,587.6,manufacturer,OHARA-AGF-2026-05-29,Vd from .agf NM record.
OHARA-S-BAM3,glass_code,583464,,,manufacturer,OHARA-AGF-2026-05-29,glass code from .agf.
OHARA-S-BAM3,dPgF,0.0007,,,manufacturer,OHARA-AGF-2026-05-29,.agf ED record (dPgF).
OHARA-S-BAM3,wl_min_um,0.365015,um,,manufacturer,OHARA-AGF-2026-05-29,.agf LD lower wavelength limit.
OHARA-S-BAM3,wl_max_um,2.32542,um,,manufacturer,OHARA-AGF-2026-05-29,.agf LD upper wavelength limit.
OHARA-S-BAM4,refractive_index_nd,1.60562,,587.6,manufacturer,OHARA-AGF-2026-05-29,nd from .agf NM record.
OHARA-S-BAM4,abbe_number_vd,43.706978,,587.6,manufacturer,OHARA-AGF-2026-05-29,Vd from .agf NM record.
OHARA-S-BAM4,glass_code,606437,,,manufacturer,OHARA-AGF-2026-05-29,glass code from .agf.
OHARA-S-BAM4,dPgF,0.0013,,,manufacturer,OHARA-AGF-2026-05-29,.agf ED record (dPgF).
OHARA-S-BAM4,wl_min_um,0.365015,um,,manufacturer,OHARA-AGF-2026-05-29,.agf LD lower wavelength limit.
OHARA-S-BAM4,wl_max_um,2.32542,um,,manufacturer,OHARA-AGF-2026-05-29,.agf LD upper wavelength limit.
OHARA-S-BAM12,refractive_index_nd,1.6393,,587.6,manufacturer,OHARA-AGF-2026-05-29,nd from .agf NM record.
OHARA-S-BAM12,abbe_number_vd,44.872804,,587.6,manufacturer,OHARA-AGF-2026-05-29,Vd from .agf NM record.
OHARA-S-BAM12,glass_code,639449,,,manufacturer,OHARA-AGF-2026-05-29,glass code from .agf.
OHARA-S-BAM12,dPgF,-0.0006,,,manufacturer,OHARA-AGF-2026-05-29,.agf ED record (dPgF).
OHARA-S-BAM12,wl_min_um,0.365015,um,,manufacturer,OHARA-AGF-2026-05-29,.agf LD lower wavelength limit.
OHARA-S-BAM12,wl_max_um,2.32542,um,,manufacturer,OHARA-AGF-2026-05-29,.agf LD upper wavelength limit.
OHARA-S-BSL7,refractive_index_nd,1.51633,,587.6,manufacturer,OHARA-AGF-2026-05-29,nd from .agf NM record.
OHARA-S-BSL7,abbe_number_vd,64.142022,,587.6,manufacturer,OHARA-AGF-2026-05-29,Vd from .agf NM record.
OHARA-S-BSL7,glass_code,516641,,,manufacturer,OHARA-AGF-2026-05-29,glass code from .agf.
OHARA-S-BSL7,dPgF,-0.0024,,,manufacturer,OHARA-AGF-2026-05-29,.agf ED record (dPgF).
OHARA-S-BSL7,wl_min_um,0.365015,um,,manufacturer,OHARA-AGF-2026-05-29,.agf LD lower wavelength limit.
OHARA-S-BSL7,wl_max_um,2.32542,um,,manufacturer,OHARA-AGF-2026-05-29,.agf LD upper wavelength limit.
OHARA-S-BSM2,refractive_index_nd,1.607379,,587.6,manufacturer,OHARA-AGF-2026-05-29,nd from .agf NM record.
OHARA-S-BSM2,abbe_number_vd,56.816076,,587.6,manufacturer,OHARA-AGF-2026-05-29,Vd from .agf NM record.
OHARA-S-BSM2,glass_code,607568,,,manufacturer,OHARA-AGF-2026-05-29,glass code from .agf.
OHARA-S-BSM2,dPgF,-0.0013,,,manufacturer,OHARA-AGF-2026-05-29,.agf ED record (dPgF).
OHARA-S-BSM2,wl_min_um,0.365015,um,,manufacturer,OHARA-AGF-2026-05-29,.agf LD lower wavelength limit.
OHARA-S-BSM2,wl_max_um,2.32542,um,,manufacturer,OHARA-AGF-2026-05-29,.agf LD upper wavelength limit.
OHARA-S-BSM4,refractive_index_nd,1.612716,,587.6,manufacturer,OHARA-AGF-2026-05-29,nd from .agf NM record.
OHARA-S-BSM4,abbe_number_vd,58.716945,,587.6,manufacturer,OHARA-AGF-2026-05-29,Vd from .agf NM record.
OHARA-S-BSM4,glass_code,613587,,,manufacturer,OHARA-AGF-2026-05-29,glass code from .agf.
OHARA-S-BSM4,dPgF,-0.0016,,,manufacturer,OHARA-AGF-2026-05-29,.agf ED record (dPgF).
OHARA-S-BSM4,wl_min_um,0.365015,um,,manufacturer,OHARA-AGF-2026-05-29,.agf LD lower wavelength limit.
OHARA-S-BSM4,wl_max_um,2.32542,um,,manufacturer,OHARA-AGF-2026-05-29,.agf LD upper wavelength limit.
OHARA-S-BSM9,refractive_index_nd,1.614047,,587.6,manufacturer,OHARA-AGF-2026-05-29,nd from .agf NM record.
OHARA-S-BSM9,abbe_number_vd,54.990097,,587.6,manufacturer,OHARA-AGF-2026-05-29,Vd from .agf NM record.
OHARA-S-BSM9,glass_code,614550,,,manufacturer,OHARA-AGF-2026-05-29,glass code from .agf.
OHARA-S-BSM9,dPgF,-0.0017,,,manufacturer,OHARA-AGF-2026-05-29,.agf ED record (dPgF).
OHARA-S-BSM9,wl_min_um,0.365015,um,,manufacturer,OHARA-AGF-2026-05-29,.agf LD lower wavelength limit.
OHARA-S-BSM9,wl_max_um,2.32542,um,,manufacturer,OHARA-AGF-2026-05-29,.agf LD upper wavelength limit.
OHARA-S-BSM10,refractive_index_nd,1.622799,,587.6,manufacturer,OHARA-AGF-2026-05-29,nd from .agf NM record.
OHARA-S-BSM10,abbe_number_vd,57.052723,,587.6,manufacturer,OHARA-AGF-2026-05-29,Vd from .agf NM record.
OHARA-S-BSM10,glass_code,623570,,,manufacturer,OHARA-AGF-2026-05-29,glass code from .agf.
OHARA-S-BSM10,dPgF,-0.0028,,,manufacturer,OHARA-AGF-2026-05-29,.agf ED record (dPgF).
OHARA-S-BSM10,wl_min_um,0.365015,um,,manufacturer,OHARA-AGF-2026-05-29,.agf LD lower wavelength limit.
OHARA-S-BSM10,wl_max_um,2.32542,um,,manufacturer,OHARA-AGF-2026-05-29,.agf LD upper wavelength limit.
OHARA-S-BSM14,refractive_index_nd,1.603112,,587.6,manufacturer,OHARA-AGF-2026-05-29,nd from .agf NM record.
OHARA-S-BSM14,abbe_number_vd,60.64108,,587.6,manufacturer,OHARA-AGF-2026-05-29,Vd from .agf NM record.
OHARA-S-BSM14,glass_code,603607,,,manufacturer,OHARA-AGF-2026-05-29,glass code from .agf.
OHARA-S-BSM14,dPgF,-0.0019,,,manufacturer,OHARA-AGF-2026-05-29,.agf ED record (dPgF).
OHARA-S-BSM14,wl_min_um,0.365015,um,,manufacturer,OHARA-AGF-2026-05-29,.agf LD lower wavelength limit.
OHARA-S-BSM14,wl_max_um,2.32542,um,,manufacturer,OHARA-AGF-2026-05-29,.agf LD upper wavelength limit.
OHARA-S-BSM15,refractive_index_nd,1.622992,,587.6,manufacturer,OHARA-AGF-2026-05-29,nd from .agf NM record.
OHARA-S-BSM15,abbe_number_vd,58.165763,,587.6,manufacturer,OHARA-AGF-2026-05-29,Vd from .agf NM record.
OHARA-S-BSM15,glass_code,623582,,,manufacturer,OHARA-AGF-2026-05-29,glass code from .agf.
OHARA-S-BSM15,dPgF,-0.0016,,,manufacturer,OHARA-AGF-2026-05-29,.agf ED record (dPgF).
OHARA-S-BSM15,wl_min_um,0.365015,um,,manufacturer,OHARA-AGF-2026-05-29,.agf LD lower wavelength limit.
OHARA-S-BSM15,wl_max_um,2.32542,um,,manufacturer,OHARA-AGF-2026-05-29,.agf LD upper wavelength limit.
OHARA-S-BSM16,refractive_index_nd,1.620411,,587.6,manufacturer,OHARA-AGF-2026-05-29,nd from .agf NM record.
OHARA-S-BSM16,abbe_number_vd,60.289582,,587.6,manufacturer,OHARA-AGF-2026-05-29,Vd from .agf NM record.
OHARA-S-BSM16,glass_code,620603,,,manufacturer,OHARA-AGF-2026-05-29,glass code from .agf.
OHARA-S-BSM16,dPgF,-0.0012,,,manufacturer,OHARA-AGF-2026-05-29,.agf ED record (dPgF).
OHARA-S-BSM16,wl_min_um,0.365015,um,,manufacturer,OHARA-AGF-2026-05-29,.agf LD lower wavelength limit.
OHARA-S-BSM16,wl_max_um,2.32542,um,,manufacturer,OHARA-AGF-2026-05-29,.agf LD upper wavelength limit.
OHARA-S-BSM18,refractive_index_nd,1.638539,,587.6,manufacturer,OHARA-AGF-2026-05-29,nd from .agf NM record.
OHARA-S-BSM18,abbe_number_vd,55.380028,,587.6,manufacturer,OHARA-AGF-2026-05-29,Vd from .agf NM record.
OHARA-S-BSM18,glass_code,639554,,,manufacturer,OHARA-AGF-2026-05-29,glass code from .agf.
OHARA-S-BSM18,dPgF,-0.0035,,,manufacturer,OHARA-AGF-2026-05-29,.agf ED record (dPgF).
OHARA-S-BSM18,wl_min_um,0.365015,um,,manufacturer,OHARA-AGF-2026-05-29,.agf LD lower wavelength limit.
OHARA-S-BSM18,wl_max_um,2.32542,um,,manufacturer,OHARA-AGF-2026-05-29,.agf LD upper wavelength limit.
OHARA-S-BSM21,refractive_index_nd,1.617195,,587.6,manufacturer,OHARA-AGF-2026-05-29,nd from .agf NM record.
OHARA-S-BSM21,abbe_number_vd,54.062144,,587.6,manufacturer,OHARA-AGF-2026-05-29,Vd from .agf NM record.
OHARA-S-BSM21,glass_code,617540,,,manufacturer,OHARA-AGF-2026-05-29,glass code from .agf.
OHARA-S-BSM21,cte,6.5,1e-6/K,,manufacturer,OHARA-AGF-2026-05-29,.agf ED record (CTE -30/+70).
OHARA-S-BSM21,density,3.49,g/cm3,,manufacturer,OHARA-AGF-2026-05-29,.agf ED record (density).
OHARA-S-BSM21,dPgF,-0.0013,,,manufacturer,OHARA-AGF-2026-05-29,.agf ED record (dPgF).
OHARA-S-BSM21,wl_min_um,0.3,um,,manufacturer,OHARA-AGF-2026-05-29,.agf LD lower wavelength limit.
OHARA-S-BSM21,wl_max_um,2.4,um,,manufacturer,OHARA-AGF-2026-05-29,.agf LD upper wavelength limit.
OHARA-S-BSM22,refractive_index_nd,1.622296,,587.6,manufacturer,OHARA-AGF-2026-05-29,nd from .agf NM record.
OHARA-S-BSM22,abbe_number_vd,53.169067,,587.6,manufacturer,OHARA-AGF-2026-05-29,Vd from .agf NM record.
OHARA-S-BSM22,glass_code,622532,,,manufacturer,OHARA-AGF-2026-05-29,glass code from .agf.
OHARA-S-BSM22,dPgF,-0.0012,,,manufacturer,OHARA-AGF-2026-05-29,.agf ED record (dPgF).
OHARA-S-BSM22,wl_min_um,0.365015,um,,manufacturer,OHARA-AGF-2026-05-29,.agf LD lower wavelength limit.
OHARA-S-BSM22,wl_max_um,2.32542,um,,manufacturer,OHARA-AGF-2026-05-29,.agf LD upper wavelength limit.
OHARA-S-BSM25,refractive_index_nd,1.658441,,587.6,manufacturer,OHARA-AGF-2026-05-29,nd from .agf NM record.
OHARA-S-BSM25,abbe_number_vd,50.877554,,587.6,manufacturer,OHARA-AGF-2026-05-29,Vd from .agf NM record.
OHARA-S-BSM25,glass_code,658509,,,manufacturer,OHARA-AGF-2026-05-29,glass code from .agf.
OHARA-S-BSM25,dPgF,-0.0031,,,manufacturer,OHARA-AGF-2026-05-29,.agf ED record (dPgF).
OHARA-S-BSM25,wl_min_um,0.365015,um,,manufacturer,OHARA-AGF-2026-05-29,.agf LD lower wavelength limit.
OHARA-S-BSM25,wl_max_um,2.32542,um,,manufacturer,OHARA-AGF-2026-05-29,.agf LD upper wavelength limit.
OHARA-S-BSM28,refractive_index_nd,1.617722,,587.6,manufacturer,OHARA-AGF-2026-05-29,nd from .agf NM record.
OHARA-S-BSM28,abbe_number_vd,49.815052,,587.6,manufacturer,OHARA-AGF-2026-05-29,Vd from .agf NM record.
OHARA-S-BSM28,glass_code,618498,,,manufacturer,OHARA-AGF-2026-05-29,glass code from .agf.
OHARA-S-BSM28,dPgF,-0.0006,,,manufacturer,OHARA-AGF-2026-05-29,.agf ED record (dPgF).
OHARA-S-BSM28,wl_min_um,0.365015,um,,manufacturer,OHARA-AGF-2026-05-29,.agf LD lower wavelength limit.
OHARA-S-BSM28,wl_max_um,2.32542,um,,manufacturer,OHARA-AGF-2026-05-29,.agf LD upper wavelength limit.
OHARA-S-BSM36,refractive_index_nd,1.642495,,587.6,manufacturer,OHARA-AGF-2026-05-29,nd from .agf NM record.
OHARA-S-BSM36,abbe_number_vd,58.369399,,587.6,manufacturer,OHARA-AGF-2026-05-29,Vd from .agf NM record.
OHARA-S-BSM36,glass_code,643584,,,manufacturer,OHARA-AGF-2026-05-29,glass code from .agf.
OHARA-S-BSM36,cte,6.4,1e-6/K,,manufacturer,OHARA-AGF-2026-05-29,.agf ED record (CTE -30/+70).
OHARA-S-BSM36,density,3.64,g/cm3,,manufacturer,OHARA-AGF-2026-05-29,.agf ED record (density).
OHARA-S-BSM36,dPgF,-0.0055,,,manufacturer,OHARA-AGF-2026-05-29,.agf ED record (dPgF).
OHARA-S-BSM36,wl_min_um,0.365015,um,,manufacturer,OHARA-AGF-2026-05-29,.agf LD lower wavelength limit.
OHARA-S-BSM36,wl_max_um,1.12864,um,,manufacturer,OHARA-AGF-2026-05-29,.agf LD upper wavelength limit.
OHARA-S-BSM71,refractive_index_nd,1.648498,,587.6,manufacturer,OHARA-AGF-2026-05-29,nd from .agf NM record.
OHARA-S-BSM71,abbe_number_vd,53.023881,,587.6,manufacturer,OHARA-AGF-2026-05-29,Vd from .agf NM record.
OHARA-S-BSM71,glass_code,649530,,,manufacturer,OHARA-AGF-2026-05-29,glass code from .agf.
OHARA-S-BSM71,dPgF,-0.001,,,manufacturer,OHARA-AGF-2026-05-29,.agf ED record (dPgF).
OHARA-S-BSM71,wl_min_um,0.365015,um,,manufacturer,OHARA-AGF-2026-05-29,.agf LD lower wavelength limit.
OHARA-S-BSM71,wl_max_um,2.32542,um,,manufacturer,OHARA-AGF-2026-05-29,.agf LD upper wavelength limit.
OHARA-S-BSM81,refractive_index_nd,1.639999,,587.6,manufacturer,OHARA-AGF-2026-05-29,nd from .agf NM record.
OHARA-S-BSM81,abbe_number_vd,60.078127,,587.6,manufacturer,OHARA-AGF-2026-05-29,Vd from .agf NM record.
OHARA-S-BSM81,glass_code,640601,,,manufacturer,OHARA-AGF-2026-05-29,glass code from .agf.
OHARA-S-BSM81,dPgF,-0.0073,,,manufacturer,OHARA-AGF-2026-05-29,.agf ED record (dPgF).
OHARA-S-BSM81,wl_min_um,0.365015,um,,manufacturer,OHARA-AGF-2026-05-29,.agf LD lower wavelength limit.
OHARA-S-BSM81,wl_max_um,2.32542,um,,manufacturer,OHARA-AGF-2026-05-29,.agf LD upper wavelength limit.
OHARA-S-BSM93,refractive_index_nd,1.640998,,587.6,manufacturer,OHARA-AGF-2026-05-29,nd from .agf NM record.
OHARA-S-BSM93,abbe_number_vd,56.927542,,587.6,manufacturer,OHARA-AGF-2026-05-29,Vd from .agf NM record.
OHARA-S-BSM93,glass_code,641569,,,manufacturer,OHARA-AGF-2026-05-29,glass code from .agf.
OHARA-S-BSM93,cte,6.7,1e-6/K,,manufacturer,OHARA-AGF-2026-05-29,.agf ED record (CTE -30/+70).
OHARA-S-BSM93,density,3.7,g/cm3,,manufacturer,OHARA-AGF-2026-05-29,.agf ED record (density).
OHARA-S-BSM93,dPgF,-0.0024,,,manufacturer,OHARA-AGF-2026-05-29,.agf ED record (dPgF).
OHARA-S-BSM93,wl_min_um,0.3,um,,manufacturer,OHARA-AGF-2026-05-29,.agf LD lower wavelength limit.
OHARA-S-BSM93,wl_max_um,2.4,um,,manufacturer,OHARA-AGF-2026-05-29,.agf LD upper wavelength limit.
OHARA-S-FPL51,refractive_index_nd,1.496999,,587.6,manufacturer,OHARA-AGF-2026-05-29,nd from .agf NM record.
OHARA-S-FPL51,abbe_number_vd,81.545888,,587.6,manufacturer,OHARA-AGF-2026-05-29,Vd from .agf NM record.
OHARA-S-FPL51,glass_code,497816,,,manufacturer,OHARA-AGF-2026-05-29,glass code from .agf.
OHARA-S-FPL51,dPgF,0.028,,,manufacturer,OHARA-AGF-2026-05-29,.agf ED record (dPgF).
OHARA-S-FPL51,wl_min_um,0.365015,um,,manufacturer,OHARA-AGF-2026-05-29,.agf LD lower wavelength limit.
OHARA-S-FPL51,wl_max_um,2.32542,um,,manufacturer,OHARA-AGF-2026-05-29,.agf LD upper wavelength limit.
OHARA-S-FPL51Y,refractive_index_nd,1.497003,,587.6,manufacturer,OHARA-AGF-2026-05-29,nd from .agf NM record.
OHARA-S-FPL51Y,abbe_number_vd,81.138165,,587.6,manufacturer,OHARA-AGF-2026-05-29,Vd from .agf NM record.
OHARA-S-FPL51Y,glass_code,497811,,,manufacturer,OHARA-AGF-2026-05-29,glass code from .agf.
OHARA-S-FPL51Y,cte,13.7,1e-6/K,,manufacturer,OHARA-AGF-2026-05-29,.agf ED record (CTE -30/+70).
OHARA-S-FPL51Y,density,3.66,g/cm3,,manufacturer,OHARA-AGF-2026-05-29,.agf ED record (density).
OHARA-S-FPL51Y,dPgF,0.0279,,,manufacturer,OHARA-AGF-2026-05-29,.agf ED record (dPgF).
OHARA-S-FPL51Y,wl_min_um,0.326106,um,,manufacturer,OHARA-AGF-2026-05-29,.agf LD lower wavelength limit.
OHARA-S-FPL51Y,wl_max_um,2.32542,um,,manufacturer,OHARA-AGF-2026-05-29,.agf LD upper wavelength limit.
OHARA-S-FPL52,refractive_index_nd,1.455999,,587.6,manufacturer,OHARA-AGF-2026-05-29,nd from .agf NM record.
OHARA-S-FPL52,abbe_number_vd,90.288026,,587.6,manufacturer,OHARA-AGF-2026-05-29,Vd from .agf NM record.
OHARA-S-FPL52,glass_code,456903,,,manufacturer,OHARA-AGF-2026-05-29,glass code from .agf.
OHARA-S-FPL52,cte,13.3,1e-6/K,,manufacturer,OHARA-AGF-2026-05-29,.agf ED record (CTE -30/+70).
OHARA-S-FPL52,density,3.53,g/cm3,,manufacturer,OHARA-AGF-2026-05-29,.agf ED record (density).
OHARA-S-FPL52,dPgF,0.0386,,,manufacturer,OHARA-AGF-2026-05-29,.agf ED record (dPgF).
OHARA-S-FPL52,wl_min_um,0.29,um,,manufacturer,OHARA-AGF-2026-05-29,.agf LD lower wavelength limit.
OHARA-S-FPL52,wl_max_um,2.4,um,,manufacturer,OHARA-AGF-2026-05-29,.agf LD upper wavelength limit.
OHARA-S-FPL53,refractive_index_nd,1.43875,,587.6,manufacturer,OHARA-AGF-2026-05-29,nd from .agf NM record.
OHARA-S-FPL53,abbe_number_vd,94.946025,,587.6,manufacturer,OHARA-AGF-2026-05-29,Vd from .agf NM record.
OHARA-S-FPL53,glass_code,439950,,,manufacturer,OHARA-AGF-2026-05-29,glass code from .agf.
OHARA-S-FPL53,dPgF,0.0461,,,manufacturer,OHARA-AGF-2026-05-29,.agf ED record (dPgF).
OHARA-S-FPL53,wl_min_um,0.365015,um,,manufacturer,OHARA-AGF-2026-05-29,.agf LD lower wavelength limit.
OHARA-S-FPL53,wl_max_um,2.32542,um,,manufacturer,OHARA-AGF-2026-05-29,.agf LD upper wavelength limit.
OHARA-S-FPL55,refractive_index_nd,1.43875,,587.6,manufacturer,OHARA-AGF-2026-05-29,nd from .agf NM record.
OHARA-S-FPL55,abbe_number_vd,94.661059,,587.6,manufacturer,OHARA-AGF-2026-05-29,Vd from .agf NM record.
OHARA-S-FPL55,dPgF,0.0457,,,manufacturer,OHARA-AGF-2026-05-29,.agf ED record (dPgF).
OHARA-S-FPL55,wl_min_um,0.365015,um,,manufacturer,OHARA-AGF-2026-05-29,.agf LD lower wavelength limit.
OHARA-S-FPL55,wl_max_um,2.32542,um,,manufacturer,OHARA-AGF-2026-05-29,.agf LD upper wavelength limit.
OHARA-S-FPM2,refractive_index_nd,1.59522,,587.6,manufacturer,OHARA-AGF-2026-05-29,nd from .agf NM record.
OHARA-S-FPM2,abbe_number_vd,67.735723,,587.6,manufacturer,OHARA-AGF-2026-05-29,Vd from .agf NM record.
OHARA-S-FPM2,dPgF,0.0123,,,manufacturer,OHARA-AGF-2026-05-29,.agf ED record (dPgF).
OHARA-S-FPM2,wl_min_um,0.365015,um,,manufacturer,OHARA-AGF-2026-05-29,.agf LD lower wavelength limit.
OHARA-S-FPM2,wl_max_um,2.32542,um,,manufacturer,OHARA-AGF-2026-05-29,.agf LD upper wavelength limit.
OHARA-S-FPM3,refractive_index_nd,1.53775,,587.6,manufacturer,OHARA-AGF-2026-05-29,nd from .agf NM record.
OHARA-S-FPM3,abbe_number_vd,74.703119,,587.6,manufacturer,OHARA-AGF-2026-05-29,Vd from .agf NM record.
OHARA-S-FPM3,dPgF,0.0186,,,manufacturer,OHARA-AGF-2026-05-29,.agf ED record (dPgF).
OHARA-S-FPM3,wl_min_um,0.365015,um,,manufacturer,OHARA-AGF-2026-05-29,.agf LD lower wavelength limit.
OHARA-S-FPM3,wl_max_um,2.32542,um,,manufacturer,OHARA-AGF-2026-05-29,.agf LD upper wavelength limit.
OHARA-S-FSL5,refractive_index_nd,1.48749,,587.6,manufacturer,OHARA-AGF-2026-05-29,nd from .agf NM record.
OHARA-S-FSL5,abbe_number_vd,70.236252,,587.6,manufacturer,OHARA-AGF-2026-05-29,Vd from .agf NM record.
OHARA-S-FSL5,glass_code,487702,,,manufacturer,OHARA-AGF-2026-05-29,glass code from .agf.
OHARA-S-FSL5,dPgF,0.0022,,,manufacturer,OHARA-AGF-2026-05-29,.agf ED record (dPgF).
OHARA-S-FSL5,wl_min_um,0.365015,um,,manufacturer,OHARA-AGF-2026-05-29,.agf LD lower wavelength limit.
OHARA-S-FSL5,wl_max_um,2.32542,um,,manufacturer,OHARA-AGF-2026-05-29,.agf LD upper wavelength limit.
OHARA-S-FSL5Y,refractive_index_nd,1.48749,,587.6,manufacturer,OHARA-AGF-2026-05-29,nd from .agf NM record.
OHARA-S-FSL5Y,abbe_number_vd,70.354425,,587.6,manufacturer,OHARA-AGF-2026-05-29,Vd from .agf NM record.
OHARA-S-FSL5Y,glass_code,487703,,,manufacturer,OHARA-AGF-2026-05-29,glass code from .agf.
OHARA-S-FSL5Y,cte,9.0,1e-6/K,,manufacturer,OHARA-AGF-2026-05-29,.agf ED record (CTE -30/+70).
OHARA-S-FSL5Y,density,2.46,g/cm3,,manufacturer,OHARA-AGF-2026-05-29,.agf ED record (density).
OHARA-S-FSL5Y,dPgF,0.0021,,,manufacturer,OHARA-AGF-2026-05-29,.agf ED record (dPgF).
OHARA-S-FSL5Y,wl_min_um,0.326106,um,,manufacturer,OHARA-AGF-2026-05-29,.agf LD lower wavelength limit.
OHARA-S-FSL5Y,wl_max_um,2.32542,um,,manufacturer,OHARA-AGF-2026-05-29,.agf LD upper wavelength limit.
OHARA-S-FTL10,refractive_index_nd,1.501372,,587.6,manufacturer,OHARA-AGF-2026-05-29,nd from .agf NM record.
OHARA-S-FTL10,abbe_number_vd,56.421009,,587.6,manufacturer,OHARA-AGF-2026-05-29,Vd from .agf NM record.
OHARA-S-FTL10,glass_code,501564,,,manufacturer,OHARA-AGF-2026-05-29,glass code from .agf.
OHARA-S-FTL10,dPgF,0.0031,,,manufacturer,OHARA-AGF-2026-05-29,.agf ED record (dPgF).
OHARA-S-FTL10,wl_min_um,0.365015,um,,manufacturer,OHARA-AGF-2026-05-29,.agf LD lower wavelength limit.
OHARA-S-FTL10,wl_max_um,2.32542,um,,manufacturer,OHARA-AGF-2026-05-29,.agf LD upper wavelength limit.
OHARA-S-FTM16,refractive_index_nd,1.592701,,587.6,manufacturer,OHARA-AGF-2026-05-29,nd from .agf NM record.
OHARA-S-FTM16,abbe_number_vd,35.310075,,587.6,manufacturer,OHARA-AGF-2026-05-29,Vd from .agf NM record.
OHARA-S-FTM16,glass_code,593353,,,manufacturer,OHARA-AGF-2026-05-29,glass code from .agf.
OHARA-S-FTM16,dPgF,0.009,,,manufacturer,OHARA-AGF-2026-05-29,.agf ED record (dPgF).
OHARA-S-FTM16,wl_min_um,0.365015,um,,manufacturer,OHARA-AGF-2026-05-29,.agf LD lower wavelength limit.
OHARA-S-FTM16,wl_max_um,2.32542,um,,manufacturer,OHARA-AGF-2026-05-29,.agf LD upper wavelength limit.
OHARA-S-LAH51,refractive_index_nd,1.785896,,587.6,manufacturer,OHARA-AGF-2026-05-29,nd from .agf NM record.
OHARA-S-LAH51,abbe_number_vd,44.202637,,587.6,manufacturer,OHARA-AGF-2026-05-29,Vd from .agf NM record.
OHARA-S-LAH51,glass_code,786442,,,manufacturer,OHARA-AGF-2026-05-29,glass code from .agf.
OHARA-S-LAH51,dPgF,-0.0069,,,manufacturer,OHARA-AGF-2026-05-29,.agf ED record (dPgF).
OHARA-S-LAH51,wl_min_um,0.365015,um,,manufacturer,OHARA-AGF-2026-05-29,.agf LD lower wavelength limit.
OHARA-S-LAH51,wl_max_um,2.32542,um,,manufacturer,OHARA-AGF-2026-05-29,.agf LD upper wavelength limit.
OHARA-S-LAH52,refractive_index_nd,1.799516,,587.6,manufacturer,OHARA-AGF-2026-05-29,nd from .agf NM record.
OHARA-S-LAH52,abbe_number_vd,42.225007,,587.6,manufacturer,OHARA-AGF-2026-05-29,Vd from .agf NM record.
OHARA-S-LAH52,glass_code,800422,,,manufacturer,OHARA-AGF-2026-05-29,glass code from .agf.
OHARA-S-LAH52,dPgF,-0.006,,,manufacturer,OHARA-AGF-2026-05-29,.agf ED record (dPgF).
OHARA-S-LAH52,wl_min_um,0.365015,um,,manufacturer,OHARA-AGF-2026-05-29,.agf LD lower wavelength limit.
OHARA-S-LAH52,wl_max_um,2.32542,um,,manufacturer,OHARA-AGF-2026-05-29,.agf LD upper wavelength limit.
OHARA-S-LAH52Q,refractive_index_nd,1.79952,,587.6,manufacturer,OHARA-AGF-2026-05-29,nd from .agf NM record.
OHARA-S-LAH52Q,abbe_number_vd,42.239506,,587.6,manufacturer,OHARA-AGF-2026-05-29,Vd from .agf NM record.
OHARA-S-LAH52Q,dPgF,-0.0056,,,manufacturer,OHARA-AGF-2026-05-29,.agf ED record (dPgF).
OHARA-S-LAH52Q,wl_min_um,0.365015,um,,manufacturer,OHARA-AGF-2026-05-29,.agf LD lower wavelength limit.
OHARA-S-LAH52Q,wl_max_um,2.32542,um,,manufacturer,OHARA-AGF-2026-05-29,.agf LD upper wavelength limit.
OHARA-S-LAH53,refractive_index_nd,1.806098,,587.6,manufacturer,OHARA-AGF-2026-05-29,nd from .agf NM record.
OHARA-S-LAH53,abbe_number_vd,40.925996,,587.6,manufacturer,OHARA-AGF-2026-05-29,Vd from .agf NM record.
OHARA-S-LAH53,glass_code,806409,,,manufacturer,OHARA-AGF-2026-05-29,glass code from .agf.
OHARA-S-LAH53,dPgF,-0.0052,,,manufacturer,OHARA-AGF-2026-05-29,.agf ED record (dPgF).
OHARA-S-LAH53,wl_min_um,0.365015,um,,manufacturer,OHARA-AGF-2026-05-29,.agf LD lower wavelength limit.
OHARA-S-LAH53,wl_max_um,2.32542,um,,manufacturer,OHARA-AGF-2026-05-29,.agf LD upper wavelength limit.
OHARA-S-LAH53V,refractive_index_nd,1.806099,,587.6,manufacturer,OHARA-AGF-2026-05-29,nd from .agf NM record.
OHARA-S-LAH53V,abbe_number_vd,40.929791,,587.6,manufacturer,OHARA-AGF-2026-05-29,Vd from .agf NM record.
OHARA-S-LAH53V,dPgF,-0.0039,,,manufacturer,OHARA-AGF-2026-05-29,.agf ED record (dPgF).
OHARA-S-LAH53V,wl_min_um,0.365015,um,,manufacturer,OHARA-AGF-2026-05-29,.agf LD lower wavelength limit.
OHARA-S-LAH53V,wl_max_um,2.32542,um,,manufacturer,OHARA-AGF-2026-05-29,.agf LD upper wavelength limit.
OHARA-S-LAH54,refractive_index_nd,1.815543,,587.6,manufacturer,OHARA-AGF-2026-05-29,nd from .agf NM record.
OHARA-S-LAH54,abbe_number_vd,44.361146,,587.6,manufacturer,OHARA-AGF-2026-05-29,Vd from .agf NM record.
OHARA-S-LAH54,glass_code,816444,,,manufacturer,OHARA-AGF-2026-05-29,glass code from .agf.
OHARA-S-LAH54,cte,5.9,1e-6/K,,manufacturer,OHARA-AGF-2026-05-29,.agf ED record (CTE -30/+70).
OHARA-S-LAH54,density,4.54,g/cm3,,manufacturer,OHARA-AGF-2026-05-29,.agf ED record (density).
OHARA-S-LAH54,dPgF,-0.0084,,,manufacturer,OHARA-AGF-2026-05-29,.agf ED record (dPgF).
OHARA-S-LAH54,wl_min_um,0.3,um,,manufacturer,OHARA-AGF-2026-05-29,.agf LD lower wavelength limit.
OHARA-S-LAH54,wl_max_um,2.4,um,,manufacturer,OHARA-AGF-2026-05-29,.agf LD upper wavelength limit.
OHARA-S-LAH55,refractive_index_nd,1.834807,,587.6,manufacturer,OHARA-AGF-2026-05-29,nd from .agf NM record.
OHARA-S-LAH55,abbe_number_vd,42.713673,,587.6,manufacturer,OHARA-AGF-2026-05-29,Vd from .agf NM record.
OHARA-S-LAH55,glass_code,835427,,,manufacturer,OHARA-AGF-2026-05-29,glass code from .agf.
OHARA-S-LAH55,cte,6.2,1e-6/K,,manufacturer,OHARA-AGF-2026-05-29,.agf ED record (CTE -30/+70).
OHARA-S-LAH55,density,4.73,g/cm3,,manufacturer,OHARA-AGF-2026-05-29,.agf ED record (density).
OHARA-S-LAH55,dPgF,-0.0082,,,manufacturer,OHARA-AGF-2026-05-29,.agf ED record (dPgF).
OHARA-S-LAH55,wl_min_um,0.33,um,,manufacturer,OHARA-AGF-2026-05-29,.agf LD lower wavelength limit.
OHARA-S-LAH55,wl_max_um,2.4,um,,manufacturer,OHARA-AGF-2026-05-29,.agf LD upper wavelength limit.
OHARA-S-LAH55V,refractive_index_nd,1.834807,,587.6,manufacturer,OHARA-AGF-2026-05-29,nd from .agf NM record.
OHARA-S-LAH55V,abbe_number_vd,42.725324,,587.6,manufacturer,OHARA-AGF-2026-05-29,Vd from .agf NM record.
OHARA-S-LAH55V,dPgF,-0.0075,,,manufacturer,OHARA-AGF-2026-05-29,.agf ED record (dPgF).
OHARA-S-LAH55V,wl_min_um,0.365015,um,,manufacturer,OHARA-AGF-2026-05-29,.agf LD lower wavelength limit.
OHARA-S-LAH55V,wl_max_um,2.32542,um,,manufacturer,OHARA-AGF-2026-05-29,.agf LD upper wavelength limit.
OHARA-S-LAH55VS,refractive_index_nd,1.834809,,587.6,manufacturer,OHARA-AGF-2026-05-29,nd from .agf NM record.
OHARA-S-LAH55VS,abbe_number_vd,42.74368,,587.6,manufacturer,OHARA-AGF-2026-05-29,Vd from .agf NM record.
OHARA-S-LAH55VS,dPgF,-0.0075,,,manufacturer,OHARA-AGF-2026-05-29,.agf ED record (dPgF).
OHARA-S-LAH55VS,wl_min_um,0.365015,um,,manufacturer,OHARA-AGF-2026-05-29,.agf LD lower wavelength limit.
OHARA-S-LAH55VS,wl_max_um,2.32542,um,,manufacturer,OHARA-AGF-2026-05-29,.agf LD upper wavelength limit.
OHARA-S-LAH58,refractive_index_nd,1.882997,,587.6,manufacturer,OHARA-AGF-2026-05-29,nd from .agf NM record.
OHARA-S-LAH58,abbe_number_vd,40.765107,,587.6,manufacturer,OHARA-AGF-2026-05-29,Vd from .agf NM record.
OHARA-S-LAH58,glass_code,883408,,,manufacturer,OHARA-AGF-2026-05-29,glass code from .agf.
OHARA-S-LAH58,dPgF,-0.0088,,,manufacturer,OHARA-AGF-2026-05-29,.agf ED record (dPgF).
OHARA-S-LAH58,wl_min_um,0.365015,um,,manufacturer,OHARA-AGF-2026-05-29,.agf LD lower wavelength limit.
OHARA-S-LAH58,wl_max_um,2.32542,um,,manufacturer,OHARA-AGF-2026-05-29,.agf LD upper wavelength limit.
OHARA-S-LAH59,refractive_index_nd,1.816,,587.6,manufacturer,OHARA-AGF-2026-05-29,nd from .agf NM record.
OHARA-S-LAH59,abbe_number_vd,46.620561,,587.6,manufacturer,OHARA-AGF-2026-05-29,Vd from .agf NM record.
OHARA-S-LAH59,glass_code,816466,,,manufacturer,OHARA-AGF-2026-05-29,glass code from .agf.
OHARA-S-LAH59,dPgF,-0.0092,,,manufacturer,OHARA-AGF-2026-05-29,.agf ED record (dPgF).
OHARA-S-LAH59,wl_min_um,0.365015,um,,manufacturer,OHARA-AGF-2026-05-29,.agf LD lower wavelength limit.
OHARA-S-LAH59,wl_max_um,2.32542,um,,manufacturer,OHARA-AGF-2026-05-29,.agf LD upper wavelength limit.
OHARA-S-LAH60,refractive_index_nd,1.834,,587.6,manufacturer,OHARA-AGF-2026-05-29,nd from .agf NM record.
OHARA-S-LAH60,abbe_number_vd,37.160487,,587.6,manufacturer,OHARA-AGF-2026-05-29,Vd from .agf NM record.
OHARA-S-LAH60,glass_code,834372,,,manufacturer,OHARA-AGF-2026-05-29,glass code from .agf.
OHARA-S-LAH60,dPgF,-0.0037,,,manufacturer,OHARA-AGF-2026-05-29,.agf ED record (dPgF).
OHARA-S-LAH60,wl_min_um,0.365015,um,,manufacturer,OHARA-AGF-2026-05-29,.agf LD lower wavelength limit.
OHARA-S-LAH60,wl_max_um,2.32542,um,,manufacturer,OHARA-AGF-2026-05-29,.agf LD upper wavelength limit.
OHARA-S-LAH60V,refractive_index_nd,1.833999,,587.6,manufacturer,OHARA-AGF-2026-05-29,nd from .agf NM record.
OHARA-S-LAH60V,abbe_number_vd,37.206855,,587.6,manufacturer,OHARA-AGF-2026-05-29,Vd from .agf NM record.
OHARA-S-LAH60V,dPgF,-0.0006,,,manufacturer,OHARA-AGF-2026-05-29,.agf ED record (dPgF).
OHARA-S-LAH60V,wl_min_um,0.365015,um,,manufacturer,OHARA-AGF-2026-05-29,.agf LD lower wavelength limit.
OHARA-S-LAH60V,wl_max_um,2.32542,um,,manufacturer,OHARA-AGF-2026-05-29,.agf LD upper wavelength limit.
OHARA-S-LAH63,refractive_index_nd,1.804398,,587.6,manufacturer,OHARA-AGF-2026-05-29,nd from .agf NM record.
OHARA-S-LAH63,abbe_number_vd,39.58615,,587.6,manufacturer,OHARA-AGF-2026-05-29,Vd from .agf NM record.
OHARA-S-LAH63,glass_code,804396,,,manufacturer,OHARA-AGF-2026-05-29,glass code from .agf.
OHARA-S-LAH63,dPgF,-0.0045,,,manufacturer,OHARA-AGF-2026-05-29,.agf ED record (dPgF).
OHARA-S-LAH63,wl_min_um,0.365015,um,,manufacturer,OHARA-AGF-2026-05-29,.agf LD lower wavelength limit.
OHARA-S-LAH63,wl_max_um,2.32542,um,,manufacturer,OHARA-AGF-2026-05-29,.agf LD upper wavelength limit.
OHARA-S-LAH64,refractive_index_nd,1.788001,,587.6,manufacturer,OHARA-AGF-2026-05-29,nd from .agf NM record.
OHARA-S-LAH64,abbe_number_vd,47.368522,,587.6,manufacturer,OHARA-AGF-2026-05-29,Vd from .agf NM record.
OHARA-S-LAH64,glass_code,788474,,,manufacturer,OHARA-AGF-2026-05-29,glass code from .agf.
OHARA-S-LAH64,dPgF,-0.0089,,,manufacturer,OHARA-AGF-2026-05-29,.agf ED record (dPgF).
OHARA-S-LAH64,wl_min_um,0.365015,um,,manufacturer,OHARA-AGF-2026-05-29,.agf LD lower wavelength limit.
OHARA-S-LAH64,wl_max_um,2.32542,um,,manufacturer,OHARA-AGF-2026-05-29,.agf LD upper wavelength limit.
