Repository: br24563/Glass-Match

# GlassMatch
Open-source optical glass selection, comparison, and material database.
**2,959 materials · 18 source collections · 364 traceable sources** · data
version pinned by [`MANIFEST.json`](data/normalized/MANIFEST.json) ·
[how the data is validated](docs/VALIDATION.md) — search,
rank, compare, and inspect provenance for oxide glasses, crystals, IR
materials, polymers, and moldables.
> Screenshots captured from a live run (`start.bat`); regenerate with
> `python scripts/capture_screenshots.py` (needs `pip install playwright` and a
> local Microsoft Edge install).

File: data/normalized/properties.csv (part 13 of 41)
glass_id,property,value,unit,reference_wavelength_nm,data_type,source_id,notes
OHARA-S-LAH65,refractive_index_nd,1.804,,587.6,manufacturer,OHARA-AGF-2026-05-29,nd from .agf NM record.
OHARA-S-LAH65,abbe_number_vd,46.570373,,587.6,manufacturer,OHARA-AGF-2026-05-29,Vd from .agf NM record.
OHARA-S-LAH65,glass_code,804466,,,manufacturer,OHARA-AGF-2026-05-29,glass code from .agf.
OHARA-S-LAH65,cte,6.0,1e-6/K,,manufacturer,OHARA-AGF-2026-05-29,.agf ED record (CTE -30/+70).
OHARA-S-LAH65,density,4.76,g/cm3,,manufacturer,OHARA-AGF-2026-05-29,.agf ED record (density).
OHARA-S-LAH65,dPgF,-0.009,,,manufacturer,OHARA-AGF-2026-05-29,.agf ED record (dPgF).
OHARA-S-LAH65,wl_min_um,0.32,um,,manufacturer,OHARA-AGF-2026-05-29,.agf LD lower wavelength limit.
OHARA-S-LAH65,wl_max_um,2.4,um,,manufacturer,OHARA-AGF-2026-05-29,.agf LD upper wavelength limit.
OHARA-S-LAH65V,refractive_index_nd,1.803999,,587.6,manufacturer,OHARA-AGF-2026-05-29,nd from .agf NM record.
OHARA-S-LAH65V,abbe_number_vd,46.583432,,587.6,manufacturer,OHARA-AGF-2026-05-29,Vd from .agf NM record.
OHARA-S-LAH65V,dPgF,-0.0088,,,manufacturer,OHARA-AGF-2026-05-29,.agf ED record (dPgF).
OHARA-S-LAH65V,wl_min_um,0.365015,um,,manufacturer,OHARA-AGF-2026-05-29,.agf LD lower wavelength limit.
OHARA-S-LAH65V,wl_max_um,2.32542,um,,manufacturer,OHARA-AGF-2026-05-29,.agf LD upper wavelength limit.
OHARA-S-LAH65VS,refractive_index_nd,1.804,,587.6,manufacturer,OHARA-AGF-2026-05-29,nd from .agf NM record.
OHARA-S-LAH65VS,abbe_number_vd,46.527532,,587.6,manufacturer,OHARA-AGF-2026-05-29,Vd from .agf NM record.
OHARA-S-LAH65VS,dPgF,-0.0085,,,manufacturer,OHARA-AGF-2026-05-29,.agf ED record (dPgF).
OHARA-S-LAH65VS,wl_min_um,0.365015,um,,manufacturer,OHARA-AGF-2026-05-29,.agf LD lower wavelength limit.
OHARA-S-LAH65VS,wl_max_um,2.32542,um,,manufacturer,OHARA-AGF-2026-05-29,.agf LD upper wavelength limit.
OHARA-S-LAH66N,refractive_index_nd,1.772498,,587.6,manufacturer,OHARA-AGF-2026-05-29,nd from .agf NM record.
OHARA-S-LAH66N,abbe_number_vd,49.547914,,587.6,manufacturer,OHARA-AGF-2026-05-29,Vd from .agf NM record.
OHARA-S-LAH66N,dPgF,-0.0094,,,manufacturer,OHARA-AGF-2026-05-29,.agf ED record (dPgF).
OHARA-S-LAH66N,wl_min_um,0.365015,um,,manufacturer,OHARA-AGF-2026-05-29,.agf LD lower wavelength limit.
OHARA-S-LAH66N,wl_max_um,2.32542,um,,manufacturer,OHARA-AGF-2026-05-29,.agf LD upper wavelength limit.
OHARA-S-LAH66,refractive_index_nd,1.772499,,587.6,manufacturer,OHARA-AGF-2026-05-29,nd from .agf NM record.
OHARA-S-LAH66,abbe_number_vd,49.598371,,587.6,manufacturer,OHARA-AGF-2026-05-29,Vd from .agf NM record.
OHARA-S-LAH66,glass_code,773496,,,manufacturer,OHARA-AGF-2026-05-29,glass code from .agf.
OHARA-S-LAH66,dPgF,-0.0092,,,manufacturer,OHARA-AGF-2026-05-29,.agf ED record (dPgF).
OHARA-S-LAH66,wl_min_um,0.365015,um,,manufacturer,OHARA-AGF-2026-05-29,.agf LD lower wavelength limit.
OHARA-S-LAH66,wl_max_um,2.32542,um,,manufacturer,OHARA-AGF-2026-05-29,.agf LD upper wavelength limit.
OHARA-S-LAH67,refractive_index_nd,1.794997,,587.6,manufacturer,OHARA-AGF-2026-05-29,nd from .agf NM record.
OHARA-S-LAH67,abbe_number_vd,45.293967,,587.6,manufacturer,OHARA-AGF-2026-05-29,Vd from .agf NM record.
OHARA-S-LAH67,glass_code,795453,,,manufacturer,OHARA-AGF-2026-05-29,glass code from .agf.
OHARA-S-LAH67,cte,6.0,1e-6/K,,manufacturer,OHARA-AGF-2026-05-29,.agf ED record (CTE -30/+70).
OHARA-S-LAH67,density,4.29,g/cm3,,manufacturer,OHARA-AGF-2026-05-29,.agf ED record (density).
OHARA-S-LAH67,dPgF,-0.0083,,,manufacturer,OHARA-AGF-2026-05-29,.agf ED record (dPgF).
OHARA-S-LAH67,wl_min_um,0.3,um,,manufacturer,OHARA-AGF-2026-05-29,.agf LD lower wavelength limit.
OHARA-S-LAH67,wl_max_um,2.4,um,,manufacturer,OHARA-AGF-2026-05-29,.agf LD upper wavelength limit.
OHARA-S-LAH71,refractive_index_nd,1.850259,,587.6,manufacturer,OHARA-AGF-2026-05-29,nd from .agf NM record.
OHARA-S-LAH71,abbe_number_vd,32.27012,,587.6,manufacturer,OHARA-AGF-2026-05-29,Vd from .agf NM record.
OHARA-S-LAH71,glass_code,850323,,,manufacturer,OHARA-AGF-2026-05-29,glass code from .agf.
OHARA-S-LAH71,cte,7.8,1e-6/K,,manufacturer,OHARA-AGF-2026-05-29,.agf ED record (CTE -30/+70).
OHARA-S-LAH71,density,4.36,g/cm3,,manufacturer,OHARA-AGF-2026-05-29,.agf ED record (density).
OHARA-S-LAH71,dPgF,0.0036,,,manufacturer,OHARA-AGF-2026-05-29,.agf ED record (dPgF).
OHARA-S-LAH71,wl_min_um,0.36,um,,manufacturer,OHARA-AGF-2026-05-29,.agf LD lower wavelength limit.
OHARA-S-LAH71,wl_max_um,2.4,um,,manufacturer,OHARA-AGF-2026-05-29,.agf LD upper wavelength limit.
OHARA-S-LAH75,refractive_index_nd,1.873996,,587.6,manufacturer,OHARA-AGF-2026-05-29,nd from .agf NM record.
OHARA-S-LAH75,abbe_number_vd,35.258594,,587.6,manufacturer,OHARA-AGF-2026-05-29,Vd from .agf NM record.
OHARA-S-LAH75,glass_code,874353,,,manufacturer,OHARA-AGF-2026-05-29,glass code from .agf.
OHARA-S-LAH75,cte,6.2,1e-6/K,,manufacturer,OHARA-AGF-2026-05-29,.agf ED record (CTE -30/+70).
OHARA-S-LAH75,density,4.57,g/cm3,,manufacturer,OHARA-AGF-2026-05-29,.agf ED record (density).
OHARA-S-LAH75,dPgF,-0.0017,,,manufacturer,OHARA-AGF-2026-05-29,.agf ED record (dPgF).
OHARA-S-LAH75,wl_min_um,0.365,um,,manufacturer,OHARA-AGF-2026-05-29,.agf LD lower wavelength limit.
OHARA-S-LAH75,wl_max_um,0.9,um,,manufacturer,OHARA-AGF-2026-05-29,.agf LD upper wavelength limit.
OHARA-S-LAH79,refractive_index_nd,2.0033,,587.6,manufacturer,OHARA-AGF-2026-05-29,nd from .agf NM record.
OHARA-S-LAH79,abbe_number_vd,28.27328,,587.6,manufacturer,OHARA-AGF-2026-05-29,Vd from .agf NM record.
OHARA-S-LAH79,dPgF,0.0023,,,manufacturer,OHARA-AGF-2026-05-29,.agf ED record (dPgF).
OHARA-S-LAH79,wl_min_um,0.404656,um,,manufacturer,OHARA-AGF-2026-05-29,.agf LD lower wavelength limit.
OHARA-S-LAH79,wl_max_um,2.32542,um,,manufacturer,OHARA-AGF-2026-05-29,.agf LD upper wavelength limit.
OHARA-S-LAH88,refractive_index_nd,1.916499,,587.6,manufacturer,OHARA-AGF-2026-05-29,nd from .agf NM record.
OHARA-S-LAH88,abbe_number_vd,31.604148,,587.6,manufacturer,OHARA-AGF-2026-05-29,Vd from .agf NM record.
OHARA-S-LAH88,dPgF,0.0008,,,manufacturer,OHARA-AGF-2026-05-29,.agf ED record (dPgF).
OHARA-S-LAH88,wl_min_um,0.404656,um,,manufacturer,OHARA-AGF-2026-05-29,.agf LD lower wavelength limit.
OHARA-S-LAH88,wl_max_um,2.32542,um,,manufacturer,OHARA-AGF-2026-05-29,.agf LD upper wavelength limit.
OHARA-S-LAH89,refractive_index_nd,1.8515,,587.6,manufacturer,OHARA-AGF-2026-05-29,nd from .agf NM record.
OHARA-S-LAH89,abbe_number_vd,40.782269,,587.6,manufacturer,OHARA-AGF-2026-05-29,Vd from .agf NM record.
OHARA-S-LAH89,dPgF,-0.006,,,manufacturer,OHARA-AGF-2026-05-29,.agf ED record (dPgF).
OHARA-S-LAH89,wl_min_um,0.404656,um,,manufacturer,OHARA-AGF-2026-05-29,.agf LD lower wavelength limit.
OHARA-S-LAH89,wl_max_um,2.32542,um,,manufacturer,OHARA-AGF-2026-05-29,.agf LD upper wavelength limit.
OHARA-S-LAH92,refractive_index_nd,1.891899,,587.6,manufacturer,OHARA-AGF-2026-05-29,nd from .agf NM record.
OHARA-S-LAH92,abbe_number_vd,37.134024,,587.6,manufacturer,OHARA-AGF-2026-05-29,Vd from .agf NM record.
OHARA-S-LAH92,dPgF,-0.0034,,,manufacturer,OHARA-AGF-2026-05-29,.agf ED record (dPgF).
OHARA-S-LAH92,wl_min_um,0.404656,um,,manufacturer,OHARA-AGF-2026-05-29,.agf LD lower wavelength limit.
OHARA-S-LAH92,wl_max_um,2.32542,um,,manufacturer,OHARA-AGF-2026-05-29,.agf LD upper wavelength limit.
OHARA-S-LAH93,refractive_index_nd,1.90525,,587.6,manufacturer,OHARA-AGF-2026-05-29,nd from .agf NM record.
OHARA-S-LAH93,abbe_number_vd,35.036826,,587.6,manufacturer,OHARA-AGF-2026-05-29,Vd from .agf NM record.
OHARA-S-LAH93,dPgF,0.0,,,manufacturer,OHARA-AGF-2026-05-29,.agf ED record (dPgF).
OHARA-S-LAH93,wl_min_um,0.404656,um,,manufacturer,OHARA-AGF-2026-05-29,.agf LD lower wavelength limit.
OHARA-S-LAH93,wl_max_um,2.32542,um,,manufacturer,OHARA-AGF-2026-05-29,.agf LD upper wavelength limit.
OHARA-S-LAH95,refractive_index_nd,1.903659,,587.6,manufacturer,OHARA-AGF-2026-05-29,nd from .agf NM record.
OHARA-S-LAH95,abbe_number_vd,31.343065,,587.6,manufacturer,OHARA-AGF-2026-05-29,Vd from .agf NM record.
OHARA-S-LAH95,dPgF,0.0055,,,manufacturer,OHARA-AGF-2026-05-29,.agf ED record (dPgF).
OHARA-S-LAH95,wl_min_um,0.404656,um,,manufacturer,OHARA-AGF-2026-05-29,.agf LD lower wavelength limit.
OHARA-S-LAH95,wl_max_um,2.32542,um,,manufacturer,OHARA-AGF-2026-05-29,.agf LD upper wavelength limit.
OHARA-S-LAH96,refractive_index_nd,1.76385,,587.6,manufacturer,OHARA-AGF-2026-05-29,nd from .agf NM record.
OHARA-S-LAH96,abbe_number_vd,48.488692,,587.6,manufacturer,OHARA-AGF-2026-05-29,Vd from .agf NM record.
OHARA-S-LAH96,dPgF,-0.0041,,,manufacturer,OHARA-AGF-2026-05-29,.agf ED record (dPgF).
OHARA-S-LAH96,wl_min_um,0.365015,um,,manufacturer,OHARA-AGF-2026-05-29,.agf LD lower wavelength limit.
OHARA-S-LAH96,wl_max_um,2.32542,um,,manufacturer,OHARA-AGF-2026-05-29,.agf LD upper wavelength limit.
OHARA-S-LAH97,refractive_index_nd,1.755,,587.6,manufacturer,OHARA-AGF-2026-05-29,nd from .agf NM record.
OHARA-S-LAH97,abbe_number_vd,52.318818,,587.6,manufacturer,OHARA-AGF-2026-05-29,Vd from .agf NM record.
OHARA-S-LAH97,dPgF,-0.0094,,,manufacturer,OHARA-AGF-2026-05-29,.agf ED record (dPgF).
OHARA-S-LAH97,wl_min_um,0.365015,um,,manufacturer,OHARA-AGF-2026-05-29,.agf LD lower wavelength limit.
OHARA-S-LAH97,wl_max_um,2.32542,um,,manufacturer,OHARA-AGF-2026-05-29,.agf LD upper wavelength limit.
OHARA-S-LAL7,refractive_index_nd,1.651597,,587.6,manufacturer,OHARA-AGF-2026-05-29,nd from .agf NM record.
OHARA-S-LAL7,abbe_number_vd,58.550655,,587.6,manufacturer,OHARA-AGF-2026-05-29,Vd from .agf NM record.
OHARA-S-LAL7,glass_code,652585,,,manufacturer,OHARA-AGF-2026-05-29,glass code from .agf.
OHARA-S-LAL7,dPgF,-0.0042,,,manufacturer,OHARA-AGF-2026-05-29,.agf ED record (dPgF).
OHARA-S-LAL7,wl_min_um,0.365015,um,,manufacturer,OHARA-AGF-2026-05-29,.agf LD lower wavelength limit.
OHARA-S-LAL7,wl_max_um,2.32542,um,,manufacturer,OHARA-AGF-2026-05-29,.agf LD upper wavelength limit.
OHARA-S-LAL8,refractive_index_nd,1.712995,,587.6,manufacturer,OHARA-AGF-2026-05-29,nd from .agf NM record.
OHARA-S-LAL8,abbe_number_vd,53.867058,,587.6,manufacturer,OHARA-AGF-2026-05-29,Vd from .agf NM record.
OHARA-S-LAL8,glass_code,713539,,,manufacturer,OHARA-AGF-2026-05-29,glass code from .agf.
OHARA-S-LAL8,dPgF,-0.0084,,,manufacturer,OHARA-AGF-2026-05-29,.agf ED record (dPgF).
OHARA-S-LAL8,wl_min_um,0.365015,um,,manufacturer,OHARA-AGF-2026-05-29,.agf LD lower wavelength limit.
OHARA-S-LAL8,wl_max_um,2.32542,um,,manufacturer,OHARA-AGF-2026-05-29,.agf LD upper wavelength limit.
OHARA-S-LAL9,refractive_index_nd,1.691002,,587.6,manufacturer,OHARA-AGF-2026-05-29,nd from .agf NM record.
OHARA-S-LAL9,abbe_number_vd,54.822578,,587.6,manufacturer,OHARA-AGF-2026-05-29,Vd from .agf NM record.
OHARA-S-LAL9,glass_code,691548,,,manufacturer,OHARA-AGF-2026-05-29,glass code from .agf.
OHARA-S-LAL9,dPgF,-0.0079,,,manufacturer,OHARA-AGF-2026-05-29,.agf ED record (dPgF).
OHARA-S-LAL9,wl_min_um,0.365015,um,,manufacturer,OHARA-AGF-2026-05-29,.agf LD lower wavelength limit.
OHARA-S-LAL9,wl_max_um,2.32542,um,,manufacturer,OHARA-AGF-2026-05-29,.agf LD upper wavelength limit.
OHARA-S-LAL10,refractive_index_nd,1.719995,,587.6,manufacturer,OHARA-AGF-2026-05-29,nd from .agf NM record.
OHARA-S-LAL10,abbe_number_vd,50.230564,,587.6,manufacturer,OHARA-AGF-2026-05-29,Vd from .agf NM record.
OHARA-S-LAL10,glass_code,720502,,,manufacturer,OHARA-AGF-2026-05-29,glass code from .agf.
OHARA-S-LAL10,dPgF,-0.0081,,,manufacturer,OHARA-AGF-2026-05-29,.agf ED record (dPgF).
OHARA-S-LAL10,wl_min_um,0.365015,um,,manufacturer,OHARA-AGF-2026-05-29,.agf LD lower wavelength limit.
OHARA-S-LAL10,wl_max_um,2.32542,um,,manufacturer,OHARA-AGF-2026-05-29,.agf LD upper wavelength limit.
OHARA-S-LAL11,refractive_index_nd,1.658296,,587.6,manufacturer,OHARA-AGF-2026-05-29,nd from .agf NM record.
OHARA-S-LAL11,abbe_number_vd,57.332589,,587.6,manufacturer,OHARA-AGF-2026-05-29,Vd from .agf NM record.
OHARA-S-LAL11,glass_code,658573,,,manufacturer,OHARA-AGF-2026-05-29,glass code from .agf.
OHARA-S-LAL11,cte,7.3,1e-6/K,,manufacturer,OHARA-AGF-2026-05-29,.agf ED record (CTE -30/+70).
OHARA-S-LAL11,density,3.9,g/cm3,,manufacturer,OHARA-AGF-2026-05-29,.agf ED record (density).
OHARA-S-LAL11,dPgF,-0.0037,,,manufacturer,OHARA-AGF-2026-05-29,.agf ED record (dPgF).
OHARA-S-LAL11,wl_min_um,0.28,um,,manufacturer,OHARA-AGF-2026-05-29,.agf LD lower wavelength limit.
OHARA-S-LAL11,wl_max_um,2.4,um,,manufacturer,OHARA-AGF-2026-05-29,.agf LD upper wavelength limit.
OHARA-S-LAL12,refractive_index_nd,1.6779,,587.6,manufacturer,OHARA-AGF-2026-05-29,nd from .agf NM record.
OHARA-S-LAL12,abbe_number_vd,55.341195,,587.6,manufacturer,OHARA-AGF-2026-05-29,Vd from .agf NM record.
OHARA-S-LAL12,glass_code,678553,,,manufacturer,OHARA-AGF-2026-05-29,glass code from .agf.
OHARA-S-LAL12,dPgF,-0.0047,,,manufacturer,OHARA-AGF-2026-05-29,.agf ED record (dPgF).
OHARA-S-LAL12,wl_min_um,0.365015,um,,manufacturer,OHARA-AGF-2026-05-29,.agf LD lower wavelength limit.
OHARA-S-LAL12,wl_max_um,2.32542,um,,manufacturer,OHARA-AGF-2026-05-29,.agf LD upper wavelength limit.
OHARA-S-LAL13,refractive_index_nd,1.693501,,587.6,manufacturer,OHARA-AGF-2026-05-29,nd from .agf NM record.
OHARA-S-LAL13,abbe_number_vd,53.205327,,587.6,manufacturer,OHARA-AGF-2026-05-29,Vd from .agf NM record.
OHARA-S-LAL13,glass_code,694532,,,manufacturer,OHARA-AGF-2026-05-29,glass code from .agf.
OHARA-S-LAL13,dPgF,-0.0081,,,manufacturer,OHARA-AGF-2026-05-29,.agf ED record (dPgF).
OHARA-S-LAL13,wl_min_um,0.365015,um,,manufacturer,OHARA-AGF-2026-05-29,.agf LD lower wavelength limit.
OHARA-S-LAL13,wl_max_um,2.32542,um,,manufacturer,OHARA-AGF-2026-05-29,.agf LD upper wavelength limit.
OHARA-S-LAL14,refractive_index_nd,1.696797,,587.6,manufacturer,OHARA-AGF-2026-05-29,nd from .agf NM record.
OHARA-S-LAL14,abbe_number_vd,55.532241,,587.6,manufacturer,OHARA-AGF-2026-05-29,Vd from .agf NM record.
OHARA-S-LAL14,glass_code,697555,,,manufacturer,OHARA-AGF-2026-05-29,glass code from .agf.
OHARA-S-LAL14,dPgF,-0.0082,,,manufacturer,OHARA-AGF-2026-05-29,.agf ED record (dPgF).
OHARA-S-LAL14,wl_min_um,0.365015,um,,manufacturer,OHARA-AGF-2026-05-29,.agf LD lower wavelength limit.
OHARA-S-LAL14,wl_max_um,2.32542,um,,manufacturer,OHARA-AGF-2026-05-29,.agf LD upper wavelength limit.
OHARA-S-LAL18N,refractive_index_nd,1.729156,,587.6,manufacturer,OHARA-AGF-2026-05-29,nd from .agf NM record.
OHARA-S-LAL18N,abbe_number_vd,54.592769,,587.6,manufacturer,OHARA-AGF-2026-05-29,Vd from .agf NM record.
OHARA-S-LAL18N,dPgF,-0.0089,,,manufacturer,OHARA-AGF-2026-05-29,.agf ED record (dPgF).
OHARA-S-LAL18N,wl_min_um,0.365015,um,,manufacturer,OHARA-AGF-2026-05-29,.agf LD lower wavelength limit.
OHARA-S-LAL18N,wl_max_um,2.32542,um,,manufacturer,OHARA-AGF-2026-05-29,.agf LD upper wavelength limit.
OHARA-S-LAL18,refractive_index_nd,1.729157,,587.6,manufacturer,OHARA-AGF-2026-05-29,nd from .agf NM record.
OHARA-S-LAL18,abbe_number_vd,54.680013,,587.6,manufacturer,OHARA-AGF-2026-05-29,Vd from .agf NM record.
OHARA-S-LAL18,glass_code,729547,,,manufacturer,OHARA-AGF-2026-05-29,glass code from .agf.
OHARA-S-LAL18,dPgF,-0.0086,,,manufacturer,OHARA-AGF-2026-05-29,.agf ED record (dPgF).
OHARA-S-LAL18,wl_min_um,0.365015,um,,manufacturer,OHARA-AGF-2026-05-29,.agf LD lower wavelength limit.
OHARA-S-LAL18,wl_max_um,2.32542,um,,manufacturer,OHARA-AGF-2026-05-29,.agf LD upper wavelength limit.
OHARA-S-LAL19,refractive_index_nd,1.72916,,587.6,manufacturer,OHARA-AGF-2026-05-29,nd from .agf NM record.
OHARA-S-LAL19,abbe_number_vd,54.095223,,587.6,manufacturer,OHARA-AGF-2026-05-29,Vd from .agf NM record.
OHARA-S-LAL19,dPgF,-0.0092,,,manufacturer,OHARA-AGF-2026-05-29,.agf ED record (dPgF).
OHARA-S-LAL19,wl_min_um,0.365015,um,,manufacturer,OHARA-AGF-2026-05-29,.agf LD lower wavelength limit.
OHARA-S-LAL19,wl_max_um,2.32542,um,,manufacturer,OHARA-AGF-2026-05-29,.agf LD upper wavelength limit.
OHARA-S-LAL20,refractive_index_nd,1.6993,,587.6,manufacturer,OHARA-AGF-2026-05-29,nd from .agf NM record.
OHARA-S-LAL20,abbe_number_vd,51.112184,,587.6,manufacturer,OHARA-AGF-2026-05-29,Vd from .agf NM record.
OHARA-S-LAL20,dPgF,-0.0036,,,manufacturer,OHARA-AGF-2026-05-29,.agf ED record (dPgF).
OHARA-S-LAL20,wl_min_um,0.365015,um,,manufacturer,OHARA-AGF-2026-05-29,.agf LD lower wavelength limit.
OHARA-S-LAL20,wl_max_um,2.32542,um,,manufacturer,OHARA-AGF-2026-05-29,.agf LD upper wavelength limit.
OHARA-S-LAL52,refractive_index_nd,1.669999,,587.6,manufacturer,OHARA-AGF-2026-05-29,nd from .agf NM record.
OHARA-S-LAL52,abbe_number_vd,57.327972,,587.6,manufacturer,OHARA-AGF-2026-05-29,Vd from .agf NM record.
OHARA-S-LAL52,glass_code,670573,,,manufacturer,OHARA-AGF-2026-05-29,glass code from .agf.
OHARA-S-LAL52,cte,7.4,1e-6/K,,manufacturer,OHARA-AGF-2026-05-29,.agf ED record (CTE -30/+70).
OHARA-S-LAL52,density,3.96,g/cm3,,manufacturer,OHARA-AGF-2026-05-29,.agf ED record (density).
OHARA-S-LAL52,dPgF,-0.0049,,,manufacturer,OHARA-AGF-2026-05-29,.agf ED record (dPgF).
OHARA-S-LAL52,wl_min_um,0.28,um,,manufacturer,OHARA-AGF-2026-05-29,.agf LD lower wavelength limit.
OHARA-S-LAL52,wl_max_um,2.4,um,,manufacturer,OHARA-AGF-2026-05-29,.agf LD upper wavelength limit.
OHARA-S-LAL54,refractive_index_nd,1.650996,,587.6,manufacturer,OHARA-AGF-2026-05-29,nd from .agf NM record.
OHARA-S-LAL54,abbe_number_vd,56.163717,,587.6,manufacturer,OHARA-AGF-2026-05-29,Vd from .agf NM record.
OHARA-S-LAL54,glass_code,651562,,,manufacturer,OHARA-AGF-2026-05-29,glass code from .agf.
OHARA-S-LAL54,dPgF,-0.0024,,,manufacturer,OHARA-AGF-2026-05-29,.agf ED record (dPgF).
OHARA-S-LAL54,wl_min_um,0.365015,um,,manufacturer,OHARA-AGF-2026-05-29,.agf LD lower wavelength limit.
OHARA-S-LAL54,wl_max_um,2.32542,um,,manufacturer,OHARA-AGF-2026-05-29,.agf LD upper wavelength limit.
OHARA-S-LAL54Q,refractive_index_nd,1.651,,587.6,manufacturer,OHARA-AGF-2026-05-29,nd from .agf NM record.
OHARA-S-LAL54Q,abbe_number_vd,56.238379,,587.6,manufacturer,OHARA-AGF-2026-05-29,Vd from .agf NM record.
OHARA-S-LAL54Q,dPgF,-0.0085,,,manufacturer,OHARA-AGF-2026-05-29,.agf ED record (dPgF).
OHARA-S-LAL54Q,wl_min_um,0.365015,um,,manufacturer,OHARA-AGF-2026-05-29,.agf LD lower wavelength limit.
OHARA-S-LAL54Q,wl_max_um,2.32542,um,,manufacturer,OHARA-AGF-2026-05-29,.agf LD upper wavelength limit.
OHARA-S-LAL56,refractive_index_nd,1.677898,,587.6,manufacturer,OHARA-AGF-2026-05-29,nd from .agf NM record.
OHARA-S-LAL56,abbe_number_vd,50.722184,,587.6,manufacturer,OHARA-AGF-2026-05-29,Vd from .agf NM record.
OHARA-S-LAL56,glass_code,678507,,,manufacturer,OHARA-AGF-2026-05-29,glass code from .agf.
OHARA-S-LAL56,dPgF,-0.0037,,,manufacturer,OHARA-AGF-2026-05-29,.agf ED record (dPgF).
OHARA-S-LAL56,wl_min_um,0.365015,um,,manufacturer,OHARA-AGF-2026-05-29,.agf LD lower wavelength limit.
OHARA-S-LAL56,wl_max_um,2.32542,um,,manufacturer,OHARA-AGF-2026-05-29,.agf LD upper wavelength limit.
OHARA-S-LAL58,refractive_index_nd,1.693495,,587.6,manufacturer,OHARA-AGF-2026-05-29,nd from .agf NM record.
OHARA-S-LAL58,abbe_number_vd,50.810652,,587.6,manufacturer,OHARA-AGF-2026-05-29,Vd from .agf NM record.
OHARA-S-LAL58,glass_code,694508,,,manufacturer,OHARA-AGF-2026-05-29,glass code from .agf.
OHARA-S-LAL58,dPgF,-0.0047,,,manufacturer,OHARA-AGF-2026-05-29,.agf ED record (dPgF).
OHARA-S-LAL58,wl_min_um,0.365015,um,,manufacturer,OHARA-AGF-2026-05-29,.agf LD lower wavelength limit.
OHARA-S-LAL58,wl_max_um,2.32542,um,,manufacturer,OHARA-AGF-2026-05-29,.agf LD upper wavelength limit.
OHARA-S-LAL59,refractive_index_nd,1.733997,,587.6,manufacturer,OHARA-AGF-2026-05-29,nd from .agf NM record.
OHARA-S-LAL59,abbe_number_vd,51.47057,,587.6,manufacturer,OHARA-AGF-2026-05-29,Vd from .agf NM record.
OHARA-S-LAL59,glass_code,734515,,,manufacturer,OHARA-AGF-2026-05-29,glass code from .agf.
OHARA-S-LAL59,dPgF,-0.0096,,,manufacturer,OHARA-AGF-2026-05-29,.agf ED record (dPgF).
OHARA-S-LAL59,wl_min_um,0.365015,um,,manufacturer,OHARA-AGF-2026-05-29,.agf LD lower wavelength limit.
OHARA-S-LAL59,wl_max_um,2.32542,um,,manufacturer,OHARA-AGF-2026-05-29,.agf LD upper wavelength limit.
OHARA-S-LAL60,refractive_index_nd,1.725999,,587.6,manufacturer,OHARA-AGF-2026-05-29,nd from .agf NM record.
OHARA-S-LAL60,abbe_number_vd,53.565698,,587.6,manufacturer,OHARA-AGF-2026-05-29,Vd from .agf NM record.
OHARA-S-LAL60,glass_code,726536,,,manufacturer,OHARA-AGF-2026-05-29,glass code from .agf.
OHARA-S-LAL60,cte,5.6,1e-6/K,,manufacturer,OHARA-AGF-2026-05-29,.agf ED record (CTE -30/+70).
OHARA-S-LAL60,density,3.91,g/cm3,,manufacturer,OHARA-AGF-2026-05-29,.agf ED record (density).
OHARA-S-LAL60,dPgF,-0.0091,,,manufacturer,OHARA-AGF-2026-05-29,.agf ED record (dPgF).
OHARA-S-LAL60,wl_min_um,0.3,um,,manufacturer,OHARA-AGF-2026-05-29,.agf LD lower wavelength limit.
OHARA-S-LAL60,wl_max_um,2.4,um,,manufacturer,OHARA-AGF-2026-05-29,.agf LD upper wavelength limit.
OHARA-S-LAL61,refractive_index_nd,1.740999,,587.6,manufacturer,OHARA-AGF-2026-05-29,nd from .agf NM record.
OHARA-S-LAL61,abbe_number_vd,52.636502,,587.6,manufacturer,OHARA-AGF-2026-05-29,Vd from .agf NM record.
OHARA-S-LAL61,glass_code,741527,,,manufacturer,OHARA-AGF-2026-05-29,glass code from .agf.
OHARA-S-LAL61,dPgF,-0.0096,,,manufacturer,OHARA-AGF-2026-05-29,.agf ED record (dPgF).
OHARA-S-LAL61,wl_min_um,0.365015,um,,manufacturer,OHARA-AGF-2026-05-29,.agf LD lower wavelength limit.
OHARA-S-LAL61,wl_max_um,2.32542,um,,manufacturer,OHARA-AGF-2026-05-29,.agf LD upper wavelength limit.
OHARA-S-LAM2,refractive_index_nd,1.743997,,587.6,manufacturer,OHARA-AGF-2026-05-29,nd from .agf NM record.
OHARA-S-LAM2,abbe_number_vd,44.786431,,587.6,manufacturer,OHARA-AGF-2026-05-29,Vd from .agf NM record.
OHARA-S-LAM2,glass_code,744448,,,manufacturer,OHARA-AGF-2026-05-29,glass code from .agf.
OHARA-S-LAM2,dPgF,-0.0035,,,manufacturer,OHARA-AGF-2026-05-29,.agf ED record (dPgF).
OHARA-S-LAM2,wl_min_um,0.365015,um,,manufacturer,OHARA-AGF-2026-05-29,.agf LD lower wavelength limit.
OHARA-S-LAM2,wl_max_um,2.32542,um,,manufacturer,OHARA-AGF-2026-05-29,.agf LD upper wavelength limit.
OHARA-S-LAM3,refractive_index_nd,1.717004,,587.6,manufacturer,OHARA-AGF-2026-05-29,nd from .agf NM record.
OHARA-S-LAM3,abbe_number_vd,47.927969,,587.6,manufacturer,OHARA-AGF-2026-05-29,Vd from .agf NM record.
OHARA-S-LAM3,glass_code,717479,,,manufacturer,OHARA-AGF-2026-05-29,glass code from .agf.
OHARA-S-LAM3,dPgF,-0.0034,,,manufacturer,OHARA-AGF-2026-05-29,.agf ED record (dPgF).
OHARA-S-LAM3,wl_min_um,0.365015,um,,manufacturer,OHARA-AGF-2026-05-29,.agf LD lower wavelength limit.
OHARA-S-LAM3,wl_max_um,2.32542,um,,manufacturer,OHARA-AGF-2026-05-29,.agf LD upper wavelength limit.
OHARA-S-LAM7,refractive_index_nd,1.749497,,587.6,manufacturer,OHARA-AGF-2026-05-29,nd from .agf NM record.
OHARA-S-LAM7,abbe_number_vd,35.283397,,587.6,manufacturer,OHARA-AGF-2026-05-29,Vd from .agf NM record.
OHARA-S-LAM7,glass_code,750353,,,manufacturer,OHARA-AGF-2026-05-29,glass code from .agf.
OHARA-S-LAM7,dPgF,0.0025,,,manufacturer,OHARA-AGF-2026-05-29,.agf ED record (dPgF).
OHARA-S-LAM7,wl_min_um,0.404656,um,,manufacturer,OHARA-AGF-2026-05-29,.agf LD lower wavelength limit.
OHARA-S-LAM7,wl_max_um,2.32542,um,,manufacturer,OHARA-AGF-2026-05-29,.agf LD upper wavelength limit.
OHARA-S-LAM51,refractive_index_nd,1.699998,,587.6,manufacturer,OHARA-AGF-2026-05-29,nd from .agf NM record.
OHARA-S-LAM51,abbe_number_vd,48.080479,,587.6,manufacturer,OHARA-AGF-2026-05-29,Vd from .agf NM record.
OHARA-S-LAM51,glass_code,700481,,,manufacturer,OHARA-AGF-2026-05-29,glass code from .agf.
OHARA-S-LAM51,dPgF,-0.0041,,,manufacturer,OHARA-AGF-2026-05-29,.agf ED record (dPgF).
OHARA-S-LAM51,wl_min_um,0.365015,um,,manufacturer,OHARA-AGF-2026-05-29,.agf LD lower wavelength limit.
OHARA-S-LAM51,wl_max_um,2.32542,um,,manufacturer,OHARA-AGF-2026-05-29,.agf LD upper wavelength limit.
OHARA-S-LAM52,refractive_index_nd,1.72,,587.6,manufacturer,OHARA-AGF-2026-05-29,nd from .agf NM record.
OHARA-S-LAM52,abbe_number_vd,43.689812,,587.6,manufacturer,OHARA-AGF-2026-05-29,Vd from .agf NM record.
OHARA-S-LAM52,glass_code,720437,,,manufacturer,OHARA-AGF-2026-05-29,glass code from .agf.
OHARA-S-LAM52,dPgF,-0.0009,,,manufacturer,OHARA-AGF-2026-05-29,.agf ED record (dPgF).
OHARA-S-LAM52,wl_min_um,0.365015,um,,manufacturer,OHARA-AGF-2026-05-29,.agf LD lower wavelength limit.
OHARA-S-LAM52,wl_max_um,2.32542,um,,manufacturer,OHARA-AGF-2026-05-29,.agf LD upper wavelength limit.
OHARA-S-LAM54,refractive_index_nd,1.756998,,587.6,manufacturer,OHARA-AGF-2026-05-29,nd from .agf NM record.
OHARA-S-LAM54,abbe_number_vd,47.82317,,587.6,manufacturer,OHARA-AGF-2026-05-29,Vd from .agf NM record.
OHARA-S-LAM54,glass_code,757478,,,manufacturer,OHARA-AGF-2026-05-29,glass code from .agf.
OHARA-S-LAM54,dPgF,-0.0076,,,manufacturer,OHARA-AGF-2026-05-29,.agf ED record (dPgF).
OHARA-S-LAM54,wl_min_um,0.365015,um,,manufacturer,OHARA-AGF-2026-05-29,.agf LD lower wavelength limit.
OHARA-S-LAM54,wl_max_um,2.32542,um,,manufacturer,OHARA-AGF-2026-05-29,.agf LD upper wavelength limit.
OHARA-S-LAM55,refractive_index_nd,1.762001,,587.6,manufacturer,OHARA-AGF-2026-05-29,nd from .agf NM record.
OHARA-S-LAM55,abbe_number_vd,40.100176,,587.6,manufacturer,OHARA-AGF-2026-05-29,Vd from .agf NM record.
OHARA-S-LAM55,glass_code,762401,,,manufacturer,OHARA-AGF-2026-05-29,glass code from .agf.
OHARA-S-LAM55,dPgF,-0.0001,,,manufacturer,OHARA-AGF-2026-05-29,.agf ED record (dPgF).
OHARA-S-LAM55,wl_min_um,0.365015,um,,manufacturer,OHARA-AGF-2026-05-29,.agf LD lower wavelength limit.
OHARA-S-LAM55,wl_max_um,2.32542,um,,manufacturer,OHARA-AGF-2026-05-29,.agf LD upper wavelength limit.
OHARA-S-LAM58,refractive_index_nd,1.72,,587.6,manufacturer,OHARA-AGF-2026-05-29,nd from .agf NM record.
OHARA-S-LAM58,abbe_number_vd,41.978463,,587.6,manufacturer,OHARA-AGF-2026-05-29,Vd from .agf NM record.
OHARA-S-LAM58,glass_code,720420,,,manufacturer,OHARA-AGF-2026-05-29,glass code from .agf.
OHARA-S-LAM58,dPgF,-0.0006,,,manufacturer,OHARA-AGF-2026-05-29,.agf ED record (dPgF).
OHARA-S-LAM58,wl_min_um,0.365015,um,,manufacturer,OHARA-AGF-2026-05-29,.agf LD lower wavelength limit.
OHARA-S-LAM58,wl_max_um,2.32542,um,,manufacturer,OHARA-AGF-2026-05-29,.agf LD upper wavelength limit.
OHARA-S-LAM59,refractive_index_nd,1.697002,,587.6,manufacturer,OHARA-AGF-2026-05-29,nd from .agf NM record.
OHARA-S-LAM59,abbe_number_vd,48.516066,,587.6,manufacturer,OHARA-AGF-2026-05-29,Vd from .agf NM record.
OHARA-S-LAM59,glass_code,697485,,,manufacturer,OHARA-AGF-2026-05-29,glass code from .agf.
OHARA-S-LAM59,dPgF,-0.0041,,,manufacturer,OHARA-AGF-2026-05-29,.agf ED record (dPgF).
OHARA-S-LAM59,wl_min_um,0.365015,um,,manufacturer,OHARA-AGF-2026-05-29,.agf LD lower wavelength limit.
OHARA-S-LAM59,wl_max_um,2.32542,um,,manufacturer,OHARA-AGF-2026-05-29,.agf LD upper wavelength limit.
OHARA-S-LAM60,refractive_index_nd,1.743198,,587.6,manufacturer,OHARA-AGF-2026-05-29,nd from .agf NM record.
OHARA-S-LAM60,abbe_number_vd,49.339444,,587.6,manufacturer,OHARA-AGF-2026-05-29,Vd from .agf NM record.
OHARA-S-LAM60,glass_code,743493,,,manufacturer,OHARA-AGF-2026-05-29,glass code from .agf.
OHARA-S-LAM60,dPgF,-0.0085,,,manufacturer,OHARA-AGF-2026-05-29,.agf ED record (dPgF).
OHARA-S-LAM60,wl_min_um,0.365015,um,,manufacturer,OHARA-AGF-2026-05-29,.agf LD lower wavelength limit.
OHARA-S-LAM60,wl_max_um,2.32542,um,,manufacturer,OHARA-AGF-2026-05-29,.agf LD upper wavelength limit.
OHARA-S-LAM61,refractive_index_nd,1.720002,,587.6,manufacturer,OHARA-AGF-2026-05-29,nd from .agf NM record.
OHARA-S-LAM61,abbe_number_vd,46.024571,,587.6,manufacturer,OHARA-AGF-2026-05-29,Vd from .agf NM record.
OHARA-S-LAM61,glass_code,720460,,,manufacturer,OHARA-AGF-2026-05-29,glass code from .agf.
OHARA-S-LAM61,dPgF,-0.0035,,,manufacturer,OHARA-AGF-2026-05-29,.agf ED record (dPgF).
OHARA-S-LAM61,wl_min_um,0.365015,um,,manufacturer,OHARA-AGF-2026-05-29,.agf LD lower wavelength limit.
OHARA-S-LAM61,wl_max_um,2.32542,um,,manufacturer,OHARA-AGF-2026-05-29,.agf LD upper wavelength limit.
OHARA-S-LAM66,refractive_index_nd,1.800999,,587.6,manufacturer,OHARA-AGF-2026-05-29,nd from .agf NM record.
OHARA-S-LAM66,abbe_number_vd,34.967403,,587.6,manufacturer,OHARA-AGF-2026-05-29,Vd from .agf NM record.
OHARA-S-LAM66,glass_code,801350,,,manufacturer,OHARA-AGF-2026-05-29,glass code from .agf.
OHARA-S-LAM66,dPgF,0.0015,,,manufacturer,OHARA-AGF-2026-05-29,.agf ED record (dPgF).
OHARA-S-LAM66,wl_min_um,0.365015,um,,manufacturer,OHARA-AGF-2026-05-29,.agf LD lower wavelength limit.
OHARA-S-LAM66,wl_max_um,2.32542,um,,manufacturer,OHARA-AGF-2026-05-29,.agf LD upper wavelength limit.
OHARA-S-LAM73,refractive_index_nd,1.7936,,587.6,manufacturer,OHARA-AGF-2026-05-29,nd from .agf NM record.
OHARA-S-LAM73,abbe_number_vd,37.08945,,587.6,manufacturer,OHARA-AGF-2026-05-29,Vd from .agf NM record.
OHARA-S-LAM73,dPgF,0.0013,,,manufacturer,OHARA-AGF-2026-05-29,.agf ED record (dPgF).
OHARA-S-LAM73,wl_min_um,0.404656,um,,manufacturer,OHARA-AGF-2026-05-29,.agf LD lower wavelength limit.
OHARA-S-LAM73,wl_max_um,2.32542,um,,manufacturer,OHARA-AGF-2026-05-29,.agf LD upper wavelength limit.
OHARA-S-NBH5,refractive_index_nd,1.654115,,587.6,manufacturer,OHARA-AGF-2026-05-29,nd from .agf NM record.
OHARA-S-NBH5,abbe_number_vd,39.682794,,587.6,manufacturer,OHARA-AGF-2026-05-29,Vd from .agf NM record.
OHARA-S-NBH5,glass_code,654397,,,manufacturer,OHARA-AGF-2026-05-29,glass code from .agf.
OHARA-S-NBH5,dPgF,-0.0036,,,manufacturer,OHARA-AGF-2026-05-29,.agf ED record (dPgF).
OHARA-S-NBH5,wl_min_um,0.365015,um,,manufacturer,OHARA-AGF-2026-05-29,.agf LD lower wavelength limit.
OHARA-S-NBH5,wl_max_um,2.32542,um,,manufacturer,OHARA-AGF-2026-05-29,.agf LD upper wavelength limit.
OHARA-S-NBH8,refractive_index_nd,1.720467,,587.6,manufacturer,OHARA-AGF-2026-05-29,nd from .agf NM record.
OHARA-S-NBH8,abbe_number_vd,34.707984,,587.6,manufacturer,OHARA-AGF-2026-05-29,Vd from .agf NM record.
OHARA-S-NBH8,glass_code,720347,,,manufacturer,OHARA-AGF-2026-05-29,glass code from .agf.
OHARA-S-NBH8,dPgF,-0.0019,,,manufacturer,OHARA-AGF-2026-05-29,.agf ED record (dPgF).
OHARA-S-NBH8,wl_min_um,0.365015,um,,manufacturer,OHARA-AGF-2026-05-29,.agf LD lower wavelength limit.
OHARA-S-NBH8,wl_max_um,2.32542,um,,manufacturer,OHARA-AGF-2026-05-29,.agf LD upper wavelength limit.
OHARA-S-NBH51,refractive_index_nd,1.749504,,587.6,manufacturer,OHARA-AGF-2026-05-29,nd from .agf NM record.
OHARA-S-NBH51,abbe_number_vd,35.33248,,587.6,manufacturer,OHARA-AGF-2026-05-29,Vd from .agf NM record.
OHARA-S-NBH51,glass_code,750353,,,manufacturer,OHARA-AGF-2026-05-29,glass code from .agf.
OHARA-S-NBH51,dPgF,-0.0025,,,manufacturer,OHARA-AGF-2026-05-29,.agf ED record (dPgF).
OHARA-S-NBH51,wl_min_um,0.365015,um,,manufacturer,OHARA-AGF-2026-05-29,.agf LD lower wavelength limit.
OHARA-S-NBH51,wl_max_um,2.32542,um,,manufacturer,OHARA-AGF-2026-05-29,.agf LD upper wavelength limit.
OHARA-S-NBH52,refractive_index_nd,1.672999,,587.6,manufacturer,OHARA-AGF-2026-05-29,nd from .agf NM record.
OHARA-S-NBH52,abbe_number_vd,38.14817,,587.6,manufacturer,OHARA-AGF-2026-05-29,Vd from .agf NM record.
OHARA-S-NBH52,dPgF,-0.0043,,,manufacturer,OHARA-AGF-2026-05-29,.agf ED record (dPgF).
OHARA-S-NBH52,wl_min_um,0.365015,um,,manufacturer,OHARA-AGF-2026-05-29,.agf LD lower wavelength limit.
OHARA-S-NBH52,wl_max_um,2.32542,um,,manufacturer,OHARA-AGF-2026-05-29,.agf LD upper wavelength limit.
OHARA-S-NBH52V,refractive_index_nd,1.673,,587.6,manufacturer,OHARA-AGF-2026-05-29,nd from .agf NM record.
OHARA-S-NBH52V,abbe_number_vd,38.256077,,587.6,manufacturer,OHARA-AGF-2026-05-29,Vd from .agf NM record.
OHARA-S-NBH52V,dPgF,-0.0039,,,manufacturer,OHARA-AGF-2026-05-29,.agf ED record (dPgF).
OHARA-S-NBH52V,wl_min_um,0.365015,um,,manufacturer,OHARA-AGF-2026-05-29,.agf LD lower wavelength limit.
OHARA-S-NBH52V,wl_max_um,2.32542,um,,manufacturer,OHARA-AGF-2026-05-29,.agf LD upper wavelength limit.
OHARA-S-NBH53,refractive_index_nd,1.737999,,587.6,manufacturer,OHARA-AGF-2026-05-29,nd from .agf NM record.
OHARA-S-NBH53,abbe_number_vd,32.261312,,587.6,manufacturer,OHARA-AGF-2026-05-29,Vd from .agf NM record.
OHARA-S-NBH53,dPgF,0.0006,,,manufacturer,OHARA-AGF-2026-05-29,.agf ED record (dPgF).
OHARA-S-NBH53,wl_min_um,0.365015,um,,manufacturer,OHARA-AGF-2026-05-29,.agf LD lower wavelength limit.
OHARA-S-NBH53,wl_max_um,2.32542,um,,manufacturer,OHARA-AGF-2026-05-29,.agf LD upper wavelength limit.
OHARA-S-NBH53V,refractive_index_nd,1.737999,,587.6,manufacturer,OHARA-AGF-2026-05-29,nd from .agf NM record.
OHARA-S-NBH53V,abbe_number_vd,32.32659,,587.6,manufacturer,OHARA-AGF-2026-05-29,Vd from .agf NM record.
OHARA-S-NBH53V,dPgF,0.0008,,,manufacturer,OHARA-AGF-2026-05-29,.agf ED record (dPgF).
OHARA-S-NBH53V,wl_min_um,0.365015,um,,manufacturer,OHARA-AGF-2026-05-29,.agf LD lower wavelength limit.
OHARA-S-NBH53V,wl_max_um,2.32542,um,,manufacturer,OHARA-AGF-2026-05-29,.agf LD upper wavelength limit.
OHARA-S-NBH55,refractive_index_nd,1.799999,,587.6,manufacturer,OHARA-AGF-2026-05-29,nd from .agf NM record.
OHARA-S-NBH55,abbe_number_vd,29.844688,,587.6,manufacturer,OHARA-AGF-2026-05-29,Vd from .agf NM record.
OHARA-S-NBH55,dPgF,0.0085,,,manufacturer,OHARA-AGF-2026-05-29,.agf ED record (dPgF).
OHARA-S-NBH55,wl_min_um,0.404656,um,,manufacturer,OHARA-AGF-2026-05-29,.agf LD lower wavelength limit.
OHARA-S-NBH55,wl_max_um,2.32542,um,,manufacturer,OHARA-AGF-2026-05-29,.agf LD upper wavelength limit.
OHARA-S-NBH56,refractive_index_nd,1.854779,,587.6,manufacturer,OHARA-AGF-2026-05-29,nd from .agf NM record.
OHARA-S-NBH56,abbe_number_vd,24.79898,,587.6,manufacturer,OHARA-AGF-2026-05-29,Vd from .agf NM record.
OHARA-S-NBH56,dPgF,0.0109,,,manufacturer,OHARA-AGF-2026-05-29,.agf ED record (dPgF).
OHARA-S-NBH56,wl_min_um,0.404656,um,,manufacturer,OHARA-AGF-2026-05-29,.agf LD lower wavelength limit.
OHARA-S-NBH56,wl_max_um,2.32542,um,,manufacturer,OHARA-AGF-2026-05-29,.agf LD upper wavelength limit.
OHARA-S-NBH57,refractive_index_nd,1.850249,,587.6,manufacturer,OHARA-AGF-2026-05-29,nd from .agf NM record.
OHARA-S-NBH57,abbe_number_vd,30.046429,,587.6,manufacturer,OHARA-AGF-2026-05-29,Vd from .agf NM record.
OHARA-S-NBH57,dPgF,0.0051,,,manufacturer,OHARA-AGF-2026-05-29,.agf ED record (dPgF).
OHARA-S-NBH57,wl_min_um,0.404656,um,,manufacturer,OHARA-AGF-2026-05-29,.agf LD lower wavelength limit.
OHARA-S-NBH57,wl_max_um,2.32542,um,,manufacturer,OHARA-AGF-2026-05-29,.agf LD upper wavelength limit.
OHARA-S-NBM51,refractive_index_nd,1.613397,,587.6,manufacturer,OHARA-AGF-2026-05-29,nd from .agf NM record.
OHARA-S-NBM51,abbe_number_vd,44.267706,,587.6,manufacturer,OHARA-AGF-2026-05-29,Vd from .agf NM record.
OHARA-S-NBM51,glass_code,613443,,,manufacturer,OHARA-AGF-2026-05-29,glass code from .agf.
OHARA-S-NBM51,dPgF,-0.0065,,,manufacturer,OHARA-AGF-2026-05-29,.agf ED record (dPgF).
OHARA-S-NBM51,wl_min_um,0.365015,um,,manufacturer,OHARA-AGF-2026-05-29,.agf LD lower wavelength limit.
OHARA-S-NBM51,wl_max_um,2.32542,um,,manufacturer,OHARA-AGF-2026-05-29,.agf LD upper wavelength limit.
OHARA-S-NPH1,refractive_index_nd,1.808095,,587.6,manufacturer,OHARA-AGF-2026-05-29,nd from .agf NM record.
OHARA-S-NPH1,abbe_number_vd,22.760817,,587.6,manufacturer,OHARA-AGF-2026-05-29,Vd from .agf NM record.
OHARA-S-NPH1,glass_code,808228,,,manufacturer,OHARA-AGF-2026-05-29,glass code from .agf.
OHARA-S-NPH1,dPgF,0.0261,,,manufacturer,OHARA-AGF-2026-05-29,.agf ED record (dPgF).
OHARA-S-NPH1,wl_min_um,0.404656,um,,manufacturer,OHARA-AGF-2026-05-29,.agf LD lower wavelength limit.
OHARA-S-NPH1,wl_max_um,2.32542,um,,manufacturer,OHARA-AGF-2026-05-29,.agf LD upper wavelength limit.
OHARA-S-NPH1W,refractive_index_nd,1.808095,,587.6,manufacturer,OHARA-AGF-2026-05-29,nd from .agf NM record.
OHARA-S-NPH1W,abbe_number_vd,22.760817,,587.6,manufacturer,OHARA-AGF-2026-05-29,Vd from .agf NM record.
OHARA-S-NPH1W,glass_code,808228,,,manufacturer,OHARA-AGF-2026-05-29,glass code from .agf.
OHARA-S-NPH1W,dPgF,0.0261,,,manufacturer,OHARA-AGF-2026-05-29,.agf ED record (dPgF).
OHARA-S-NPH1W,wl_min_um,0.404656,um,,manufacturer,OHARA-AGF-2026-05-29,.agf LD lower wavelength limit.
OHARA-S-NPH1W,wl_max_um,2.32542,um,,manufacturer,OHARA-AGF-2026-05-29,.agf LD upper wavelength limit.
OHARA-S-NPH2,refractive_index_nd,1.92286,,587.6,manufacturer,OHARA-AGF-2026-05-29,nd from .agf NM record.
OHARA-S-NPH2,abbe_number_vd,18.896912,,587.6,manufacturer,OHARA-AGF-2026-05-29,Vd from .agf NM record.
OHARA-S-NPH2,glass_code,923189,,,manufacturer,OHARA-AGF-2026-05-29,glass code from .agf.
OHARA-S-NPH2,dPgF,0.0386,,,manufacturer,OHARA-AGF-2026-05-29,.agf ED record (dPgF).
OHARA-S-NPH2,wl_min_um,0.404656,um,,manufacturer,OHARA-AGF-2026-05-29,.agf LD lower wavelength limit.
OHARA-S-NPH2,wl_max_um,2.32542,um,,manufacturer,OHARA-AGF-2026-05-29,.agf LD upper wavelength limit.
OHARA-S-NPH3,refractive_index_nd,1.95906,,587.6,manufacturer,OHARA-AGF-2026-05-29,nd from .agf NM record.
OHARA-S-NPH3,abbe_number_vd,17.471252,,587.6,manufacturer,OHARA-AGF-2026-05-29,Vd from .agf NM record.
OHARA-S-NPH3,dPgF,0.0466,,,manufacturer,OHARA-AGF-2026-05-29,.agf ED record (dPgF).
OHARA-S-NPH3,wl_min_um,0.404656,um,,manufacturer,OHARA-AGF-2026-05-29,.agf LD lower wavelength limit.
OHARA-S-NPH3,wl_max_um,2.32542,um,,manufacturer,OHARA-AGF-2026-05-29,.agf LD upper wavelength limit.
OHARA-S-NPH4,refractive_index_nd,1.89286,,587.6,manufacturer,OHARA-AGF-2026-05-29,nd from .agf NM record.
OHARA-S-NPH4,abbe_number_vd,20.36181,,587.6,manufacturer,OHARA-AGF-2026-05-29,Vd from .agf NM record.
OHARA-S-NPH4,dPgF,0.0308,,,manufacturer,OHARA-AGF-2026-05-29,.agf ED record (dPgF).
OHARA-S-NPH4,wl_min_um,0.404656,um,,manufacturer,OHARA-AGF-2026-05-29,.agf LD lower wavelength limit.
OHARA-S-NPH4,wl_max_um,2.32542,um,,manufacturer,OHARA-AGF-2026-05-29,.agf LD upper wavelength limit.
OHARA-S-NPH5,refractive_index_nd,1.858955,,587.6,manufacturer,OHARA-AGF-2026-05-29,nd from .agf NM record.
OHARA-S-NPH5,abbe_number_vd,22.728736,,587.6,manufacturer,OHARA-AGF-2026-05-29,Vd from .agf NM record.
OHARA-S-NPH5,dPgF,0.0237,,,manufacturer,OHARA-AGF-2026-05-29,.agf ED record (dPgF).
OHARA-S-NPH5,wl_min_um,0.404656,um,,manufacturer,OHARA-AGF-2026-05-29,.agf LD lower wavelength limit.
OHARA-S-NPH5,wl_max_um,2.32542,um,,manufacturer,OHARA-AGF-2026-05-29,.agf LD upper wavelength limit.
OHARA-S-NPH53,refractive_index_nd,1.84666,,587.6,manufacturer,OHARA-AGF-2026-05-29,nd from .agf NM record.
OHARA-S-NPH53,abbe_number_vd,23.88395,,587.6,manufacturer,OHARA-AGF-2026-05-29,Vd from .agf NM record.
OHARA-S-NPH53,glass_code,847239,,,manufacturer,OHARA-AGF-2026-05-29,glass code from .agf.
OHARA-S-NPH53,dPgF,0.019,,,manufacturer,OHARA-AGF-2026-05-29,.agf ED record (dPgF).
OHARA-S-NPH53,wl_min_um,0.404656,um,,manufacturer,OHARA-AGF-2026-05-29,.agf LD lower wavelength limit.
OHARA-S-NPH53,wl_max_um,2.32542,um,,manufacturer,OHARA-AGF-2026-05-29,.agf LD upper wavelength limit.
OHARA-S-NSL2,refractive_index_nd,1.516016,,587.6,manufacturer,OHARA-AGF-2026-05-29,nd from .agf NM record.
OHARA-S-NSL2,abbe_number_vd,56.858179,,587.6,manufacturer,OHARA-AGF-2026-05-29,Vd from .agf NM record.
OHARA-S-NSL2,glass_code,516568,,,manufacturer,OHARA-AGF-2026-05-29,glass code from .agf.
OHARA-S-NSL2,cte,8.8,1e-6/K,,manufacturer,OHARA-AGF-2026-05-29,.agf ED record (CTE -30/+70).
OHARA-S-NSL2,density,2.47,g/cm3,,manufacturer,OHARA-AGF-2026-05-29,.agf ED record (density).
OHARA-S-NSL2,dPgF,-0.0016,,,manufacturer,OHARA-AGF-2026-05-29,.agf ED record (dPgF).
OHARA-S-NSL2,wl_min_um,0.3,um,,manufacturer,OHARA-AGF-2026-05-29,.agf LD lower wavelength limit.
OHARA-S-NSL2,wl_max_um,2.4,um,,manufacturer,OHARA-AGF-2026-05-29,.agf LD upper wavelength limit.
OHARA-S-NSL3,refractive_index_nd,1.518229,,587.6,manufacturer,OHARA-AGF-2026-05-29,nd from .agf NM record.
OHARA-S-NSL3,abbe_number_vd,58.902057,,587.6,manufacturer,OHARA-AGF-2026-05-29,Vd from .agf NM record.
OHARA-S-NSL3,glass_code,518590,,,manufacturer,OHARA-AGF-2026-05-29,glass code from .agf.
OHARA-S-NSL3,dPgF,-0.0005,,,manufacturer,OHARA-AGF-2026-05-29,.agf ED record (dPgF).
OHARA-S-NSL3,wl_min_um,0.365015,um,,manufacturer,OHARA-AGF-2026-05-29,.agf LD lower wavelength limit.
OHARA-S-NSL3,wl_max_um,2.32542,um,,manufacturer,OHARA-AGF-2026-05-29,.agf LD upper wavelength limit.
OHARA-S-NSL5,refractive_index_nd,1.522494,,587.6,manufacturer,OHARA-AGF-2026-05-29,nd from .agf NM record.
