Repository: br24563/Glass-Match

# GlassMatch
Open-source optical glass selection, comparison, and material database.
**2,959 materials · 18 source collections · 364 traceable sources** · data
version pinned by [`MANIFEST.json`](data/normalized/MANIFEST.json) ·
[how the data is validated](docs/VALIDATION.md) — search,
rank, compare, and inspect provenance for oxide glasses, crystals, IR
materials, polymers, and moldables.
> Screenshots captured from a live run (`start.bat`); regenerate with
> `python scripts/capture_screenshots.py` (needs `pip install playwright` and a
> local Microsoft Edge install).

File: data/normalized/properties.csv (part 14 of 41)
glass_id,property,value,unit,reference_wavelength_nm,data_type,source_id,notes
OHARA-S-NSL5,abbe_number_vd,59.835417,,587.6,manufacturer,OHARA-AGF-2026-05-29,Vd from .agf NM record.
OHARA-S-NSL5,glass_code,522598,,,manufacturer,OHARA-AGF-2026-05-29,glass code from .agf.
OHARA-S-NSL5,cte,8.2,1e-6/K,,manufacturer,OHARA-AGF-2026-05-29,.agf ED record (CTE -30/+70).
OHARA-S-NSL5,density,2.49,g/cm3,,manufacturer,OHARA-AGF-2026-05-29,.agf ED record (density).
OHARA-S-NSL5,dPgF,-0.0007,,,manufacturer,OHARA-AGF-2026-05-29,.agf ED record (dPgF).
OHARA-S-NSL5,wl_min_um,0.32,um,,manufacturer,OHARA-AGF-2026-05-29,.agf LD lower wavelength limit.
OHARA-S-NSL5,wl_max_um,2.4,um,,manufacturer,OHARA-AGF-2026-05-29,.agf LD upper wavelength limit.
OHARA-S-NSL36,refractive_index_nd,1.517417,,587.6,manufacturer,OHARA-AGF-2026-05-29,nd from .agf NM record.
OHARA-S-NSL36,abbe_number_vd,52.430903,,587.6,manufacturer,OHARA-AGF-2026-05-29,Vd from .agf NM record.
OHARA-S-NSL36,glass_code,517524,,,manufacturer,OHARA-AGF-2026-05-29,glass code from .agf.
OHARA-S-NSL36,dPgF,-0.0002,,,manufacturer,OHARA-AGF-2026-05-29,.agf ED record (dPgF).
OHARA-S-NSL36,wl_min_um,0.365015,um,,manufacturer,OHARA-AGF-2026-05-29,.agf LD lower wavelength limit.
OHARA-S-NSL36,wl_max_um,2.32542,um,,manufacturer,OHARA-AGF-2026-05-29,.agf LD upper wavelength limit.
OHARA-S-PHM51,refractive_index_nd,1.617001,,587.6,manufacturer,OHARA-AGF-2026-05-29,nd from .agf NM record.
OHARA-S-PHM51,abbe_number_vd,62.800809,,587.6,manufacturer,OHARA-AGF-2026-05-29,Vd from .agf NM record.
OHARA-S-PHM51,glass_code,617628,,,manufacturer,OHARA-AGF-2026-05-29,glass code from .agf.
OHARA-S-PHM51,cte,9.7,1e-6/K,,manufacturer,OHARA-AGF-2026-05-29,.agf ED record (CTE -30/+70).
OHARA-S-PHM51,density,3.53,g/cm3,,manufacturer,OHARA-AGF-2026-05-29,.agf ED record (density).
OHARA-S-PHM51,dPgF,0.0031,,,manufacturer,OHARA-AGF-2026-05-29,.agf ED record (dPgF).
OHARA-S-PHM51,wl_min_um,0.3,um,,manufacturer,OHARA-AGF-2026-05-29,.agf LD lower wavelength limit.
OHARA-S-PHM51,wl_max_um,2.4,um,,manufacturer,OHARA-AGF-2026-05-29,.agf LD upper wavelength limit.
OHARA-S-PHM52,refractive_index_nd,1.618,,587.6,manufacturer,OHARA-AGF-2026-05-29,nd from .agf NM record.
OHARA-S-PHM52,abbe_number_vd,63.333504,,587.6,manufacturer,OHARA-AGF-2026-05-29,Vd from .agf NM record.
OHARA-S-PHM52,glass_code,618634,,,manufacturer,OHARA-AGF-2026-05-29,glass code from .agf.
OHARA-S-PHM52,dPgF,0.0051,,,manufacturer,OHARA-AGF-2026-05-29,.agf ED record (dPgF).
OHARA-S-PHM52,wl_min_um,0.365015,um,,manufacturer,OHARA-AGF-2026-05-29,.agf LD lower wavelength limit.
OHARA-S-PHM52,wl_max_um,2.32542,um,,manufacturer,OHARA-AGF-2026-05-29,.agf LD upper wavelength limit.
OHARA-S-PHM53,refractive_index_nd,1.603001,,587.6,manufacturer,OHARA-AGF-2026-05-29,nd from .agf NM record.
OHARA-S-PHM53,abbe_number_vd,65.443648,,587.6,manufacturer,OHARA-AGF-2026-05-29,Vd from .agf NM record.
OHARA-S-PHM53,glass_code,603655,,,manufacturer,OHARA-AGF-2026-05-29,glass code from .agf.
OHARA-S-PHM53,dPgF,0.0045,,,manufacturer,OHARA-AGF-2026-05-29,.agf ED record (dPgF).
OHARA-S-PHM53,wl_min_um,0.365015,um,,manufacturer,OHARA-AGF-2026-05-29,.agf LD lower wavelength limit.
OHARA-S-PHM53,wl_max_um,2.32542,um,,manufacturer,OHARA-AGF-2026-05-29,.agf LD upper wavelength limit.
OHARA-S-TIH1,refractive_index_nd,1.717362,,587.6,manufacturer,OHARA-AGF-2026-05-29,nd from .agf NM record.
OHARA-S-TIH1,abbe_number_vd,29.518091,,587.6,manufacturer,OHARA-AGF-2026-05-29,Vd from .agf NM record.
OHARA-S-TIH1,glass_code,717295,,,manufacturer,OHARA-AGF-2026-05-29,glass code from .agf.
OHARA-S-TIH1,dPgF,0.011,,,manufacturer,OHARA-AGF-2026-05-29,.agf ED record (dPgF).
OHARA-S-TIH1,wl_min_um,0.404656,um,,manufacturer,OHARA-AGF-2026-05-29,.agf LD lower wavelength limit.
OHARA-S-TIH1,wl_max_um,2.32542,um,,manufacturer,OHARA-AGF-2026-05-29,.agf LD upper wavelength limit.
OHARA-S-TIH3,refractive_index_nd,1.739998,,587.6,manufacturer,OHARA-AGF-2026-05-29,nd from .agf NM record.
OHARA-S-TIH3,abbe_number_vd,28.296005,,587.6,manufacturer,OHARA-AGF-2026-05-29,Vd from .agf NM record.
OHARA-S-TIH3,glass_code,740283,,,manufacturer,OHARA-AGF-2026-05-29,glass code from .agf.
OHARA-S-TIH3,dPgF,0.0122,,,manufacturer,OHARA-AGF-2026-05-29,.agf ED record (dPgF).
OHARA-S-TIH3,wl_min_um,0.404656,um,,manufacturer,OHARA-AGF-2026-05-29,.agf LD lower wavelength limit.
OHARA-S-TIH3,wl_max_um,2.32542,um,,manufacturer,OHARA-AGF-2026-05-29,.agf LD upper wavelength limit.
OHARA-S-TIH4,refractive_index_nd,1.755199,,587.6,manufacturer,OHARA-AGF-2026-05-29,nd from .agf NM record.
OHARA-S-TIH4,abbe_number_vd,27.512089,,587.6,manufacturer,OHARA-AGF-2026-05-29,Vd from .agf NM record.
OHARA-S-TIH4,glass_code,755275,,,manufacturer,OHARA-AGF-2026-05-29,glass code from .agf.
OHARA-S-TIH4,dPgF,0.0133,,,manufacturer,OHARA-AGF-2026-05-29,.agf ED record (dPgF).
OHARA-S-TIH4,wl_min_um,0.404656,um,,manufacturer,OHARA-AGF-2026-05-29,.agf LD lower wavelength limit.
OHARA-S-TIH4,wl_max_um,2.32542,um,,manufacturer,OHARA-AGF-2026-05-29,.agf LD upper wavelength limit.
OHARA-S-TIH6,refractive_index_nd,1.805181,,587.6,manufacturer,OHARA-AGF-2026-05-29,nd from .agf NM record.
OHARA-S-TIH6,abbe_number_vd,25.425363,,587.6,manufacturer,OHARA-AGF-2026-05-29,Vd from .agf NM record.
OHARA-S-TIH6,glass_code,805254,,,manufacturer,OHARA-AGF-2026-05-29,glass code from .agf.
OHARA-S-TIH6,dPgF,0.0158,,,manufacturer,OHARA-AGF-2026-05-29,.agf ED record (dPgF).
OHARA-S-TIH6,wl_min_um,0.404656,um,,manufacturer,OHARA-AGF-2026-05-29,.agf LD lower wavelength limit.
OHARA-S-TIH6,wl_max_um,2.32542,um,,manufacturer,OHARA-AGF-2026-05-29,.agf LD upper wavelength limit.
OHARA-S-TIH10,refractive_index_nd,1.72825,,587.6,manufacturer,OHARA-AGF-2026-05-29,nd from .agf NM record.
OHARA-S-TIH10,abbe_number_vd,28.460599,,587.6,manufacturer,OHARA-AGF-2026-05-29,Vd from .agf NM record.
OHARA-S-TIH10,glass_code,728285,,,manufacturer,OHARA-AGF-2026-05-29,glass code from .agf.
OHARA-S-TIH10,dPgF,0.0123,,,manufacturer,OHARA-AGF-2026-05-29,.agf ED record (dPgF).
OHARA-S-TIH10,wl_min_um,0.404656,um,,manufacturer,OHARA-AGF-2026-05-29,.agf LD lower wavelength limit.
OHARA-S-TIH10,wl_max_um,2.32542,um,,manufacturer,OHARA-AGF-2026-05-29,.agf LD upper wavelength limit.
OHARA-S-TIH11,refractive_index_nd,1.784723,,587.6,manufacturer,OHARA-AGF-2026-05-29,nd from .agf NM record.
OHARA-S-TIH11,abbe_number_vd,25.683446,,587.6,manufacturer,OHARA-AGF-2026-05-29,Vd from .agf NM record.
OHARA-S-TIH11,glass_code,785257,,,manufacturer,OHARA-AGF-2026-05-29,glass code from .agf.
OHARA-S-TIH11,dPgF,0.0162,,,manufacturer,OHARA-AGF-2026-05-29,.agf ED record (dPgF).
OHARA-S-TIH11,wl_min_um,0.404656,um,,manufacturer,OHARA-AGF-2026-05-29,.agf LD lower wavelength limit.
OHARA-S-TIH11,wl_max_um,2.32542,um,,manufacturer,OHARA-AGF-2026-05-29,.agf LD upper wavelength limit.
OHARA-S-TIH13,refractive_index_nd,1.740769,,587.6,manufacturer,OHARA-AGF-2026-05-29,nd from .agf NM record.
OHARA-S-TIH13,abbe_number_vd,27.789359,,587.6,manufacturer,OHARA-AGF-2026-05-29,Vd from .agf NM record.
OHARA-S-TIH13,glass_code,741278,,,manufacturer,OHARA-AGF-2026-05-29,glass code from .agf.
OHARA-S-TIH13,dPgF,0.013,,,manufacturer,OHARA-AGF-2026-05-29,.agf ED record (dPgF).
OHARA-S-TIH13,wl_min_um,0.404656,um,,manufacturer,OHARA-AGF-2026-05-29,.agf LD lower wavelength limit.
OHARA-S-TIH13,wl_max_um,2.32542,um,,manufacturer,OHARA-AGF-2026-05-29,.agf LD upper wavelength limit.
OHARA-S-TIH14,refractive_index_nd,1.761821,,587.6,manufacturer,OHARA-AGF-2026-05-29,nd from .agf NM record.
OHARA-S-TIH14,abbe_number_vd,26.517885,,587.6,manufacturer,OHARA-AGF-2026-05-29,Vd from .agf NM record.
OHARA-S-TIH14,glass_code,762265,,,manufacturer,OHARA-AGF-2026-05-29,glass code from .agf.
OHARA-S-TIH14,dPgF,0.015,,,manufacturer,OHARA-AGF-2026-05-29,.agf ED record (dPgF).
OHARA-S-TIH14,wl_min_um,0.404656,um,,manufacturer,OHARA-AGF-2026-05-29,.agf LD lower wavelength limit.
OHARA-S-TIH14,wl_max_um,2.32542,um,,manufacturer,OHARA-AGF-2026-05-29,.agf LD upper wavelength limit.
OHARA-S-TIH18,refractive_index_nd,1.721507,,587.6,manufacturer,OHARA-AGF-2026-05-29,nd from .agf NM record.
OHARA-S-TIH18,abbe_number_vd,29.23233,,587.6,manufacturer,OHARA-AGF-2026-05-29,Vd from .agf NM record.
OHARA-S-TIH18,glass_code,722292,,,manufacturer,OHARA-AGF-2026-05-29,glass code from .agf.
OHARA-S-TIH18,dPgF,0.0111,,,manufacturer,OHARA-AGF-2026-05-29,.agf ED record (dPgF).
OHARA-S-TIH18,wl_min_um,0.404656,um,,manufacturer,OHARA-AGF-2026-05-29,.agf LD lower wavelength limit.
OHARA-S-TIH18,wl_max_um,2.32542,um,,manufacturer,OHARA-AGF-2026-05-29,.agf LD upper wavelength limit.
OHARA-S-TIH20,refractive_index_nd,1.70585,,587.6,manufacturer,OHARA-AGF-2026-05-29,nd from .agf NM record.
OHARA-S-TIH20,abbe_number_vd,30.244176,,587.6,manufacturer,OHARA-AGF-2026-05-29,Vd from .agf NM record.
OHARA-S-TIH20,glass_code,706302,,,manufacturer,OHARA-AGF-2026-05-29,glass code from .agf.
OHARA-S-TIH20,cte,8.1,1e-6/K,,manufacturer,OHARA-AGF-2026-05-29,.agf ED record (CTE -30/+70).
OHARA-S-TIH20,density,2.98,g/cm3,,manufacturer,OHARA-AGF-2026-05-29,.agf ED record (density).
OHARA-S-TIH20,dPgF,0.0094,,,manufacturer,OHARA-AGF-2026-05-29,.agf ED record (dPgF).
OHARA-S-TIH20,wl_min_um,0.3,um,,manufacturer,OHARA-AGF-2026-05-29,.agf LD lower wavelength limit.
OHARA-S-TIH20,wl_max_um,2.4,um,,manufacturer,OHARA-AGF-2026-05-29,.agf LD upper wavelength limit.
OHARA-S-TIH23,refractive_index_nd,1.784696,,587.6,manufacturer,OHARA-AGF-2026-05-29,nd from .agf NM record.
OHARA-S-TIH23,abbe_number_vd,26.291221,,587.6,manufacturer,OHARA-AGF-2026-05-29,Vd from .agf NM record.
OHARA-S-TIH23,glass_code,785263,,,manufacturer,OHARA-AGF-2026-05-29,glass code from .agf.
OHARA-S-TIH23,dPgF,0.0146,,,manufacturer,OHARA-AGF-2026-05-29,.agf ED record (dPgF).
OHARA-S-TIH23,wl_min_um,0.404656,um,,manufacturer,OHARA-AGF-2026-05-29,.agf LD lower wavelength limit.
OHARA-S-TIH23,wl_max_um,2.32542,um,,manufacturer,OHARA-AGF-2026-05-29,.agf LD upper wavelength limit.
OHARA-S-TIH53,refractive_index_nd,1.84666,,587.6,manufacturer,OHARA-AGF-2026-05-29,nd from .agf NM record.
OHARA-S-TIH53,abbe_number_vd,23.77794,,587.6,manufacturer,OHARA-AGF-2026-05-29,Vd from .agf NM record.
OHARA-S-TIH53,glass_code,847238,,,manufacturer,OHARA-AGF-2026-05-29,glass code from .agf.
OHARA-S-TIH53,dPgF,0.0175,,,manufacturer,OHARA-AGF-2026-05-29,.agf ED record (dPgF).
OHARA-S-TIH53,wl_min_um,0.404656,um,,manufacturer,OHARA-AGF-2026-05-29,.agf LD lower wavelength limit.
OHARA-S-TIH53,wl_max_um,2.32542,um,,manufacturer,OHARA-AGF-2026-05-29,.agf LD upper wavelength limit.
OHARA-S-TIH53WN,refractive_index_nd,1.846659,,587.6,manufacturer,OHARA-AGF-2026-05-29,nd from .agf NM record.
OHARA-S-TIH53WN,abbe_number_vd,23.863837,,587.6,manufacturer,OHARA-AGF-2026-05-29,Vd from .agf NM record.
OHARA-S-TIH53WN,dPgF,0.0179,,,manufacturer,OHARA-AGF-2026-05-29,.agf ED record (dPgF).
OHARA-S-TIH53WN,wl_min_um,0.404656,um,,manufacturer,OHARA-AGF-2026-05-29,.agf LD lower wavelength limit.
OHARA-S-TIH53WN,wl_max_um,2.32542,um,,manufacturer,OHARA-AGF-2026-05-29,.agf LD upper wavelength limit.
OHARA-S-TIH53W,refractive_index_nd,1.84666,,587.6,manufacturer,OHARA-AGF-2026-05-29,nd from .agf NM record.
OHARA-S-TIH53W,abbe_number_vd,23.77794,,587.6,manufacturer,OHARA-AGF-2026-05-29,Vd from .agf NM record.
OHARA-S-TIH53W,glass_code,847238,,,manufacturer,OHARA-AGF-2026-05-29,glass code from .agf.
OHARA-S-TIH53W,dPgF,0.0175,,,manufacturer,OHARA-AGF-2026-05-29,.agf ED record (dPgF).
OHARA-S-TIH53W,wl_min_um,0.404656,um,,manufacturer,OHARA-AGF-2026-05-29,.agf LD lower wavelength limit.
OHARA-S-TIH53W,wl_max_um,2.32542,um,,manufacturer,OHARA-AGF-2026-05-29,.agf LD upper wavelength limit.
OHARA-S-TIH57,refractive_index_nd,1.963,,587.6,manufacturer,OHARA-AGF-2026-05-29,nd from .agf NM record.
OHARA-S-TIH57,abbe_number_vd,24.1144,,587.6,manufacturer,OHARA-AGF-2026-05-29,Vd from .agf NM record.
OHARA-S-TIH57,dPgF,0.0187,,,manufacturer,OHARA-AGF-2026-05-29,.agf ED record (dPgF).
OHARA-S-TIH57,wl_min_um,0.404656,um,,manufacturer,OHARA-AGF-2026-05-29,.agf LD lower wavelength limit.
OHARA-S-TIH57,wl_max_um,2.32542,um,,manufacturer,OHARA-AGF-2026-05-29,.agf LD upper wavelength limit.
OHARA-S-TIL1,refractive_index_nd,1.548141,,587.6,manufacturer,OHARA-AGF-2026-05-29,nd from .agf NM record.
OHARA-S-TIL1,abbe_number_vd,45.784277,,587.6,manufacturer,OHARA-AGF-2026-05-29,Vd from .agf NM record.
OHARA-S-TIL1,glass_code,548458,,,manufacturer,OHARA-AGF-2026-05-29,glass code from .agf.
OHARA-S-TIL1,dPgF,0.0012,,,manufacturer,OHARA-AGF-2026-05-29,.agf ED record (dPgF).
OHARA-S-TIL1,wl_min_um,0.365015,um,,manufacturer,OHARA-AGF-2026-05-29,.agf LD lower wavelength limit.
OHARA-S-TIL1,wl_max_um,2.32542,um,,manufacturer,OHARA-AGF-2026-05-29,.agf LD upper wavelength limit.
OHARA-S-TIL2,refractive_index_nd,1.54072,,587.6,manufacturer,OHARA-AGF-2026-05-29,nd from .agf NM record.
OHARA-S-TIL2,abbe_number_vd,47.227127,,587.6,manufacturer,OHARA-AGF-2026-05-29,Vd from .agf NM record.
OHARA-S-TIL2,glass_code,541472,,,manufacturer,OHARA-AGF-2026-05-29,glass code from .agf.
OHARA-S-TIL2,dPgF,0.0,,,manufacturer,OHARA-AGF-2026-05-29,.agf ED record (dPgF).
OHARA-S-TIL2,wl_min_um,0.365015,um,,manufacturer,OHARA-AGF-2026-05-29,.agf LD lower wavelength limit.
OHARA-S-TIL2,wl_max_um,2.32542,um,,manufacturer,OHARA-AGF-2026-05-29,.agf LD upper wavelength limit.
OHARA-S-TIL6,refractive_index_nd,1.531717,,587.6,manufacturer,OHARA-AGF-2026-05-29,nd from .agf NM record.
OHARA-S-TIL6,abbe_number_vd,48.840718,,587.6,manufacturer,OHARA-AGF-2026-05-29,Vd from .agf NM record.
OHARA-S-TIL6,glass_code,532489,,,manufacturer,OHARA-AGF-2026-05-29,glass code from .agf.
OHARA-S-TIL6,dPgF,0.0007,,,manufacturer,OHARA-AGF-2026-05-29,.agf ED record (dPgF).
OHARA-S-TIL6,wl_min_um,0.365015,um,,manufacturer,OHARA-AGF-2026-05-29,.agf LD lower wavelength limit.
OHARA-S-TIL6,wl_max_um,2.32542,um,,manufacturer,OHARA-AGF-2026-05-29,.agf LD upper wavelength limit.
OHARA-S-TIL25,refractive_index_nd,1.581439,,587.6,manufacturer,OHARA-AGF-2026-05-29,nd from .agf NM record.
OHARA-S-TIL25,abbe_number_vd,40.747566,,587.6,manufacturer,OHARA-AGF-2026-05-29,Vd from .agf NM record.
OHARA-S-TIL25,glass_code,581407,,,manufacturer,OHARA-AGF-2026-05-29,glass code from .agf.
OHARA-S-TIL25,dPgF,0.0019,,,manufacturer,OHARA-AGF-2026-05-29,.agf ED record (dPgF).
OHARA-S-TIL25,wl_min_um,0.365015,um,,manufacturer,OHARA-AGF-2026-05-29,.agf LD lower wavelength limit.
OHARA-S-TIL25,wl_max_um,2.32542,um,,manufacturer,OHARA-AGF-2026-05-29,.agf LD upper wavelength limit.
OHARA-S-TIL26,refractive_index_nd,1.567322,,587.6,manufacturer,OHARA-AGF-2026-05-29,nd from .agf NM record.
OHARA-S-TIL26,abbe_number_vd,42.817076,,587.6,manufacturer,OHARA-AGF-2026-05-29,Vd from .agf NM record.
OHARA-S-TIL26,glass_code,567428,,,manufacturer,OHARA-AGF-2026-05-29,glass code from .agf.
OHARA-S-TIL26,dPgF,0.0009,,,manufacturer,OHARA-AGF-2026-05-29,.agf ED record (dPgF).
OHARA-S-TIL26,wl_min_um,0.365015,um,,manufacturer,OHARA-AGF-2026-05-29,.agf LD lower wavelength limit.
OHARA-S-TIL26,wl_max_um,2.32542,um,,manufacturer,OHARA-AGF-2026-05-29,.agf LD upper wavelength limit.
OHARA-S-TIL27,refractive_index_nd,1.575006,,587.6,manufacturer,OHARA-AGF-2026-05-29,nd from .agf NM record.
OHARA-S-TIL27,abbe_number_vd,41.505207,,587.6,manufacturer,OHARA-AGF-2026-05-29,Vd from .agf NM record.
OHARA-S-TIL27,glass_code,575415,,,manufacturer,OHARA-AGF-2026-05-29,glass code from .agf.
OHARA-S-TIL27,dPgF,0.0024,,,manufacturer,OHARA-AGF-2026-05-29,.agf ED record (dPgF).
OHARA-S-TIL27,wl_min_um,0.365015,um,,manufacturer,OHARA-AGF-2026-05-29,.agf LD lower wavelength limit.
OHARA-S-TIL27,wl_max_um,2.32542,um,,manufacturer,OHARA-AGF-2026-05-29,.agf LD upper wavelength limit.
OHARA-S-TIM1,refractive_index_nd,1.625882,,587.6,manufacturer,OHARA-AGF-2026-05-29,nd from .agf NM record.
OHARA-S-TIM1,abbe_number_vd,35.699614,,587.6,manufacturer,OHARA-AGF-2026-05-29,Vd from .agf NM record.
OHARA-S-TIM1,glass_code,626357,,,manufacturer,OHARA-AGF-2026-05-29,glass code from .agf.
OHARA-S-TIM1,dPgF,0.0056,,,manufacturer,OHARA-AGF-2026-05-29,.agf ED record (dPgF).
OHARA-S-TIM1,wl_min_um,0.365015,um,,manufacturer,OHARA-AGF-2026-05-29,.agf LD lower wavelength limit.
OHARA-S-TIM1,wl_max_um,2.32542,um,,manufacturer,OHARA-AGF-2026-05-29,.agf LD upper wavelength limit.
OHARA-S-TIM2,refractive_index_nd,1.620041,,587.6,manufacturer,OHARA-AGF-2026-05-29,nd from .agf NM record.
OHARA-S-TIM2,abbe_number_vd,36.263378,,587.6,manufacturer,OHARA-AGF-2026-05-29,Vd from .agf NM record.
OHARA-S-TIM2,glass_code,620363,,,manufacturer,OHARA-AGF-2026-05-29,glass code from .agf.
OHARA-S-TIM2,dPgF,0.0051,,,manufacturer,OHARA-AGF-2026-05-29,.agf ED record (dPgF).
OHARA-S-TIM2,wl_min_um,0.365015,um,,manufacturer,OHARA-AGF-2026-05-29,.agf LD lower wavelength limit.
OHARA-S-TIM2,wl_max_um,2.32542,um,,manufacturer,OHARA-AGF-2026-05-29,.agf LD upper wavelength limit.
OHARA-S-TIM3,refractive_index_nd,1.612929,,587.6,manufacturer,OHARA-AGF-2026-05-29,nd from .agf NM record.
OHARA-S-TIM3,abbe_number_vd,37.005342,,587.6,manufacturer,OHARA-AGF-2026-05-29,Vd from .agf NM record.
OHARA-S-TIM3,glass_code,613370,,,manufacturer,OHARA-AGF-2026-05-29,glass code from .agf.
OHARA-S-TIM3,dPgF,0.0046,,,manufacturer,OHARA-AGF-2026-05-29,.agf ED record (dPgF).
OHARA-S-TIM3,wl_min_um,0.365015,um,,manufacturer,OHARA-AGF-2026-05-29,.agf LD lower wavelength limit.
OHARA-S-TIM3,wl_max_um,2.32542,um,,manufacturer,OHARA-AGF-2026-05-29,.agf LD upper wavelength limit.
OHARA-S-TIM5,refractive_index_nd,1.60342,,587.6,manufacturer,OHARA-AGF-2026-05-29,nd from .agf NM record.
OHARA-S-TIM5,abbe_number_vd,38.027347,,587.6,manufacturer,OHARA-AGF-2026-05-29,Vd from .agf NM record.
OHARA-S-TIM5,glass_code,603380,,,manufacturer,OHARA-AGF-2026-05-29,glass code from .agf.
OHARA-S-TIM5,dPgF,0.0036,,,manufacturer,OHARA-AGF-2026-05-29,.agf ED record (dPgF).
OHARA-S-TIM5,wl_min_um,0.365015,um,,manufacturer,OHARA-AGF-2026-05-29,.agf LD lower wavelength limit.
OHARA-S-TIM5,wl_max_um,2.32542,um,,manufacturer,OHARA-AGF-2026-05-29,.agf LD upper wavelength limit.
OHARA-S-TIM6,refractive_index_nd,1.636358,,587.6,manufacturer,OHARA-AGF-2026-05-29,nd from .agf NM record.
OHARA-S-TIM6,abbe_number_vd,35.391923,,587.6,manufacturer,OHARA-AGF-2026-05-29,Vd from .agf NM record.
OHARA-S-TIM6,glass_code,636354,,,manufacturer,OHARA-AGF-2026-05-29,glass code from .agf.
OHARA-S-TIM6,cte,8.3,1e-6/K,,manufacturer,OHARA-AGF-2026-05-29,.agf ED record (CTE -30/+70).
OHARA-S-TIM6,density,2.79,g/cm3,,manufacturer,OHARA-AGF-2026-05-29,.agf ED record (density).
OHARA-S-TIM6,dPgF,0.0056,,,manufacturer,OHARA-AGF-2026-05-29,.agf ED record (dPgF).
OHARA-S-TIM6,wl_min_um,0.3,um,,manufacturer,OHARA-AGF-2026-05-29,.agf LD lower wavelength limit.
OHARA-S-TIM6,wl_max_um,2.4,um,,manufacturer,OHARA-AGF-2026-05-29,.agf LD upper wavelength limit.
OHARA-S-TIM8,refractive_index_nd,1.595509,,587.6,manufacturer,OHARA-AGF-2026-05-29,nd from .agf NM record.
OHARA-S-TIM8,abbe_number_vd,39.242273,,587.6,manufacturer,OHARA-AGF-2026-05-29,Vd from .agf NM record.
OHARA-S-TIM8,glass_code,596392,,,manufacturer,OHARA-AGF-2026-05-29,glass code from .agf.
OHARA-S-TIM8,dPgF,0.0023,,,manufacturer,OHARA-AGF-2026-05-29,.agf ED record (dPgF).
OHARA-S-TIM8,wl_min_um,0.365015,um,,manufacturer,OHARA-AGF-2026-05-29,.agf LD lower wavelength limit.
OHARA-S-TIM8,wl_max_um,2.32542,um,,manufacturer,OHARA-AGF-2026-05-29,.agf LD upper wavelength limit.
OHARA-S-TIM22,refractive_index_nd,1.647689,,587.6,manufacturer,OHARA-AGF-2026-05-29,nd from .agf NM record.
OHARA-S-TIM22,abbe_number_vd,33.792803,,587.6,manufacturer,OHARA-AGF-2026-05-29,Vd from .agf NM record.
OHARA-S-TIM22,glass_code,648338,,,manufacturer,OHARA-AGF-2026-05-29,glass code from .agf.
OHARA-S-TIM22,dPgF,0.007,,,manufacturer,OHARA-AGF-2026-05-29,.agf ED record (dPgF).
OHARA-S-TIM22,wl_min_um,0.404656,um,,manufacturer,OHARA-AGF-2026-05-29,.agf LD lower wavelength limit.
OHARA-S-TIM22,wl_max_um,2.32542,um,,manufacturer,OHARA-AGF-2026-05-29,.agf LD upper wavelength limit.
OHARA-S-TIM25,refractive_index_nd,1.6727,,587.6,manufacturer,OHARA-AGF-2026-05-29,nd from .agf NM record.
OHARA-S-TIM25,abbe_number_vd,32.099206,,587.6,manufacturer,OHARA-AGF-2026-05-29,Vd from .agf NM record.
OHARA-S-TIM25,glass_code,673321,,,manufacturer,OHARA-AGF-2026-05-29,glass code from .agf.
OHARA-S-TIM25,dPgF,0.0093,,,manufacturer,OHARA-AGF-2026-05-29,.agf ED record (dPgF).
OHARA-S-TIM25,wl_min_um,0.404656,um,,manufacturer,OHARA-AGF-2026-05-29,.agf LD lower wavelength limit.
OHARA-S-TIM25,wl_max_um,2.32542,um,,manufacturer,OHARA-AGF-2026-05-29,.agf LD upper wavelength limit.
OHARA-S-TIM27,refractive_index_nd,1.639799,,587.6,manufacturer,OHARA-AGF-2026-05-29,nd from .agf NM record.
OHARA-S-TIM27,abbe_number_vd,34.466422,,587.6,manufacturer,OHARA-AGF-2026-05-29,Vd from .agf NM record.
OHARA-S-TIM27,glass_code,640345,,,manufacturer,OHARA-AGF-2026-05-29,glass code from .agf.
OHARA-S-TIM27,dPgF,0.0065,,,manufacturer,OHARA-AGF-2026-05-29,.agf ED record (dPgF).
OHARA-S-TIM27,wl_min_um,0.404656,um,,manufacturer,OHARA-AGF-2026-05-29,.agf LD lower wavelength limit.
OHARA-S-TIM27,wl_max_um,2.32542,um,,manufacturer,OHARA-AGF-2026-05-29,.agf LD upper wavelength limit.
OHARA-S-TIM28,refractive_index_nd,1.688931,,587.6,manufacturer,OHARA-AGF-2026-05-29,nd from .agf NM record.
OHARA-S-TIM28,abbe_number_vd,31.07545,,587.6,manufacturer,OHARA-AGF-2026-05-29,Vd from .agf NM record.
OHARA-S-TIM28,glass_code,689311,,,manufacturer,OHARA-AGF-2026-05-29,glass code from .agf.
OHARA-S-TIM28,dPgF,0.0092,,,manufacturer,OHARA-AGF-2026-05-29,.agf ED record (dPgF).
OHARA-S-TIM28,wl_min_um,0.404656,um,,manufacturer,OHARA-AGF-2026-05-29,.agf LD lower wavelength limit.
OHARA-S-TIM28,wl_max_um,2.32542,um,,manufacturer,OHARA-AGF-2026-05-29,.agf LD upper wavelength limit.
OHARA-S-TIM35,refractive_index_nd,1.698947,,587.6,manufacturer,OHARA-AGF-2026-05-29,nd from .agf NM record.
OHARA-S-TIM35,abbe_number_vd,30.127865,,587.6,manufacturer,OHARA-AGF-2026-05-29,Vd from .agf NM record.
OHARA-S-TIM35,glass_code,699301,,,manufacturer,OHARA-AGF-2026-05-29,glass code from .agf.
OHARA-S-TIM35,dPgF,0.0103,,,manufacturer,OHARA-AGF-2026-05-29,.agf ED record (dPgF).
OHARA-S-TIM35,wl_min_um,0.404656,um,,manufacturer,OHARA-AGF-2026-05-29,.agf LD lower wavelength limit.
OHARA-S-TIM35,wl_max_um,2.32542,um,,manufacturer,OHARA-AGF-2026-05-29,.agf LD upper wavelength limit.
OHARA-S-TIM39,refractive_index_nd,1.6668,,587.6,manufacturer,OHARA-AGF-2026-05-29,nd from .agf NM record.
OHARA-S-TIM39,abbe_number_vd,33.054985,,587.6,manufacturer,OHARA-AGF-2026-05-29,Vd from .agf NM record.
OHARA-S-TIM39,glass_code,667330,,,manufacturer,OHARA-AGF-2026-05-29,glass code from .agf.
OHARA-S-TIM39,dPgF,0.0077,,,manufacturer,OHARA-AGF-2026-05-29,.agf ED record (dPgF).
OHARA-S-TIM39,wl_min_um,0.404656,um,,manufacturer,OHARA-AGF-2026-05-29,.agf LD lower wavelength limit.
OHARA-S-TIM39,wl_max_um,2.32542,um,,manufacturer,OHARA-AGF-2026-05-29,.agf LD upper wavelength limit.
OHARA-S-YGH51,refractive_index_nd,1.754998,,587.6,manufacturer,OHARA-AGF-2026-05-29,nd from .agf NM record.
OHARA-S-YGH51,abbe_number_vd,52.321434,,587.6,manufacturer,OHARA-AGF-2026-05-29,Vd from .agf NM record.
OHARA-S-YGH51,glass_code,755523,,,manufacturer,OHARA-AGF-2026-05-29,glass code from .agf.
OHARA-S-YGH51,dPgF,-0.0093,,,manufacturer,OHARA-AGF-2026-05-29,.agf ED record (dPgF).
OHARA-S-YGH51,wl_min_um,0.365015,um,,manufacturer,OHARA-AGF-2026-05-29,.agf LD lower wavelength limit.
OHARA-S-YGH51,wl_max_um,2.32542,um,,manufacturer,OHARA-AGF-2026-05-29,.agf LD upper wavelength limit.
OHARA-S-YGH52,refractive_index_nd,1.7865,,587.6,manufacturer,OHARA-AGF-2026-05-29,nd from .agf NM record.
OHARA-S-YGH52,abbe_number_vd,50.001717,,587.6,manufacturer,OHARA-AGF-2026-05-29,Vd from .agf NM record.
OHARA-S-YGH52,glass_code,787500,,,manufacturer,OHARA-AGF-2026-05-29,glass code from .agf.
OHARA-S-YGH52,cte,6.3,1e-6/K,,manufacturer,OHARA-AGF-2026-05-29,.agf ED record (CTE -30/+70).
OHARA-S-YGH52,density,4.79,g/cm3,,manufacturer,OHARA-AGF-2026-05-29,.agf ED record (density).
OHARA-S-YGH52,dPgF,-0.0093,,,manufacturer,OHARA-AGF-2026-05-29,.agf ED record (dPgF).
OHARA-S-YGH52,wl_min_um,0.3,um,,manufacturer,OHARA-AGF-2026-05-29,.agf LD lower wavelength limit.
OHARA-S-YGH52,wl_max_um,2.4,um,,manufacturer,OHARA-AGF-2026-05-29,.agf LD upper wavelength limit.
OHARA-SSL2,refractive_index_nd,1.529441,,587.6,manufacturer,OHARA-AGF-2026-05-29,nd from .agf NM record.
OHARA-SSL2,abbe_number_vd,51.722557,,587.6,manufacturer,OHARA-AGF-2026-05-29,Vd from .agf NM record.
OHARA-SSL2,glass_code,529517,,,manufacturer,OHARA-AGF-2026-05-29,glass code from .agf.
OHARA-SSL2,cte,5.4,1e-6/K,,manufacturer,OHARA-AGF-2026-05-29,.agf ED record (CTE -30/+70).
OHARA-SSL2,density,2.57,g/cm3,,manufacturer,OHARA-AGF-2026-05-29,.agf ED record (density).
OHARA-SSL2,dPgF,-0.0067,,,manufacturer,OHARA-AGF-2026-05-29,.agf ED record (dPgF).
OHARA-SSL2,wl_min_um,0.3,um,,manufacturer,OHARA-AGF-2026-05-29,.agf LD lower wavelength limit.
OHARA-SSL2,wl_max_um,2.4,um,,manufacturer,OHARA-AGF-2026-05-29,.agf LD upper wavelength limit.
OHARA-SSL5,refractive_index_nd,1.521299,,587.6,manufacturer,OHARA-AGF-2026-05-29,nd from .agf NM record.
OHARA-SSL5,abbe_number_vd,52.553447,,587.6,manufacturer,OHARA-AGF-2026-05-29,Vd from .agf NM record.
OHARA-SSL5,glass_code,521526,,,manufacturer,OHARA-AGF-2026-05-29,glass code from .agf.
OHARA-SSL5,cte,5.3,1e-6/K,,manufacturer,OHARA-AGF-2026-05-29,.agf ED record (CTE -30/+70).
OHARA-SSL5,density,2.51,g/cm3,,manufacturer,OHARA-AGF-2026-05-29,.agf ED record (density).
OHARA-SSL5,dPgF,-0.0072,,,manufacturer,OHARA-AGF-2026-05-29,.agf ED record (dPgF).
OHARA-SSL5,wl_min_um,0.3,um,,manufacturer,OHARA-AGF-2026-05-29,.agf LD lower wavelength limit.
OHARA-SSL5,wl_max_um,2.4,um,,manufacturer,OHARA-AGF-2026-05-29,.agf LD upper wavelength limit.
OHARA-TIH6,refractive_index_nd,1.805181,,587.6,manufacturer,OHARA-AGF-2026-05-29,nd from .agf NM record.
OHARA-TIH6,abbe_number_vd,25.432057,,587.6,manufacturer,OHARA-AGF-2026-05-29,Vd from .agf NM record.
OHARA-TIH6,glass_code,805254,,,manufacturer,OHARA-AGF-2026-05-29,glass code from .agf.
OHARA-TIH6,dPgF,0.0,,,manufacturer,OHARA-AGF-2026-05-29,.agf ED record (dPgF).
OHARA-TIH6,wl_min_um,0.334,um,,manufacturer,OHARA-AGF-2026-05-29,.agf LD lower wavelength limit.
OHARA-TIH6,wl_max_um,2.325,um,,manufacturer,OHARA-AGF-2026-05-29,.agf LD upper wavelength limit.
OHARA-TIH11,refractive_index_nd,1.784723,,587.6,manufacturer,OHARA-AGF-2026-05-29,nd from .agf NM record.
OHARA-TIH11,abbe_number_vd,25.677885,,587.6,manufacturer,OHARA-AGF-2026-05-29,Vd from .agf NM record.
OHARA-TIH11,glass_code,785257,,,manufacturer,OHARA-AGF-2026-05-29,glass code from .agf.
OHARA-TIH11,dPgF,0.0,,,manufacturer,OHARA-AGF-2026-05-29,.agf ED record (dPgF).
OHARA-TIH11,wl_min_um,0.334,um,,manufacturer,OHARA-AGF-2026-05-29,.agf LD lower wavelength limit.
OHARA-TIH11,wl_max_um,2.325,um,,manufacturer,OHARA-AGF-2026-05-29,.agf LD upper wavelength limit.
OHARA-TIH14,refractive_index_nd,1.761821,,587.6,manufacturer,OHARA-AGF-2026-05-29,nd from .agf NM record.
OHARA-TIH14,abbe_number_vd,26.517966,,587.6,manufacturer,OHARA-AGF-2026-05-29,Vd from .agf NM record.
OHARA-TIH14,glass_code,762265,,,manufacturer,OHARA-AGF-2026-05-29,glass code from .agf.
OHARA-TIH14,dPgF,0.0,,,manufacturer,OHARA-AGF-2026-05-29,.agf ED record (dPgF).
OHARA-TIH14,wl_min_um,0.334,um,,manufacturer,OHARA-AGF-2026-05-29,.agf LD lower wavelength limit.
OHARA-TIH14,wl_max_um,2.325,um,,manufacturer,OHARA-AGF-2026-05-29,.agf LD upper wavelength limit.
OHARA-TIH23,refractive_index_nd,1.784696,,587.6,manufacturer,OHARA-AGF-2026-05-29,nd from .agf NM record.
OHARA-TIH23,abbe_number_vd,26.29817,,587.6,manufacturer,OHARA-AGF-2026-05-29,Vd from .agf NM record.
OHARA-TIH23,glass_code,785263,,,manufacturer,OHARA-AGF-2026-05-29,glass code from .agf.
OHARA-TIH23,dPgF,0.0,,,manufacturer,OHARA-AGF-2026-05-29,.agf ED record (dPgF).
OHARA-TIH23,wl_min_um,0.334,um,,manufacturer,OHARA-AGF-2026-05-29,.agf LD lower wavelength limit.
OHARA-TIH23,wl_max_um,2.325,um,,manufacturer,OHARA-AGF-2026-05-29,.agf LD upper wavelength limit.
OHARA-TIH53,refractive_index_nd,1.846659,,587.6,manufacturer,OHARA-AGF-2026-05-29,nd from .agf NM record.
OHARA-TIH53,abbe_number_vd,23.780116,,587.6,manufacturer,OHARA-AGF-2026-05-29,Vd from .agf NM record.
OHARA-TIH53,glass_code,847238,,,manufacturer,OHARA-AGF-2026-05-29,glass code from .agf.
OHARA-TIH53,cte,8.9,1e-6/K,,manufacturer,OHARA-AGF-2026-05-29,.agf ED record (CTE -30/+70).
OHARA-TIH53,density,3.58,g/cm3,,manufacturer,OHARA-AGF-2026-05-29,.agf ED record (density).
OHARA-TIH53,dPgF,0.0181,,,manufacturer,OHARA-AGF-2026-05-29,.agf ED record (dPgF).
OHARA-TIH53,wl_min_um,0.3,um,,manufacturer,OHARA-AGF-2026-05-29,.agf LD lower wavelength limit.
OHARA-TIH53,wl_max_um,2.4,um,,manufacturer,OHARA-AGF-2026-05-29,.agf LD upper wavelength limit.
OHARA-TIM11,refractive_index_nd,1.620955,,587.6,manufacturer,OHARA-AGF-2026-05-29,nd from .agf NM record.
OHARA-TIM11,abbe_number_vd,35.880852,,587.6,manufacturer,OHARA-AGF-2026-05-29,Vd from .agf NM record.
OHARA-TIM11,glass_code,621359,,,manufacturer,OHARA-AGF-2026-05-29,glass code from .agf.
OHARA-TIM11,cte,7.5,1e-6/K,,manufacturer,OHARA-AGF-2026-05-29,.agf ED record (CTE -30/+70).
OHARA-TIM11,density,2.66,g/cm3,,manufacturer,OHARA-AGF-2026-05-29,.agf ED record (density).
OHARA-TIM11,dPgF,0.0058,,,manufacturer,OHARA-AGF-2026-05-29,.agf ED record (dPgF).
OHARA-TIM11,wl_min_um,0.3,um,,manufacturer,OHARA-AGF-2026-05-29,.agf LD lower wavelength limit.
OHARA-TIM11,wl_max_um,2.4,um,,manufacturer,OHARA-AGF-2026-05-29,.agf LD upper wavelength limit.
OHARA-TPH55,refractive_index_nd,1.755502,,587.6,manufacturer,OHARA-AGF-2026-05-29,nd from .agf NM record.
OHARA-TPH55,abbe_number_vd,25.066156,,587.6,manufacturer,OHARA-AGF-2026-05-29,Vd from .agf NM record.
OHARA-TPH55,glass_code,756251,,,manufacturer,OHARA-AGF-2026-05-29,glass code from .agf.
OHARA-TPH55,dPgF,0.0197,,,manufacturer,OHARA-AGF-2026-05-29,.agf ED record (dPgF).
OHARA-TPH55,wl_min_um,0.3,um,,manufacturer,OHARA-AGF-2026-05-29,.agf LD lower wavelength limit.
OHARA-TPH55,wl_max_um,2.4,um,,manufacturer,OHARA-AGF-2026-05-29,.agf LD upper wavelength limit.
OHARA-YGH51,refractive_index_nd,1.754998,,587.6,manufacturer,OHARA-AGF-2026-05-29,nd from .agf NM record.
OHARA-YGH51,abbe_number_vd,52.326713,,587.6,manufacturer,OHARA-AGF-2026-05-29,Vd from .agf NM record.
OHARA-YGH51,glass_code,755523,,,manufacturer,OHARA-AGF-2026-05-29,glass code from .agf.
OHARA-YGH51,dPgF,0.0,,,manufacturer,OHARA-AGF-2026-05-29,.agf ED record (dPgF).
OHARA-YGH51,wl_min_um,0.334,um,,manufacturer,OHARA-AGF-2026-05-29,.agf LD lower wavelength limit.
OHARA-YGH51,wl_max_um,2.325,um,,manufacturer,OHARA-AGF-2026-05-29,.agf LD upper wavelength limit.
OHARA-YGH52,refractive_index_nd,1.7865,,587.6,manufacturer,OHARA-AGF-2026-05-29,nd from .agf NM record.
OHARA-YGH52,abbe_number_vd,50.001717,,587.6,manufacturer,OHARA-AGF-2026-05-29,Vd from .agf NM record.
OHARA-YGH52,glass_code,787500,,,manufacturer,OHARA-AGF-2026-05-29,glass code from .agf.
OHARA-YGH52,dPgF,0.0,,,manufacturer,OHARA-AGF-2026-05-29,.agf ED record (dPgF).
OHARA-YGH52,wl_min_um,0.334,um,,manufacturer,OHARA-AGF-2026-05-29,.agf LD lower wavelength limit.
OHARA-YGH52,wl_max_um,2.325,um,,manufacturer,OHARA-AGF-2026-05-29,.agf LD upper wavelength limit.
CDGM-H-QK1,refractive_index_nd,1.47047,,587.6,manufacturer,CDGM-AGF-NZHAGEN-MIRROR,nd from .agf NM record.
CDGM-H-QK1,abbe_number_vd,66.83,,587.6,manufacturer,CDGM-AGF-NZHAGEN-MIRROR,Vd from .agf NM record.
CDGM-H-QK1,glass_code,470668,,,manufacturer,CDGM-AGF-NZHAGEN-MIRROR,glass code from .agf.
CDGM-H-QK1,dPgF,-0.0006,,,manufacturer,CDGM-AGF-NZHAGEN-MIRROR,.agf ED record (dPgF).
CDGM-H-QK1,wl_min_um,0.365,um,,manufacturer,CDGM-AGF-NZHAGEN-MIRROR,.agf LD lower wavelength limit.
CDGM-H-QK1,wl_max_um,0.7065,um,,manufacturer,CDGM-AGF-NZHAGEN-MIRROR,.agf LD upper wavelength limit.
CDGM-H-QK3,refractive_index_nd,1.48746,,587.6,manufacturer,CDGM-AGF-NZHAGEN-MIRROR,nd from .agf NM record.
CDGM-H-QK3,abbe_number_vd,70.04,,587.6,manufacturer,CDGM-AGF-NZHAGEN-MIRROR,Vd from .agf NM record.
CDGM-H-QK3,glass_code,487700,,,manufacturer,CDGM-AGF-NZHAGEN-MIRROR,glass code from .agf.
CDGM-H-QK3,dPgF,0.0046,,,manufacturer,CDGM-AGF-NZHAGEN-MIRROR,.agf ED record (dPgF).
CDGM-H-QK3,wl_min_um,0.365,um,,manufacturer,CDGM-AGF-NZHAGEN-MIRROR,.agf LD lower wavelength limit.
CDGM-H-QK3,wl_max_um,0.7065,um,,manufacturer,CDGM-AGF-NZHAGEN-MIRROR,.agf LD upper wavelength limit.
CDGM-H-QK3L,refractive_index_nd,1.48749,,587.6,manufacturer,CDGM-AGF-NZHAGEN-MIRROR,nd from .agf NM record.
CDGM-H-QK3L,abbe_number_vd,70.44,,587.6,manufacturer,CDGM-AGF-NZHAGEN-MIRROR,Vd from .agf NM record.
CDGM-H-QK3L,glass_code,487704,,,manufacturer,CDGM-AGF-NZHAGEN-MIRROR,glass code from .agf.
CDGM-H-QK3L,dPgF,0.0042,,,manufacturer,CDGM-AGF-NZHAGEN-MIRROR,.agf ED record (dPgF).
CDGM-H-QK3L,wl_min_um,0.365,um,,manufacturer,CDGM-AGF-NZHAGEN-MIRROR,.agf LD lower wavelength limit.
CDGM-H-QK3L,wl_max_um,1.014,um,,manufacturer,CDGM-AGF-NZHAGEN-MIRROR,.agf LD upper wavelength limit.
CDGM-K4A,refractive_index_nd,1.50802,,587.6,manufacturer,CDGM-AGF-NZHAGEN-MIRROR,nd from .agf NM record.
CDGM-K4A,abbe_number_vd,61.05,,587.6,manufacturer,CDGM-AGF-NZHAGEN-MIRROR,Vd from .agf NM record.
CDGM-K4A,glass_code,508611,,,manufacturer,CDGM-AGF-NZHAGEN-MIRROR,glass code from .agf.
CDGM-K4A,dPgF,-0.0033,,,manufacturer,CDGM-AGF-NZHAGEN-MIRROR,.agf ED record (dPgF).
CDGM-K4A,wl_min_um,0.365,um,,manufacturer,CDGM-AGF-NZHAGEN-MIRROR,.agf LD lower wavelength limit.
CDGM-K4A,wl_max_um,0.7065,um,,manufacturer,CDGM-AGF-NZHAGEN-MIRROR,.agf LD upper wavelength limit.
CDGM-H-K5,refractive_index_nd,1.51007,,587.6,manufacturer,CDGM-AGF-NZHAGEN-MIRROR,nd from .agf NM record.
CDGM-H-K5,abbe_number_vd,63.36,,587.6,manufacturer,CDGM-AGF-NZHAGEN-MIRROR,Vd from .agf NM record.
CDGM-H-K5,glass_code,510634,,,manufacturer,CDGM-AGF-NZHAGEN-MIRROR,glass code from .agf.
CDGM-H-K5,dPgF,0.0012,,,manufacturer,CDGM-AGF-NZHAGEN-MIRROR,.agf ED record (dPgF).
CDGM-H-K5,wl_min_um,0.365,um,,manufacturer,CDGM-AGF-NZHAGEN-MIRROR,.agf LD lower wavelength limit.
CDGM-H-K5,wl_max_um,1.014,um,,manufacturer,CDGM-AGF-NZHAGEN-MIRROR,.agf LD upper wavelength limit.
CDGM-H-K6,refractive_index_nd,1.51112,,587.6,manufacturer,CDGM-AGF-NZHAGEN-MIRROR,nd from .agf NM record.
CDGM-H-K6,abbe_number_vd,60.46,,587.6,manufacturer,CDGM-AGF-NZHAGEN-MIRROR,Vd from .agf NM record.
CDGM-H-K6,glass_code,511605,,,manufacturer,CDGM-AGF-NZHAGEN-MIRROR,glass code from .agf.
CDGM-H-K6,dPgF,0.0,,,manufacturer,CDGM-AGF-NZHAGEN-MIRROR,.agf ED record (dPgF).
CDGM-H-K6,wl_min_um,0.365,um,,manufacturer,CDGM-AGF-NZHAGEN-MIRROR,.agf LD lower wavelength limit.
CDGM-H-K6,wl_max_um,0.7065,um,,manufacturer,CDGM-AGF-NZHAGEN-MIRROR,.agf LD upper wavelength limit.
CDGM-H-K7,refractive_index_nd,1.51478,,587.6,manufacturer,CDGM-AGF-NZHAGEN-MIRROR,nd from .agf NM record.
CDGM-H-K7,abbe_number_vd,60.63,,587.6,manufacturer,CDGM-AGF-NZHAGEN-MIRROR,Vd from .agf NM record.
CDGM-H-K7,glass_code,515606,,,manufacturer,CDGM-AGF-NZHAGEN-MIRROR,glass code from .agf.
CDGM-H-K7,dPgF,-0.0018,,,manufacturer,CDGM-AGF-NZHAGEN-MIRROR,.agf ED record (dPgF).
CDGM-H-K7,wl_min_um,0.365,um,,manufacturer,CDGM-AGF-NZHAGEN-MIRROR,.agf LD lower wavelength limit.
CDGM-H-K7,wl_max_um,0.7065,um,,manufacturer,CDGM-AGF-NZHAGEN-MIRROR,.agf LD upper wavelength limit.
CDGM-H-K9L,refractive_index_nd,1.5168,,587.6,manufacturer,CDGM-AGF-NZHAGEN-MIRROR,nd from .agf NM record.
CDGM-H-K9L,abbe_number_vd,64.2,,587.6,manufacturer,CDGM-AGF-NZHAGEN-MIRROR,Vd from .agf NM record.
CDGM-H-K9L,glass_code,517642,,,manufacturer,CDGM-AGF-NZHAGEN-MIRROR,glass code from .agf.
CDGM-H-K9L,dPgF,-0.0023,,,manufacturer,CDGM-AGF-NZHAGEN-MIRROR,.agf ED record (dPgF).
CDGM-H-K9L,wl_min_um,0.365,um,,manufacturer,CDGM-AGF-NZHAGEN-MIRROR,.agf LD lower wavelength limit.
CDGM-H-K9L,wl_max_um,1.014,um,,manufacturer,CDGM-AGF-NZHAGEN-MIRROR,.agf LD upper wavelength limit.
CDGM-H-K10,refractive_index_nd,1.51818,,587.6,manufacturer,CDGM-AGF-NZHAGEN-MIRROR,nd from .agf NM record.
CDGM-H-K10,abbe_number_vd,58.95,,587.6,manufacturer,CDGM-AGF-NZHAGEN-MIRROR,Vd from .agf NM record.
CDGM-H-K10,glass_code,518590,,,manufacturer,CDGM-AGF-NZHAGEN-MIRROR,glass code from .agf.
CDGM-H-K10,dPgF,-0.0032,,,manufacturer,CDGM-AGF-NZHAGEN-MIRROR,.agf ED record (dPgF).
CDGM-H-K10,wl_min_um,0.365,um,,manufacturer,CDGM-AGF-NZHAGEN-MIRROR,.agf LD lower wavelength limit.
CDGM-H-K10,wl_max_um,0.7065,um,,manufacturer,CDGM-AGF-NZHAGEN-MIRROR,.agf LD upper wavelength limit.
CDGM-H-K11,refractive_index_nd,1.52638,,587.6,manufacturer,CDGM-AGF-NZHAGEN-MIRROR,nd from .agf NM record.
CDGM-H-K11,abbe_number_vd,60.16,,587.6,manufacturer,CDGM-AGF-NZHAGEN-MIRROR,Vd from .agf NM record.
CDGM-H-K11,glass_code,526602,,,manufacturer,CDGM-AGF-NZHAGEN-MIRROR,glass code from .agf.
CDGM-H-K11,dPgF,-0.0003,,,manufacturer,CDGM-AGF-NZHAGEN-MIRROR,.agf ED record (dPgF).
CDGM-H-K11,wl_min_um,0.365,um,,manufacturer,CDGM-AGF-NZHAGEN-MIRROR,.agf LD lower wavelength limit.
CDGM-H-K11,wl_max_um,0.7065,um,,manufacturer,CDGM-AGF-NZHAGEN-MIRROR,.agf LD upper wavelength limit.
CDGM-H-K50,refractive_index_nd,1.52249,,587.6,manufacturer,CDGM-AGF-NZHAGEN-MIRROR,nd from .agf NM record.
CDGM-H-K50,abbe_number_vd,59.48,,587.6,manufacturer,CDGM-AGF-NZHAGEN-MIRROR,Vd from .agf NM record.
CDGM-H-K50,glass_code,522595,,,manufacturer,CDGM-AGF-NZHAGEN-MIRROR,glass code from .agf.
CDGM-H-K50,dPgF,0.0011,,,manufacturer,CDGM-AGF-NZHAGEN-MIRROR,.agf ED record (dPgF).
CDGM-H-K50,wl_min_um,0.365,um,,manufacturer,CDGM-AGF-NZHAGEN-MIRROR,.agf LD lower wavelength limit.
CDGM-H-K50,wl_max_um,1.014,um,,manufacturer,CDGM-AGF-NZHAGEN-MIRROR,.agf LD upper wavelength limit.
CDGM-H-K51,refractive_index_nd,1.52307,,587.6,manufacturer,CDGM-AGF-NZHAGEN-MIRROR,nd from .agf NM record.
CDGM-H-K51,abbe_number_vd,58.64,,587.6,manufacturer,CDGM-AGF-NZHAGEN-MIRROR,Vd from .agf NM record.
CDGM-H-K51,glass_code,523586,,,manufacturer,CDGM-AGF-NZHAGEN-MIRROR,glass code from .agf.
CDGM-H-K51,dPgF,-0.001,,,manufacturer,CDGM-AGF-NZHAGEN-MIRROR,.agf ED record (dPgF).
CDGM-H-K51,wl_min_um,0.365,um,,manufacturer,CDGM-AGF-NZHAGEN-MIRROR,.agf LD lower wavelength limit.
CDGM-H-K51,wl_max_um,10.14,um,,manufacturer,CDGM-AGF-NZHAGEN-MIRROR,.agf LD upper wavelength limit.
CDGM-H-BAK1,refractive_index_nd,1.53028,,587.6,manufacturer,CDGM-AGF-NZHAGEN-MIRROR,nd from .agf NM record.
CDGM-H-BAK1,abbe_number_vd,60.47,,587.6,manufacturer,CDGM-AGF-NZHAGEN-MIRROR,Vd from .agf NM record.
CDGM-H-BAK1,glass_code,530605,,,manufacturer,CDGM-AGF-NZHAGEN-MIRROR,glass code from .agf.
CDGM-H-BAK1,dPgF,-0.0011,,,manufacturer,CDGM-AGF-NZHAGEN-MIRROR,.agf ED record (dPgF).
CDGM-H-BAK1,wl_min_um,0.365,um,,manufacturer,CDGM-AGF-NZHAGEN-MIRROR,.agf LD lower wavelength limit.
CDGM-H-BAK1,wl_max_um,0.7065,um,,manufacturer,CDGM-AGF-NZHAGEN-MIRROR,.agf LD upper wavelength limit.
CDGM-H-BAK2,refractive_index_nd,1.53996,,587.6,manufacturer,CDGM-AGF-NZHAGEN-MIRROR,nd from .agf NM record.
CDGM-H-BAK2,abbe_number_vd,59.72,,587.6,manufacturer,CDGM-AGF-NZHAGEN-MIRROR,Vd from .agf NM record.
CDGM-H-BAK2,glass_code,540597,,,manufacturer,CDGM-AGF-NZHAGEN-MIRROR,glass code from .agf.
CDGM-H-BAK2,dPgF,0.0004,,,manufacturer,CDGM-AGF-NZHAGEN-MIRROR,.agf ED record (dPgF).
CDGM-H-BAK2,wl_min_um,0.365,um,,manufacturer,CDGM-AGF-NZHAGEN-MIRROR,.agf LD lower wavelength limit.
CDGM-H-BAK2,wl_max_um,1.014,um,,manufacturer,CDGM-AGF-NZHAGEN-MIRROR,.agf LD upper wavelength limit.
CDGM-H-BAK3,refractive_index_nd,1.54678,,587.6,manufacturer,CDGM-AGF-NZHAGEN-MIRROR,nd from .agf NM record.
CDGM-H-BAK3,abbe_number_vd,62.78,,587.6,manufacturer,CDGM-AGF-NZHAGEN-MIRROR,Vd from .agf NM record.
CDGM-H-BAK3,glass_code,547628,,,manufacturer,CDGM-AGF-NZHAGEN-MIRROR,glass code from .agf.
CDGM-H-BAK3,dPgF,-0.0014,,,manufacturer,CDGM-AGF-NZHAGEN-MIRROR,.agf ED record (dPgF).
CDGM-H-BAK3,wl_min_um,0.365,um,,manufacturer,CDGM-AGF-NZHAGEN-MIRROR,.agf LD lower wavelength limit.
CDGM-H-BAK3,wl_max_um,1.014,um,,manufacturer,CDGM-AGF-NZHAGEN-MIRROR,.agf LD upper wavelength limit.
