Repository: br24563/Glass-Match

# GlassMatch
Open-source optical glass selection, comparison, and material database.
**2,959 materials · 18 source collections · 364 traceable sources** · data
version pinned by [`MANIFEST.json`](data/normalized/MANIFEST.json) ·
[how the data is validated](docs/VALIDATION.md) — search,
rank, compare, and inspect provenance for oxide glasses, crystals, IR
materials, polymers, and moldables.
> Screenshots captured from a live run (`start.bat`); regenerate with
> `python scripts/capture_screenshots.py` (needs `pip install playwright` and a
> local Microsoft Edge install).

File: data/normalized/properties.csv (part 15 of 41)
glass_id,property,value,unit,reference_wavelength_nm,data_type,source_id,notes
CDGM-H-BAK4,refractive_index_nd,1.55248,,587.6,manufacturer,CDGM-AGF-NZHAGEN-MIRROR,nd from .agf NM record.
CDGM-H-BAK4,abbe_number_vd,63.36,,587.6,manufacturer,CDGM-AGF-NZHAGEN-MIRROR,Vd from .agf NM record.
CDGM-H-BAK4,glass_code,552634,,,manufacturer,CDGM-AGF-NZHAGEN-MIRROR,glass code from .agf.
CDGM-H-BAK4,dPgF,-0.0012,,,manufacturer,CDGM-AGF-NZHAGEN-MIRROR,.agf ED record (dPgF).
CDGM-H-BAK4,wl_min_um,0.365,um,,manufacturer,CDGM-AGF-NZHAGEN-MIRROR,.agf LD lower wavelength limit.
CDGM-H-BAK4,wl_max_um,0.7065,um,,manufacturer,CDGM-AGF-NZHAGEN-MIRROR,.agf LD upper wavelength limit.
CDGM-H-BAK5,refractive_index_nd,1.56069,,587.6,manufacturer,CDGM-AGF-NZHAGEN-MIRROR,nd from .agf NM record.
CDGM-H-BAK5,abbe_number_vd,58.34,,587.6,manufacturer,CDGM-AGF-NZHAGEN-MIRROR,Vd from .agf NM record.
CDGM-H-BAK5,glass_code,561583,,,manufacturer,CDGM-AGF-NZHAGEN-MIRROR,glass code from .agf.
CDGM-H-BAK5,dPgF,-0.001,,,manufacturer,CDGM-AGF-NZHAGEN-MIRROR,.agf ED record (dPgF).
CDGM-H-BAK5,wl_min_um,0.365,um,,manufacturer,CDGM-AGF-NZHAGEN-MIRROR,.agf LD lower wavelength limit.
CDGM-H-BAK5,wl_max_um,1.014,um,,manufacturer,CDGM-AGF-NZHAGEN-MIRROR,.agf LD upper wavelength limit.
CDGM-H-BAK6,refractive_index_nd,1.56388,,587.6,manufacturer,CDGM-AGF-NZHAGEN-MIRROR,nd from .agf NM record.
CDGM-H-BAK6,abbe_number_vd,60.76,,587.6,manufacturer,CDGM-AGF-NZHAGEN-MIRROR,Vd from .agf NM record.
CDGM-H-BAK6,glass_code,564608,,,manufacturer,CDGM-AGF-NZHAGEN-MIRROR,glass code from .agf.
CDGM-H-BAK6,dPgF,-0.0013,,,manufacturer,CDGM-AGF-NZHAGEN-MIRROR,.agf ED record (dPgF).
CDGM-H-BAK6,wl_min_um,0.365,um,,manufacturer,CDGM-AGF-NZHAGEN-MIRROR,.agf LD lower wavelength limit.
CDGM-H-BAK6,wl_max_um,1.014,um,,manufacturer,CDGM-AGF-NZHAGEN-MIRROR,.agf LD upper wavelength limit.
CDGM-H-BAK7,refractive_index_nd,1.56883,,587.6,manufacturer,CDGM-AGF-NZHAGEN-MIRROR,nd from .agf NM record.
CDGM-H-BAK7,abbe_number_vd,56.04,,587.6,manufacturer,CDGM-AGF-NZHAGEN-MIRROR,Vd from .agf NM record.
CDGM-H-BAK7,glass_code,569560,,,manufacturer,CDGM-AGF-NZHAGEN-MIRROR,glass code from .agf.
CDGM-H-BAK7,dPgF,-0.0003,,,manufacturer,CDGM-AGF-NZHAGEN-MIRROR,.agf ED record (dPgF).
CDGM-H-BAK7,wl_min_um,0.365,um,,manufacturer,CDGM-AGF-NZHAGEN-MIRROR,.agf LD lower wavelength limit.
CDGM-H-BAK7,wl_max_um,1.014,um,,manufacturer,CDGM-AGF-NZHAGEN-MIRROR,.agf LD upper wavelength limit.
CDGM-H-BAK8,refractive_index_nd,1.5725,,587.6,manufacturer,CDGM-AGF-NZHAGEN-MIRROR,nd from .agf NM record.
CDGM-H-BAK8,abbe_number_vd,57.49,,587.6,manufacturer,CDGM-AGF-NZHAGEN-MIRROR,Vd from .agf NM record.
CDGM-H-BAK8,glass_code,573575,,,manufacturer,CDGM-AGF-NZHAGEN-MIRROR,glass code from .agf.
CDGM-H-BAK8,dPgF,-0.0016,,,manufacturer,CDGM-AGF-NZHAGEN-MIRROR,.agf ED record (dPgF).
CDGM-H-BAK8,wl_min_um,0.365,um,,manufacturer,CDGM-AGF-NZHAGEN-MIRROR,.agf LD lower wavelength limit.
CDGM-H-BAK8,wl_max_um,1.014,um,,manufacturer,CDGM-AGF-NZHAGEN-MIRROR,.agf LD upper wavelength limit.
CDGM-H-ZK1,refractive_index_nd,1.56888,,587.6,manufacturer,CDGM-AGF-NZHAGEN-MIRROR,nd from .agf NM record.
CDGM-H-ZK1,abbe_number_vd,62.93,,587.6,manufacturer,CDGM-AGF-NZHAGEN-MIRROR,Vd from .agf NM record.
CDGM-H-ZK1,glass_code,569629,,,manufacturer,CDGM-AGF-NZHAGEN-MIRROR,glass code from .agf.
CDGM-H-ZK1,dPgF,-0.002,,,manufacturer,CDGM-AGF-NZHAGEN-MIRROR,.agf ED record (dPgF).
CDGM-H-ZK1,wl_min_um,0.365,um,,manufacturer,CDGM-AGF-NZHAGEN-MIRROR,.agf LD lower wavelength limit.
CDGM-H-ZK1,wl_max_um,0.7065,um,,manufacturer,CDGM-AGF-NZHAGEN-MIRROR,.agf LD upper wavelength limit.
CDGM-H-ZK2,refractive_index_nd,1.58313,,587.6,manufacturer,CDGM-AGF-NZHAGEN-MIRROR,nd from .agf NM record.
CDGM-H-ZK2,abbe_number_vd,59.46,,587.6,manufacturer,CDGM-AGF-NZHAGEN-MIRROR,Vd from .agf NM record.
CDGM-H-ZK2,glass_code,583595,,,manufacturer,CDGM-AGF-NZHAGEN-MIRROR,glass code from .agf.
CDGM-H-ZK2,dPgF,-0.0019,,,manufacturer,CDGM-AGF-NZHAGEN-MIRROR,.agf ED record (dPgF).
CDGM-H-ZK2,wl_min_um,0.365,um,,manufacturer,CDGM-AGF-NZHAGEN-MIRROR,.agf LD lower wavelength limit.
CDGM-H-ZK2,wl_max_um,1.014,um,,manufacturer,CDGM-AGF-NZHAGEN-MIRROR,.agf LD upper wavelength limit.
CDGM-H-ZK3,refractive_index_nd,1.58913,,587.6,manufacturer,CDGM-AGF-NZHAGEN-MIRROR,nd from .agf NM record.
CDGM-H-ZK3,abbe_number_vd,61.25,,587.6,manufacturer,CDGM-AGF-NZHAGEN-MIRROR,Vd from .agf NM record.
CDGM-H-ZK3,glass_code,589613,,,manufacturer,CDGM-AGF-NZHAGEN-MIRROR,glass code from .agf.
CDGM-H-ZK3,dPgF,-0.0018,,,manufacturer,CDGM-AGF-NZHAGEN-MIRROR,.agf ED record (dPgF).
CDGM-H-ZK3,wl_min_um,0.365,um,,manufacturer,CDGM-AGF-NZHAGEN-MIRROR,.agf LD lower wavelength limit.
CDGM-H-ZK3,wl_max_um,1.014,um,,manufacturer,CDGM-AGF-NZHAGEN-MIRROR,.agf LD upper wavelength limit.
CDGM-H-ZK4,refractive_index_nd,1.60881,,587.6,manufacturer,CDGM-AGF-NZHAGEN-MIRROR,nd from .agf NM record.
CDGM-H-ZK4,abbe_number_vd,58.86,,587.6,manufacturer,CDGM-AGF-NZHAGEN-MIRROR,Vd from .agf NM record.
CDGM-H-ZK4,glass_code,609589,,,manufacturer,CDGM-AGF-NZHAGEN-MIRROR,glass code from .agf.
CDGM-H-ZK4,dPgF,-0.0018,,,manufacturer,CDGM-AGF-NZHAGEN-MIRROR,.agf ED record (dPgF).
CDGM-H-ZK4,wl_min_um,0.365,um,,manufacturer,CDGM-AGF-NZHAGEN-MIRROR,.agf LD lower wavelength limit.
CDGM-H-ZK4,wl_max_um,1.014,um,,manufacturer,CDGM-AGF-NZHAGEN-MIRROR,.agf LD upper wavelength limit.
CDGM-H-ZK5,refractive_index_nd,1.61117,,587.6,manufacturer,CDGM-AGF-NZHAGEN-MIRROR,nd from .agf NM record.
CDGM-H-ZK5,abbe_number_vd,55.77,,587.6,manufacturer,CDGM-AGF-NZHAGEN-MIRROR,Vd from .agf NM record.
CDGM-H-ZK5,glass_code,611558,,,manufacturer,CDGM-AGF-NZHAGEN-MIRROR,glass code from .agf.
CDGM-H-ZK5,dPgF,-0.005,,,manufacturer,CDGM-AGF-NZHAGEN-MIRROR,.agf ED record (dPgF).
CDGM-H-ZK5,wl_min_um,0.365,um,,manufacturer,CDGM-AGF-NZHAGEN-MIRROR,.agf LD lower wavelength limit.
CDGM-H-ZK5,wl_max_um,1.014,um,,manufacturer,CDGM-AGF-NZHAGEN-MIRROR,.agf LD upper wavelength limit.
CDGM-H-ZK6,refractive_index_nd,1.61272,,587.6,manufacturer,CDGM-AGF-NZHAGEN-MIRROR,nd from .agf NM record.
CDGM-H-ZK6,abbe_number_vd,58.58,,587.6,manufacturer,CDGM-AGF-NZHAGEN-MIRROR,Vd from .agf NM record.
CDGM-H-ZK6,glass_code,613586,,,manufacturer,CDGM-AGF-NZHAGEN-MIRROR,glass code from .agf.
CDGM-H-ZK6,dPgF,-0.0012,,,manufacturer,CDGM-AGF-NZHAGEN-MIRROR,.agf ED record (dPgF).
CDGM-H-ZK6,wl_min_um,0.365,um,,manufacturer,CDGM-AGF-NZHAGEN-MIRROR,.agf LD lower wavelength limit.
CDGM-H-ZK6,wl_max_um,0.7065,um,,manufacturer,CDGM-AGF-NZHAGEN-MIRROR,.agf LD upper wavelength limit.
CDGM-H-ZK7,refractive_index_nd,1.61309,,587.6,manufacturer,CDGM-AGF-NZHAGEN-MIRROR,nd from .agf NM record.
CDGM-H-ZK7,abbe_number_vd,60.58,,587.6,manufacturer,CDGM-AGF-NZHAGEN-MIRROR,Vd from .agf NM record.
CDGM-H-ZK7,glass_code,613606,,,manufacturer,CDGM-AGF-NZHAGEN-MIRROR,glass code from .agf.
CDGM-H-ZK7,dPgF,-0.0041,,,manufacturer,CDGM-AGF-NZHAGEN-MIRROR,.agf ED record (dPgF).
CDGM-H-ZK7,wl_min_um,0.365,um,,manufacturer,CDGM-AGF-NZHAGEN-MIRROR,.agf LD lower wavelength limit.
CDGM-H-ZK7,wl_max_um,1.014,um,,manufacturer,CDGM-AGF-NZHAGEN-MIRROR,.agf LD upper wavelength limit.
CDGM-H-ZK8,refractive_index_nd,1.61405,,587.6,manufacturer,CDGM-AGF-NZHAGEN-MIRROR,nd from .agf NM record.
CDGM-H-ZK8,abbe_number_vd,55.12,,587.6,manufacturer,CDGM-AGF-NZHAGEN-MIRROR,Vd from .agf NM record.
CDGM-H-ZK8,glass_code,614551,,,manufacturer,CDGM-AGF-NZHAGEN-MIRROR,glass code from .agf.
CDGM-H-ZK8,dPgF,-0.0014,,,manufacturer,CDGM-AGF-NZHAGEN-MIRROR,.agf ED record (dPgF).
CDGM-H-ZK8,wl_min_um,0.365,um,,manufacturer,CDGM-AGF-NZHAGEN-MIRROR,.agf LD lower wavelength limit.
CDGM-H-ZK8,wl_max_um,0.7065,um,,manufacturer,CDGM-AGF-NZHAGEN-MIRROR,.agf LD upper wavelength limit.
CDGM-H-ZK9A,refractive_index_nd,1.62041,,587.6,manufacturer,CDGM-AGF-NZHAGEN-MIRROR,nd from .agf NM record.
CDGM-H-ZK9A,abbe_number_vd,60.34,,587.6,manufacturer,CDGM-AGF-NZHAGEN-MIRROR,Vd from .agf NM record.
CDGM-H-ZK9A,glass_code,620603,,,manufacturer,CDGM-AGF-NZHAGEN-MIRROR,glass code from .agf.
CDGM-H-ZK9A,dPgF,-0.0031,,,manufacturer,CDGM-AGF-NZHAGEN-MIRROR,.agf ED record (dPgF).
CDGM-H-ZK9A,wl_min_um,0.365,um,,manufacturer,CDGM-AGF-NZHAGEN-MIRROR,.agf LD lower wavelength limit.
CDGM-H-ZK9A,wl_max_um,1.014,um,,manufacturer,CDGM-AGF-NZHAGEN-MIRROR,.agf LD upper wavelength limit.
CDGM-H-ZK10,refractive_index_nd,1.6221,,587.6,manufacturer,CDGM-AGF-NZHAGEN-MIRROR,nd from .agf NM record.
CDGM-H-ZK10,abbe_number_vd,56.71,,587.6,manufacturer,CDGM-AGF-NZHAGEN-MIRROR,Vd from .agf NM record.
CDGM-H-ZK10,glass_code,622567,,,manufacturer,CDGM-AGF-NZHAGEN-MIRROR,glass code from .agf.
CDGM-H-ZK10,dPgF,-0.0012,,,manufacturer,CDGM-AGF-NZHAGEN-MIRROR,.agf ED record (dPgF).
CDGM-H-ZK10,wl_min_um,0.365,um,,manufacturer,CDGM-AGF-NZHAGEN-MIRROR,.agf LD lower wavelength limit.
CDGM-H-ZK10,wl_max_um,1.014,um,,manufacturer,CDGM-AGF-NZHAGEN-MIRROR,.agf LD upper wavelength limit.
CDGM-H-ZK10L,refractive_index_nd,1.6228,,587.6,manufacturer,CDGM-AGF-NZHAGEN-MIRROR,nd from .agf NM record.
CDGM-H-ZK10L,abbe_number_vd,56.91,,587.6,manufacturer,CDGM-AGF-NZHAGEN-MIRROR,Vd from .agf NM record.
CDGM-H-ZK10L,glass_code,623569,,,manufacturer,CDGM-AGF-NZHAGEN-MIRROR,glass code from .agf.
CDGM-H-ZK10L,dPgF,0.0004,,,manufacturer,CDGM-AGF-NZHAGEN-MIRROR,.agf ED record (dPgF).
CDGM-H-ZK10L,wl_min_um,0.365,um,,manufacturer,CDGM-AGF-NZHAGEN-MIRROR,.agf LD lower wavelength limit.
CDGM-H-ZK10L,wl_max_um,0.7065,um,,manufacturer,CDGM-AGF-NZHAGEN-MIRROR,.agf LD upper wavelength limit.
CDGM-H-ZK11,refractive_index_nd,1.63854,,587.6,manufacturer,CDGM-AGF-NZHAGEN-MIRROR,nd from .agf NM record.
CDGM-H-ZK11,abbe_number_vd,55.45,,587.6,manufacturer,CDGM-AGF-NZHAGEN-MIRROR,Vd from .agf NM record.
CDGM-H-ZK11,glass_code,639555,,,manufacturer,CDGM-AGF-NZHAGEN-MIRROR,glass code from .agf.
CDGM-H-ZK11,dPgF,-0.0016,,,manufacturer,CDGM-AGF-NZHAGEN-MIRROR,.agf ED record (dPgF).
CDGM-H-ZK11,wl_min_um,0.365,um,,manufacturer,CDGM-AGF-NZHAGEN-MIRROR,.agf LD lower wavelength limit.
CDGM-H-ZK11,wl_max_um,1.014,um,,manufacturer,CDGM-AGF-NZHAGEN-MIRROR,.agf LD upper wavelength limit.
CDGM-H-ZK14,refractive_index_nd,1.60311,,587.6,manufacturer,CDGM-AGF-NZHAGEN-MIRROR,nd from .agf NM record.
CDGM-H-ZK14,abbe_number_vd,60.6,,587.6,manufacturer,CDGM-AGF-NZHAGEN-MIRROR,Vd from .agf NM record.
CDGM-H-ZK14,glass_code,603606,,,manufacturer,CDGM-AGF-NZHAGEN-MIRROR,glass code from .agf.
CDGM-H-ZK14,dPgF,-0.0057,,,manufacturer,CDGM-AGF-NZHAGEN-MIRROR,.agf ED record (dPgF).
CDGM-H-ZK14,wl_min_um,0.365,um,,manufacturer,CDGM-AGF-NZHAGEN-MIRROR,.agf LD lower wavelength limit.
CDGM-H-ZK14,wl_max_um,1.014,um,,manufacturer,CDGM-AGF-NZHAGEN-MIRROR,.agf LD upper wavelength limit.
CDGM-H-ZK20,refractive_index_nd,1.6172,,587.6,manufacturer,CDGM-AGF-NZHAGEN-MIRROR,nd from .agf NM record.
CDGM-H-ZK20,abbe_number_vd,53.91,,587.6,manufacturer,CDGM-AGF-NZHAGEN-MIRROR,Vd from .agf NM record.
CDGM-H-ZK20,glass_code,617539,,,manufacturer,CDGM-AGF-NZHAGEN-MIRROR,glass code from .agf.
CDGM-H-ZK20,dPgF,-0.0001,,,manufacturer,CDGM-AGF-NZHAGEN-MIRROR,.agf ED record (dPgF).
CDGM-H-ZK20,wl_min_um,0.365,um,,manufacturer,CDGM-AGF-NZHAGEN-MIRROR,.agf LD lower wavelength limit.
CDGM-H-ZK20,wl_max_um,1.014,um,,manufacturer,CDGM-AGF-NZHAGEN-MIRROR,.agf LD upper wavelength limit.
CDGM-H-ZK21,refractive_index_nd,1.623,,587.6,manufacturer,CDGM-AGF-NZHAGEN-MIRROR,nd from .agf NM record.
CDGM-H-ZK21,abbe_number_vd,58.12,,587.6,manufacturer,CDGM-AGF-NZHAGEN-MIRROR,Vd from .agf NM record.
CDGM-H-ZK21,glass_code,623581,,,manufacturer,CDGM-AGF-NZHAGEN-MIRROR,glass code from .agf.
CDGM-H-ZK21,dPgF,-0.0047,,,manufacturer,CDGM-AGF-NZHAGEN-MIRROR,.agf ED record (dPgF).
CDGM-H-ZK21,wl_min_um,0.365,um,,manufacturer,CDGM-AGF-NZHAGEN-MIRROR,.agf LD lower wavelength limit.
CDGM-H-ZK21,wl_max_um,1.014,um,,manufacturer,CDGM-AGF-NZHAGEN-MIRROR,.agf LD upper wavelength limit.
CDGM-H-ZK50,refractive_index_nd,1.60738,,587.6,manufacturer,CDGM-AGF-NZHAGEN-MIRROR,nd from .agf NM record.
CDGM-H-ZK50,abbe_number_vd,56.65,,587.6,manufacturer,CDGM-AGF-NZHAGEN-MIRROR,Vd from .agf NM record.
CDGM-H-ZK50,glass_code,607567,,,manufacturer,CDGM-AGF-NZHAGEN-MIRROR,glass code from .agf.
CDGM-H-ZK50,dPgF,-0.0016,,,manufacturer,CDGM-AGF-NZHAGEN-MIRROR,.agf ED record (dPgF).
CDGM-H-ZK50,wl_min_um,0.365,um,,manufacturer,CDGM-AGF-NZHAGEN-MIRROR,.agf LD lower wavelength limit.
CDGM-H-ZK50,wl_max_um,0.7065,um,,manufacturer,CDGM-AGF-NZHAGEN-MIRROR,.agf LD upper wavelength limit.
CDGM-H-LAK2,refractive_index_nd,1.69211,,587.6,manufacturer,CDGM-AGF-NZHAGEN-MIRROR,nd from .agf NM record.
CDGM-H-LAK2,abbe_number_vd,54.54,,587.6,manufacturer,CDGM-AGF-NZHAGEN-MIRROR,Vd from .agf NM record.
CDGM-H-LAK2,glass_code,692545,,,manufacturer,CDGM-AGF-NZHAGEN-MIRROR,glass code from .agf.
CDGM-H-LAK2,dPgF,-0.0045,,,manufacturer,CDGM-AGF-NZHAGEN-MIRROR,.agf ED record (dPgF).
CDGM-H-LAK2,wl_min_um,0.365,um,,manufacturer,CDGM-AGF-NZHAGEN-MIRROR,.agf LD lower wavelength limit.
CDGM-H-LAK2,wl_max_um,1.014,um,,manufacturer,CDGM-AGF-NZHAGEN-MIRROR,.agf LD upper wavelength limit.
CDGM-H-LAK3,refractive_index_nd,1.74693,,587.6,manufacturer,CDGM-AGF-NZHAGEN-MIRROR,nd from .agf NM record.
CDGM-H-LAK3,abbe_number_vd,50.95,,587.6,manufacturer,CDGM-AGF-NZHAGEN-MIRROR,Vd from .agf NM record.
CDGM-H-LAK3,glass_code,747510,,,manufacturer,CDGM-AGF-NZHAGEN-MIRROR,glass code from .agf.
CDGM-H-LAK3,dPgF,-0.0119,,,manufacturer,CDGM-AGF-NZHAGEN-MIRROR,.agf ED record (dPgF).
CDGM-H-LAK3,wl_min_um,0.365,um,,manufacturer,CDGM-AGF-NZHAGEN-MIRROR,.agf LD lower wavelength limit.
CDGM-H-LAK3,wl_max_um,1.014,um,,manufacturer,CDGM-AGF-NZHAGEN-MIRROR,.agf LD upper wavelength limit.
CDGM-H-LAK4L,refractive_index_nd,1.64,,587.6,manufacturer,CDGM-AGF-NZHAGEN-MIRROR,nd from .agf NM record.
CDGM-H-LAK4L,abbe_number_vd,60.2,,587.6,manufacturer,CDGM-AGF-NZHAGEN-MIRROR,Vd from .agf NM record.
CDGM-H-LAK4L,glass_code,640602,,,manufacturer,CDGM-AGF-NZHAGEN-MIRROR,glass code from .agf.
CDGM-H-LAK4L,dPgF,-0.0072,,,manufacturer,CDGM-AGF-NZHAGEN-MIRROR,.agf ED record (dPgF).
CDGM-H-LAK4L,wl_min_um,0.365,um,,manufacturer,CDGM-AGF-NZHAGEN-MIRROR,.agf LD lower wavelength limit.
CDGM-H-LAK4L,wl_max_um,0.7065,um,,manufacturer,CDGM-AGF-NZHAGEN-MIRROR,.agf LD upper wavelength limit.
CDGM-H-LAK5A,refractive_index_nd,1.6779,,587.6,manufacturer,CDGM-AGF-NZHAGEN-MIRROR,nd from .agf NM record.
CDGM-H-LAK5A,abbe_number_vd,55.52,,587.6,manufacturer,CDGM-AGF-NZHAGEN-MIRROR,Vd from .agf NM record.
CDGM-H-LAK5A,glass_code,678555,,,manufacturer,CDGM-AGF-NZHAGEN-MIRROR,glass code from .agf.
CDGM-H-LAK5A,dPgF,-0.0066,,,manufacturer,CDGM-AGF-NZHAGEN-MIRROR,.agf ED record (dPgF).
CDGM-H-LAK5A,wl_min_um,0.365,um,,manufacturer,CDGM-AGF-NZHAGEN-MIRROR,.agf LD lower wavelength limit.
CDGM-H-LAK5A,wl_max_um,0.7065,um,,manufacturer,CDGM-AGF-NZHAGEN-MIRROR,.agf LD upper wavelength limit.
CDGM-H-LAK6A,refractive_index_nd,1.6935,,587.6,manufacturer,CDGM-AGF-NZHAGEN-MIRROR,nd from .agf NM record.
CDGM-H-LAK6A,abbe_number_vd,53.38,,587.6,manufacturer,CDGM-AGF-NZHAGEN-MIRROR,Vd from .agf NM record.
CDGM-H-LAK6A,glass_code,694534,,,manufacturer,CDGM-AGF-NZHAGEN-MIRROR,glass code from .agf.
CDGM-H-LAK6A,dPgF,-0.0065,,,manufacturer,CDGM-AGF-NZHAGEN-MIRROR,.agf ED record (dPgF).
CDGM-H-LAK6A,wl_min_um,0.365,um,,manufacturer,CDGM-AGF-NZHAGEN-MIRROR,.agf LD lower wavelength limit.
CDGM-H-LAK6A,wl_max_um,1.014,um,,manufacturer,CDGM-AGF-NZHAGEN-MIRROR,.agf LD upper wavelength limit.
CDGM-H-LAK7,refractive_index_nd,1.713,,587.6,manufacturer,CDGM-AGF-NZHAGEN-MIRROR,nd from .agf NM record.
CDGM-H-LAK7,abbe_number_vd,53.83,,587.6,manufacturer,CDGM-AGF-NZHAGEN-MIRROR,Vd from .agf NM record.
CDGM-H-LAK7,glass_code,713538,,,manufacturer,CDGM-AGF-NZHAGEN-MIRROR,glass code from .agf.
CDGM-H-LAK7,dPgF,-0.0119,,,manufacturer,CDGM-AGF-NZHAGEN-MIRROR,.agf ED record (dPgF).
CDGM-H-LAK7,wl_min_um,0.365,um,,manufacturer,CDGM-AGF-NZHAGEN-MIRROR,.agf LD lower wavelength limit.
CDGM-H-LAK7,wl_max_um,1.014,um,,manufacturer,CDGM-AGF-NZHAGEN-MIRROR,.agf LD upper wavelength limit.
CDGM-H-LAK8A,refractive_index_nd,1.72,,587.6,manufacturer,CDGM-AGF-NZHAGEN-MIRROR,nd from .agf NM record.
CDGM-H-LAK8A,abbe_number_vd,50.34,,587.6,manufacturer,CDGM-AGF-NZHAGEN-MIRROR,Vd from .agf NM record.
CDGM-H-LAK8A,glass_code,720503,,,manufacturer,CDGM-AGF-NZHAGEN-MIRROR,glass code from .agf.
CDGM-H-LAK8A,dPgF,-0.0099,,,manufacturer,CDGM-AGF-NZHAGEN-MIRROR,.agf ED record (dPgF).
CDGM-H-LAK8A,wl_min_um,0.365,um,,manufacturer,CDGM-AGF-NZHAGEN-MIRROR,.agf LD lower wavelength limit.
CDGM-H-LAK8A,wl_max_um,0.7065,um,,manufacturer,CDGM-AGF-NZHAGEN-MIRROR,.agf LD upper wavelength limit.
CDGM-H-LAK10,refractive_index_nd,1.65113,,587.6,manufacturer,CDGM-AGF-NZHAGEN-MIRROR,nd from .agf NM record.
CDGM-H-LAK10,abbe_number_vd,55.89,,587.6,manufacturer,CDGM-AGF-NZHAGEN-MIRROR,Vd from .agf NM record.
CDGM-H-LAK10,glass_code,651559,,,manufacturer,CDGM-AGF-NZHAGEN-MIRROR,glass code from .agf.
CDGM-H-LAK10,dPgF,-0.0033,,,manufacturer,CDGM-AGF-NZHAGEN-MIRROR,.agf ED record (dPgF).
CDGM-H-LAK10,wl_min_um,0.365,um,,manufacturer,CDGM-AGF-NZHAGEN-MIRROR,.agf LD lower wavelength limit.
CDGM-H-LAK10,wl_max_um,1.014,um,,manufacturer,CDGM-AGF-NZHAGEN-MIRROR,.agf LD upper wavelength limit.
CDGM-H-LAK11,refractive_index_nd,1.66461,,587.6,manufacturer,CDGM-AGF-NZHAGEN-MIRROR,nd from .agf NM record.
CDGM-H-LAK11,abbe_number_vd,54.61,,587.6,manufacturer,CDGM-AGF-NZHAGEN-MIRROR,Vd from .agf NM record.
CDGM-H-LAK11,glass_code,665546,,,manufacturer,CDGM-AGF-NZHAGEN-MIRROR,glass code from .agf.
CDGM-H-LAK11,dPgF,-0.0009,,,manufacturer,CDGM-AGF-NZHAGEN-MIRROR,.agf ED record (dPgF).
CDGM-H-LAK11,wl_min_um,0.365,um,,manufacturer,CDGM-AGF-NZHAGEN-MIRROR,.agf LD lower wavelength limit.
CDGM-H-LAK11,wl_max_um,1.014,um,,manufacturer,CDGM-AGF-NZHAGEN-MIRROR,.agf LD upper wavelength limit.
CDGM-H-LAK12,refractive_index_nd,1.6968,,587.6,manufacturer,CDGM-AGF-NZHAGEN-MIRROR,nd from .agf NM record.
CDGM-H-LAK12,abbe_number_vd,56.18,,587.6,manufacturer,CDGM-AGF-NZHAGEN-MIRROR,Vd from .agf NM record.
CDGM-H-LAK12,glass_code,697562,,,manufacturer,CDGM-AGF-NZHAGEN-MIRROR,glass code from .agf.
CDGM-H-LAK12,dPgF,-0.01,,,manufacturer,CDGM-AGF-NZHAGEN-MIRROR,.agf ED record (dPgF).
CDGM-H-LAK12,wl_min_um,0.365,um,,manufacturer,CDGM-AGF-NZHAGEN-MIRROR,.agf LD lower wavelength limit.
CDGM-H-LAK12,wl_max_um,1.014,um,,manufacturer,CDGM-AGF-NZHAGEN-MIRROR,.agf LD upper wavelength limit.
CDGM-H-LAK50A,refractive_index_nd,1.6516,,587.6,manufacturer,CDGM-AGF-NZHAGEN-MIRROR,nd from .agf NM record.
CDGM-H-LAK50A,abbe_number_vd,58.4,,587.6,manufacturer,CDGM-AGF-NZHAGEN-MIRROR,Vd from .agf NM record.
CDGM-H-LAK50A,glass_code,652584,,,manufacturer,CDGM-AGF-NZHAGEN-MIRROR,glass code from .agf.
CDGM-H-LAK50A,dPgF,-0.0057,,,manufacturer,CDGM-AGF-NZHAGEN-MIRROR,.agf ED record (dPgF).
CDGM-H-LAK50A,wl_min_um,0.365,um,,manufacturer,CDGM-AGF-NZHAGEN-MIRROR,.agf LD lower wavelength limit.
CDGM-H-LAK50A,wl_max_um,1.014,um,,manufacturer,CDGM-AGF-NZHAGEN-MIRROR,.agf LD upper wavelength limit.
CDGM-H-LAK51,refractive_index_nd,1.6968,,587.6,manufacturer,CDGM-AGF-NZHAGEN-MIRROR,nd from .agf NM record.
CDGM-H-LAK51,abbe_number_vd,55.53,,587.6,manufacturer,CDGM-AGF-NZHAGEN-MIRROR,Vd from .agf NM record.
CDGM-H-LAK51,glass_code,697555,,,manufacturer,CDGM-AGF-NZHAGEN-MIRROR,glass code from .agf.
CDGM-H-LAK51,dPgF,-0.0084,,,manufacturer,CDGM-AGF-NZHAGEN-MIRROR,.agf ED record (dPgF).
CDGM-H-LAK51,wl_min_um,0.365,um,,manufacturer,CDGM-AGF-NZHAGEN-MIRROR,.agf LD lower wavelength limit.
CDGM-H-LAK51,wl_max_um,1.014,um,,manufacturer,CDGM-AGF-NZHAGEN-MIRROR,.agf LD upper wavelength limit.
CDGM-H-LAK52,refractive_index_nd,1.72916,,587.6,manufacturer,CDGM-AGF-NZHAGEN-MIRROR,nd from .agf NM record.
CDGM-H-LAK52,abbe_number_vd,54.68,,587.6,manufacturer,CDGM-AGF-NZHAGEN-MIRROR,Vd from .agf NM record.
CDGM-H-LAK52,glass_code,729547,,,manufacturer,CDGM-AGF-NZHAGEN-MIRROR,glass code from .agf.
CDGM-H-LAK52,dPgF,-0.0081,,,manufacturer,CDGM-AGF-NZHAGEN-MIRROR,.agf ED record (dPgF).
CDGM-H-LAK52,wl_min_um,0.365,um,,manufacturer,CDGM-AGF-NZHAGEN-MIRROR,.agf LD lower wavelength limit.
CDGM-H-LAK52,wl_max_um,1.014,um,,manufacturer,CDGM-AGF-NZHAGEN-MIRROR,.agf LD upper wavelength limit.
CDGM-H-LAK53A,refractive_index_nd,1.755,,587.6,manufacturer,CDGM-AGF-NZHAGEN-MIRROR,nd from .agf NM record.
CDGM-H-LAK53A,abbe_number_vd,52.32,,587.6,manufacturer,CDGM-AGF-NZHAGEN-MIRROR,Vd from .agf NM record.
CDGM-H-LAK53A,glass_code,755523,,,manufacturer,CDGM-AGF-NZHAGEN-MIRROR,glass code from .agf.
CDGM-H-LAK53A,dPgF,-0.0068,,,manufacturer,CDGM-AGF-NZHAGEN-MIRROR,.agf ED record (dPgF).
CDGM-H-LAK53A,wl_min_um,0.365,um,,manufacturer,CDGM-AGF-NZHAGEN-MIRROR,.agf LD lower wavelength limit.
CDGM-H-LAK53A,wl_max_um,0.7065,um,,manufacturer,CDGM-AGF-NZHAGEN-MIRROR,.agf LD upper wavelength limit.
CDGM-H-LAK54,refractive_index_nd,1.734,,587.6,manufacturer,CDGM-AGF-NZHAGEN-MIRROR,nd from .agf NM record.
CDGM-H-LAK54,abbe_number_vd,51.49,,587.6,manufacturer,CDGM-AGF-NZHAGEN-MIRROR,Vd from .agf NM record.
CDGM-H-LAK54,glass_code,734515,,,manufacturer,CDGM-AGF-NZHAGEN-MIRROR,glass code from .agf.
CDGM-H-LAK54,dPgF,-0.0098,,,manufacturer,CDGM-AGF-NZHAGEN-MIRROR,.agf ED record (dPgF).
CDGM-H-LAK54,wl_min_um,0.365,um,,manufacturer,CDGM-AGF-NZHAGEN-MIRROR,.agf LD lower wavelength limit.
CDGM-H-LAK54,wl_max_um,0.7065,um,,manufacturer,CDGM-AGF-NZHAGEN-MIRROR,.agf LD upper wavelength limit.
CDGM-H-LAK59,refractive_index_nd,1.691,,587.6,manufacturer,CDGM-AGF-NZHAGEN-MIRROR,nd from .agf NM record.
CDGM-H-LAK59,abbe_number_vd,54.82,,587.6,manufacturer,CDGM-AGF-NZHAGEN-MIRROR,Vd from .agf NM record.
CDGM-H-LAK59,glass_code,691548,,,manufacturer,CDGM-AGF-NZHAGEN-MIRROR,glass code from .agf.
CDGM-H-LAK59,dPgF,-0.0087,,,manufacturer,CDGM-AGF-NZHAGEN-MIRROR,.agf ED record (dPgF).
CDGM-H-LAK59,wl_min_um,0.365,um,,manufacturer,CDGM-AGF-NZHAGEN-MIRROR,.agf LD lower wavelength limit.
CDGM-H-LAK59,wl_max_um,0.7065,um,,manufacturer,CDGM-AGF-NZHAGEN-MIRROR,.agf LD upper wavelength limit.
CDGM-H-LAK61,refractive_index_nd,1.741,,587.6,manufacturer,CDGM-AGF-NZHAGEN-MIRROR,nd from .agf NM record.
CDGM-H-LAK61,abbe_number_vd,52.64,,587.6,manufacturer,CDGM-AGF-NZHAGEN-MIRROR,Vd from .agf NM record.
CDGM-H-LAK61,glass_code,741526,,,manufacturer,CDGM-AGF-NZHAGEN-MIRROR,glass code from .agf.
CDGM-H-LAK61,dPgF,-0.0096,,,manufacturer,CDGM-AGF-NZHAGEN-MIRROR,.agf ED record (dPgF).
CDGM-H-LAK61,wl_min_um,0.365,um,,manufacturer,CDGM-AGF-NZHAGEN-MIRROR,.agf LD lower wavelength limit.
CDGM-H-LAK61,wl_max_um,1.014,um,,manufacturer,CDGM-AGF-NZHAGEN-MIRROR,.agf LD upper wavelength limit.
CDGM-H-LAK67,refractive_index_nd,1.67,,587.6,manufacturer,CDGM-AGF-NZHAGEN-MIRROR,nd from .agf NM record.
CDGM-H-LAK67,abbe_number_vd,51.7,,587.6,manufacturer,CDGM-AGF-NZHAGEN-MIRROR,Vd from .agf NM record.
CDGM-H-LAK67,glass_code,670517,,,manufacturer,CDGM-AGF-NZHAGEN-MIRROR,glass code from .agf.
CDGM-H-LAK67,dPgF,-0.004,,,manufacturer,CDGM-AGF-NZHAGEN-MIRROR,.agf ED record (dPgF).
CDGM-H-LAK67,wl_min_um,0.365,um,,manufacturer,CDGM-AGF-NZHAGEN-MIRROR,.agf LD lower wavelength limit.
CDGM-H-LAK67,wl_max_um,0.7065,um,,manufacturer,CDGM-AGF-NZHAGEN-MIRROR,.agf LD upper wavelength limit.
CDGM-H-KF6,refractive_index_nd,1.51742,,587.6,manufacturer,CDGM-AGF-NZHAGEN-MIRROR,nd from .agf NM record.
CDGM-H-KF6,abbe_number_vd,52.15,,587.6,manufacturer,CDGM-AGF-NZHAGEN-MIRROR,Vd from .agf NM record.
CDGM-H-KF6,glass_code,517522,,,manufacturer,CDGM-AGF-NZHAGEN-MIRROR,glass code from .agf.
CDGM-H-KF6,dPgF,0.0019,,,manufacturer,CDGM-AGF-NZHAGEN-MIRROR,.agf ED record (dPgF).
CDGM-H-KF6,wl_min_um,0.365,um,,manufacturer,CDGM-AGF-NZHAGEN-MIRROR,.agf LD lower wavelength limit.
CDGM-H-KF6,wl_max_um,0.7065,um,,manufacturer,CDGM-AGF-NZHAGEN-MIRROR,.agf LD upper wavelength limit.
CDGM-H-FK61,refractive_index_nd,1.497,,587.6,manufacturer,CDGM-AGF-NZHAGEN-MIRROR,nd from .agf NM record.
CDGM-H-FK61,abbe_number_vd,81.61,,587.6,manufacturer,CDGM-AGF-NZHAGEN-MIRROR,Vd from .agf NM record.
CDGM-H-FK61,glass_code,497816,,,manufacturer,CDGM-AGF-NZHAGEN-MIRROR,glass code from .agf.
CDGM-H-FK61,dPgF,0.0286,,,manufacturer,CDGM-AGF-NZHAGEN-MIRROR,.agf ED record (dPgF).
CDGM-H-FK61,wl_min_um,0.365,um,,manufacturer,CDGM-AGF-NZHAGEN-MIRROR,.agf LD lower wavelength limit.
CDGM-H-FK61,wl_max_um,1.014,um,,manufacturer,CDGM-AGF-NZHAGEN-MIRROR,.agf LD upper wavelength limit.
CDGM-QF1,refractive_index_nd,1.54811,,587.6,manufacturer,CDGM-AGF-NZHAGEN-MIRROR,nd from .agf NM record.
CDGM-QF1,abbe_number_vd,45.87,,587.6,manufacturer,CDGM-AGF-NZHAGEN-MIRROR,Vd from .agf NM record.
CDGM-QF1,glass_code,548459,,,manufacturer,CDGM-AGF-NZHAGEN-MIRROR,glass code from .agf.
CDGM-QF1,dPgF,0.0013,,,manufacturer,CDGM-AGF-NZHAGEN-MIRROR,.agf ED record (dPgF).
CDGM-QF1,wl_min_um,0.365,um,,manufacturer,CDGM-AGF-NZHAGEN-MIRROR,.agf LD lower wavelength limit.
CDGM-QF1,wl_max_um,0.7065,um,,manufacturer,CDGM-AGF-NZHAGEN-MIRROR,.agf LD upper wavelength limit.
CDGM-H-QF1,refractive_index_nd,1.54814,,587.6,manufacturer,CDGM-AGF-NZHAGEN-MIRROR,nd from .agf NM record.
CDGM-H-QF1,abbe_number_vd,45.82,,587.6,manufacturer,CDGM-AGF-NZHAGEN-MIRROR,Vd from .agf NM record.
CDGM-H-QF1,glass_code,548458,,,manufacturer,CDGM-AGF-NZHAGEN-MIRROR,glass code from .agf.
CDGM-H-QF1,dPgF,0.0024,,,manufacturer,CDGM-AGF-NZHAGEN-MIRROR,.agf ED record (dPgF).
CDGM-H-QF1,wl_min_um,0.365,um,,manufacturer,CDGM-AGF-NZHAGEN-MIRROR,.agf LD lower wavelength limit.
CDGM-H-QF1,wl_max_um,0.7065,um,,manufacturer,CDGM-AGF-NZHAGEN-MIRROR,.agf LD upper wavelength limit.
CDGM-H-QF3,refractive_index_nd,1.57501,,587.6,manufacturer,CDGM-AGF-NZHAGEN-MIRROR,nd from .agf NM record.
CDGM-H-QF3,abbe_number_vd,41.5,,587.6,manufacturer,CDGM-AGF-NZHAGEN-MIRROR,Vd from .agf NM record.
CDGM-H-QF3,glass_code,575415,,,manufacturer,CDGM-AGF-NZHAGEN-MIRROR,glass code from .agf.
CDGM-H-QF3,dPgF,0.0017,,,manufacturer,CDGM-AGF-NZHAGEN-MIRROR,.agf ED record (dPgF).
CDGM-H-QF3,wl_min_um,0.365,um,,manufacturer,CDGM-AGF-NZHAGEN-MIRROR,.agf LD lower wavelength limit.
CDGM-H-QF3,wl_max_um,0.7065,um,,manufacturer,CDGM-AGF-NZHAGEN-MIRROR,.agf LD upper wavelength limit.
CDGM-QF3,refractive_index_nd,1.57502,,587.6,manufacturer,CDGM-AGF-NZHAGEN-MIRROR,nd from .agf NM record.
CDGM-QF3,abbe_number_vd,41.31,,587.6,manufacturer,CDGM-AGF-NZHAGEN-MIRROR,Vd from .agf NM record.
CDGM-QF3,glass_code,575413,,,manufacturer,CDGM-AGF-NZHAGEN-MIRROR,glass code from .agf.
CDGM-QF3,dPgF,-0.001,,,manufacturer,CDGM-AGF-NZHAGEN-MIRROR,.agf ED record (dPgF).
CDGM-QF3,wl_min_um,0.365,um,,manufacturer,CDGM-AGF-NZHAGEN-MIRROR,.agf LD lower wavelength limit.
CDGM-QF3,wl_max_um,0.7065,um,,manufacturer,CDGM-AGF-NZHAGEN-MIRROR,.agf LD upper wavelength limit.
CDGM-QF5,refractive_index_nd,1.58215,,587.6,manufacturer,CDGM-AGF-NZHAGEN-MIRROR,nd from .agf NM record.
CDGM-QF5,abbe_number_vd,42.03,,587.6,manufacturer,CDGM-AGF-NZHAGEN-MIRROR,Vd from .agf NM record.
CDGM-QF5,glass_code,582420,,,manufacturer,CDGM-AGF-NZHAGEN-MIRROR,glass code from .agf.
CDGM-QF5,dPgF,-0.0014,,,manufacturer,CDGM-AGF-NZHAGEN-MIRROR,.agf ED record (dPgF).
CDGM-QF5,wl_min_um,0.365,um,,manufacturer,CDGM-AGF-NZHAGEN-MIRROR,.agf LD lower wavelength limit.
CDGM-QF5,wl_max_um,0.7065,um,,manufacturer,CDGM-AGF-NZHAGEN-MIRROR,.agf LD upper wavelength limit.
CDGM-QF6,refractive_index_nd,1.53172,,587.6,manufacturer,CDGM-AGF-NZHAGEN-MIRROR,nd from .agf NM record.
CDGM-QF6,abbe_number_vd,48.76,,587.6,manufacturer,CDGM-AGF-NZHAGEN-MIRROR,Vd from .agf NM record.
CDGM-QF6,glass_code,532488,,,manufacturer,CDGM-AGF-NZHAGEN-MIRROR,glass code from .agf.
CDGM-QF6,dPgF,-0.0024,,,manufacturer,CDGM-AGF-NZHAGEN-MIRROR,.agf ED record (dPgF).
CDGM-QF6,wl_min_um,0.365,um,,manufacturer,CDGM-AGF-NZHAGEN-MIRROR,.agf LD lower wavelength limit.
CDGM-QF6,wl_max_um,0.7065,um,,manufacturer,CDGM-AGF-NZHAGEN-MIRROR,.agf LD upper wavelength limit.
CDGM-H-QF6,refractive_index_nd,1.53172,,587.6,manufacturer,CDGM-AGF-NZHAGEN-MIRROR,nd from .agf NM record.
CDGM-H-QF6,abbe_number_vd,48.84,,587.6,manufacturer,CDGM-AGF-NZHAGEN-MIRROR,Vd from .agf NM record.
CDGM-H-QF6,glass_code,532488,,,manufacturer,CDGM-AGF-NZHAGEN-MIRROR,glass code from .agf.
CDGM-H-QF6,dPgF,0.0015,,,manufacturer,CDGM-AGF-NZHAGEN-MIRROR,.agf ED record (dPgF).
CDGM-H-QF6,wl_min_um,0.365,um,,manufacturer,CDGM-AGF-NZHAGEN-MIRROR,.agf LD lower wavelength limit.
CDGM-H-QF6,wl_max_um,1.014,um,,manufacturer,CDGM-AGF-NZHAGEN-MIRROR,.agf LD upper wavelength limit.
CDGM-QF8,refractive_index_nd,1.54072,,587.6,manufacturer,CDGM-AGF-NZHAGEN-MIRROR,nd from .agf NM record.
CDGM-QF8,abbe_number_vd,47.2,,587.6,manufacturer,CDGM-AGF-NZHAGEN-MIRROR,Vd from .agf NM record.
CDGM-QF8,glass_code,541472,,,manufacturer,CDGM-AGF-NZHAGEN-MIRROR,glass code from .agf.
CDGM-QF8,dPgF,-0.0025,,,manufacturer,CDGM-AGF-NZHAGEN-MIRROR,.agf ED record (dPgF).
CDGM-QF8,wl_min_um,0.365,um,,manufacturer,CDGM-AGF-NZHAGEN-MIRROR,.agf LD lower wavelength limit.
CDGM-QF8,wl_max_um,0.7065,um,,manufacturer,CDGM-AGF-NZHAGEN-MIRROR,.agf LD upper wavelength limit.
CDGM-H-QF8,refractive_index_nd,1.54072,,587.6,manufacturer,CDGM-AGF-NZHAGEN-MIRROR,nd from .agf NM record.
CDGM-H-QF8,abbe_number_vd,47.23,,587.6,manufacturer,CDGM-AGF-NZHAGEN-MIRROR,Vd from .agf NM record.
CDGM-H-QF8,glass_code,541472,,,manufacturer,CDGM-AGF-NZHAGEN-MIRROR,glass code from .agf.
CDGM-H-QF8,dPgF,0.0025,,,manufacturer,CDGM-AGF-NZHAGEN-MIRROR,.agf ED record (dPgF).
CDGM-H-QF8,wl_min_um,0.365,um,,manufacturer,CDGM-AGF-NZHAGEN-MIRROR,.agf LD lower wavelength limit.
CDGM-H-QF8,wl_max_um,1.014,um,,manufacturer,CDGM-AGF-NZHAGEN-MIRROR,.agf LD upper wavelength limit.
CDGM-H-QF14,refractive_index_nd,1.59551,,587.6,manufacturer,CDGM-AGF-NZHAGEN-MIRROR,nd from .agf NM record.
CDGM-H-QF14,abbe_number_vd,39.22,,587.6,manufacturer,CDGM-AGF-NZHAGEN-MIRROR,Vd from .agf NM record.
CDGM-H-QF14,glass_code,596392,,,manufacturer,CDGM-AGF-NZHAGEN-MIRROR,glass code from .agf.
CDGM-H-QF14,dPgF,0.0014,,,manufacturer,CDGM-AGF-NZHAGEN-MIRROR,.agf ED record (dPgF).
CDGM-H-QF14,wl_min_um,0.365,um,,manufacturer,CDGM-AGF-NZHAGEN-MIRROR,.agf LD lower wavelength limit.
CDGM-H-QF14,wl_max_um,0.7065,um,,manufacturer,CDGM-AGF-NZHAGEN-MIRROR,.agf LD upper wavelength limit.
CDGM-QF50,refractive_index_nd,1.58144,,587.6,manufacturer,CDGM-AGF-NZHAGEN-MIRROR,nd from .agf NM record.
CDGM-QF50,abbe_number_vd,40.89,,587.6,manufacturer,CDGM-AGF-NZHAGEN-MIRROR,Vd from .agf NM record.
CDGM-QF50,glass_code,581409,,,manufacturer,CDGM-AGF-NZHAGEN-MIRROR,glass code from .agf.
CDGM-QF50,dPgF,-0.0011,,,manufacturer,CDGM-AGF-NZHAGEN-MIRROR,.agf ED record (dPgF).
CDGM-QF50,wl_min_um,0.365,um,,manufacturer,CDGM-AGF-NZHAGEN-MIRROR,.agf LD lower wavelength limit.
CDGM-QF50,wl_max_um,1.014,um,,manufacturer,CDGM-AGF-NZHAGEN-MIRROR,.agf LD upper wavelength limit.
CDGM-H-QF50,refractive_index_nd,1.58144,,587.6,manufacturer,CDGM-AGF-NZHAGEN-MIRROR,nd from .agf NM record.
CDGM-H-QF50,abbe_number_vd,40.89,,587.6,manufacturer,CDGM-AGF-NZHAGEN-MIRROR,Vd from .agf NM record.
CDGM-H-QF50,glass_code,581409,,,manufacturer,CDGM-AGF-NZHAGEN-MIRROR,glass code from .agf.
CDGM-H-QF50,dPgF,-0.0016,,,manufacturer,CDGM-AGF-NZHAGEN-MIRROR,.agf ED record (dPgF).
CDGM-H-QF50,wl_min_um,0.365,um,,manufacturer,CDGM-AGF-NZHAGEN-MIRROR,.agf LD lower wavelength limit.
CDGM-H-QF50,wl_max_um,1.014,um,,manufacturer,CDGM-AGF-NZHAGEN-MIRROR,.agf LD upper wavelength limit.
CDGM-H-QF56,refractive_index_nd,1.56732,,587.6,manufacturer,CDGM-AGF-NZHAGEN-MIRROR,nd from .agf NM record.
CDGM-H-QF56,abbe_number_vd,42.82,,587.6,manufacturer,CDGM-AGF-NZHAGEN-MIRROR,Vd from .agf NM record.
CDGM-H-QF56,glass_code,567428,,,manufacturer,CDGM-AGF-NZHAGEN-MIRROR,glass code from .agf.
CDGM-H-QF56,dPgF,0.0,,,manufacturer,CDGM-AGF-NZHAGEN-MIRROR,.agf ED record (dPgF).
CDGM-H-QF56,wl_min_um,0.365,um,,manufacturer,CDGM-AGF-NZHAGEN-MIRROR,.agf LD lower wavelength limit.
CDGM-H-QF56,wl_max_um,1.014,um,,manufacturer,CDGM-AGF-NZHAGEN-MIRROR,.agf LD upper wavelength limit.
CDGM-H-F1,refractive_index_nd,1.60342,,587.6,manufacturer,CDGM-AGF-NZHAGEN-MIRROR,nd from .agf NM record.
CDGM-H-F1,abbe_number_vd,38.01,,587.6,manufacturer,CDGM-AGF-NZHAGEN-MIRROR,Vd from .agf NM record.
CDGM-H-F1,glass_code,603380,,,manufacturer,CDGM-AGF-NZHAGEN-MIRROR,glass code from .agf.
CDGM-H-F1,dPgF,0.0019,,,manufacturer,CDGM-AGF-NZHAGEN-MIRROR,.agf ED record (dPgF).
CDGM-H-F1,wl_min_um,0.365,um,,manufacturer,CDGM-AGF-NZHAGEN-MIRROR,.agf LD lower wavelength limit.
CDGM-H-F1,wl_max_um,1.014,um,,manufacturer,CDGM-AGF-NZHAGEN-MIRROR,.agf LD upper wavelength limit.
CDGM-F1,refractive_index_nd,1.60342,,587.6,manufacturer,CDGM-AGF-NZHAGEN-MIRROR,nd from .agf NM record.
CDGM-F1,abbe_number_vd,38.01,,587.6,manufacturer,CDGM-AGF-NZHAGEN-MIRROR,Vd from .agf NM record.
CDGM-F1,glass_code,603380,,,manufacturer,CDGM-AGF-NZHAGEN-MIRROR,glass code from .agf.
CDGM-F1,dPgF,-0.0022,,,manufacturer,CDGM-AGF-NZHAGEN-MIRROR,.agf ED record (dPgF).
CDGM-F1,wl_min_um,0.365,um,,manufacturer,CDGM-AGF-NZHAGEN-MIRROR,.agf LD lower wavelength limit.
CDGM-F1,wl_max_um,0.7065,um,,manufacturer,CDGM-AGF-NZHAGEN-MIRROR,.agf LD upper wavelength limit.
CDGM-H-F2,refractive_index_nd,1.61293,,587.6,manufacturer,CDGM-AGF-NZHAGEN-MIRROR,nd from .agf NM record.
CDGM-H-F2,abbe_number_vd,37.0,,587.6,manufacturer,CDGM-AGF-NZHAGEN-MIRROR,Vd from .agf NM record.
CDGM-H-F2,glass_code,613370,,,manufacturer,CDGM-AGF-NZHAGEN-MIRROR,glass code from .agf.
CDGM-H-F2,dPgF,0.0023,,,manufacturer,CDGM-AGF-NZHAGEN-MIRROR,.agf ED record (dPgF).
CDGM-H-F2,wl_min_um,0.365,um,,manufacturer,CDGM-AGF-NZHAGEN-MIRROR,.agf LD lower wavelength limit.
CDGM-H-F2,wl_max_um,1.014,um,,manufacturer,CDGM-AGF-NZHAGEN-MIRROR,.agf LD upper wavelength limit.
CDGM-F2,refractive_index_nd,1.61293,,587.6,manufacturer,CDGM-AGF-NZHAGEN-MIRROR,nd from .agf NM record.
CDGM-F2,abbe_number_vd,36.96,,587.6,manufacturer,CDGM-AGF-NZHAGEN-MIRROR,Vd from .agf NM record.
CDGM-F2,glass_code,613370,,,manufacturer,CDGM-AGF-NZHAGEN-MIRROR,glass code from .agf.
CDGM-F2,dPgF,-0.0014,,,manufacturer,CDGM-AGF-NZHAGEN-MIRROR,.agf ED record (dPgF).
CDGM-F2,wl_min_um,0.365,um,,manufacturer,CDGM-AGF-NZHAGEN-MIRROR,.agf LD lower wavelength limit.
CDGM-F2,wl_max_um,1.014,um,,manufacturer,CDGM-AGF-NZHAGEN-MIRROR,.agf LD upper wavelength limit.
CDGM-F3,refractive_index_nd,1.61659,,587.6,manufacturer,CDGM-AGF-NZHAGEN-MIRROR,nd from .agf NM record.
CDGM-F3,abbe_number_vd,36.61,,587.6,manufacturer,CDGM-AGF-NZHAGEN-MIRROR,Vd from .agf NM record.
CDGM-F3,glass_code,617366,,,manufacturer,CDGM-AGF-NZHAGEN-MIRROR,glass code from .agf.
CDGM-F3,dPgF,-0.0026,,,manufacturer,CDGM-AGF-NZHAGEN-MIRROR,.agf ED record (dPgF).
CDGM-F3,wl_min_um,0.365,um,,manufacturer,CDGM-AGF-NZHAGEN-MIRROR,.agf LD lower wavelength limit.
CDGM-F3,wl_max_um,1.014,um,,manufacturer,CDGM-AGF-NZHAGEN-MIRROR,.agf LD upper wavelength limit.
CDGM-F4,refractive_index_nd,1.62005,,587.6,manufacturer,CDGM-AGF-NZHAGEN-MIRROR,nd from .agf NM record.
CDGM-F4,abbe_number_vd,36.35,,587.6,manufacturer,CDGM-AGF-NZHAGEN-MIRROR,Vd from .agf NM record.
CDGM-F4,glass_code,620364,,,manufacturer,CDGM-AGF-NZHAGEN-MIRROR,glass code from .agf.
CDGM-F4,dPgF,0.0,,,manufacturer,CDGM-AGF-NZHAGEN-MIRROR,.agf ED record (dPgF).
CDGM-F4,wl_min_um,0.365,um,,manufacturer,CDGM-AGF-NZHAGEN-MIRROR,.agf LD lower wavelength limit.
CDGM-F4,wl_max_um,0.7065,um,,manufacturer,CDGM-AGF-NZHAGEN-MIRROR,.agf LD upper wavelength limit.
CDGM-H-F4,refractive_index_nd,1.62005,,587.6,manufacturer,CDGM-AGF-NZHAGEN-MIRROR,nd from .agf NM record.
CDGM-H-F4,abbe_number_vd,36.35,,587.6,manufacturer,CDGM-AGF-NZHAGEN-MIRROR,Vd from .agf NM record.
CDGM-H-F4,glass_code,620364,,,manufacturer,CDGM-AGF-NZHAGEN-MIRROR,glass code from .agf.
CDGM-H-F4,dPgF,0.0024,,,manufacturer,CDGM-AGF-NZHAGEN-MIRROR,.agf ED record (dPgF).
CDGM-H-F4,wl_min_um,0.365,um,,manufacturer,CDGM-AGF-NZHAGEN-MIRROR,.agf LD lower wavelength limit.
CDGM-H-F4,wl_max_um,1.014,um,,manufacturer,CDGM-AGF-NZHAGEN-MIRROR,.agf LD upper wavelength limit.
CDGM-F5,refractive_index_nd,1.62435,,587.6,manufacturer,CDGM-AGF-NZHAGEN-MIRROR,nd from .agf NM record.
CDGM-F5,abbe_number_vd,35.92,,587.6,manufacturer,CDGM-AGF-NZHAGEN-MIRROR,Vd from .agf NM record.
CDGM-F5,glass_code,624359,,,manufacturer,CDGM-AGF-NZHAGEN-MIRROR,glass code from .agf.
CDGM-F5,dPgF,-0.0034,,,manufacturer,CDGM-AGF-NZHAGEN-MIRROR,.agf ED record (dPgF).
CDGM-F5,wl_min_um,0.365,um,,manufacturer,CDGM-AGF-NZHAGEN-MIRROR,.agf LD lower wavelength limit.
CDGM-F5,wl_max_um,1.014,um,,manufacturer,CDGM-AGF-NZHAGEN-MIRROR,.agf LD upper wavelength limit.
CDGM-F6,refractive_index_nd,1.62495,,587.6,manufacturer,CDGM-AGF-NZHAGEN-MIRROR,nd from .agf NM record.
CDGM-F6,abbe_number_vd,35.57,,587.6,manufacturer,CDGM-AGF-NZHAGEN-MIRROR,Vd from .agf NM record.
CDGM-F6,glass_code,625356,,,manufacturer,CDGM-AGF-NZHAGEN-MIRROR,glass code from .agf.
CDGM-F6,dPgF,0.0002,,,manufacturer,CDGM-AGF-NZHAGEN-MIRROR,.agf ED record (dPgF).
CDGM-F6,wl_min_um,0.365,um,,manufacturer,CDGM-AGF-NZHAGEN-MIRROR,.agf LD lower wavelength limit.
CDGM-F6,wl_max_um,0.7065,um,,manufacturer,CDGM-AGF-NZHAGEN-MIRROR,.agf LD upper wavelength limit.
CDGM-F7,refractive_index_nd,1.63636,,587.6,manufacturer,CDGM-AGF-NZHAGEN-MIRROR,nd from .agf NM record.
CDGM-F7,abbe_number_vd,35.35,,587.6,manufacturer,CDGM-AGF-NZHAGEN-MIRROR,Vd from .agf NM record.
CDGM-F7,glass_code,636354,,,manufacturer,CDGM-AGF-NZHAGEN-MIRROR,glass code from .agf.
CDGM-F7,dPgF,0.0006,,,manufacturer,CDGM-AGF-NZHAGEN-MIRROR,.agf ED record (dPgF).
CDGM-F7,wl_min_um,0.365,um,,manufacturer,CDGM-AGF-NZHAGEN-MIRROR,.agf LD lower wavelength limit.
CDGM-F7,wl_max_um,0.7065,um,,manufacturer,CDGM-AGF-NZHAGEN-MIRROR,.agf LD upper wavelength limit.
CDGM-F13,refractive_index_nd,1.62588,,587.6,manufacturer,CDGM-AGF-NZHAGEN-MIRROR,nd from .agf NM record.
CDGM-F13,abbe_number_vd,35.7,,587.6,manufacturer,CDGM-AGF-NZHAGEN-MIRROR,Vd from .agf NM record.
CDGM-F13,glass_code,626357,,,manufacturer,CDGM-AGF-NZHAGEN-MIRROR,glass code from .agf.
CDGM-F13,dPgF,-0.0008,,,manufacturer,CDGM-AGF-NZHAGEN-MIRROR,.agf ED record (dPgF).
CDGM-F13,wl_min_um,0.365,um,,manufacturer,CDGM-AGF-NZHAGEN-MIRROR,.agf LD lower wavelength limit.
CDGM-F13,wl_max_um,0.7065,um,,manufacturer,CDGM-AGF-NZHAGEN-MIRROR,.agf LD upper wavelength limit.
CDGM-H-F13,refractive_index_nd,1.62588,,587.6,manufacturer,CDGM-AGF-NZHAGEN-MIRROR,nd from .agf NM record.
CDGM-H-F13,abbe_number_vd,35.7,,587.6,manufacturer,CDGM-AGF-NZHAGEN-MIRROR,Vd from .agf NM record.
CDGM-H-F13,glass_code,626357,,,manufacturer,CDGM-AGF-NZHAGEN-MIRROR,glass code from .agf.
CDGM-H-F13,dPgF,0.0039,,,manufacturer,CDGM-AGF-NZHAGEN-MIRROR,.agf ED record (dPgF).
CDGM-H-F13,wl_min_um,0.365,um,,manufacturer,CDGM-AGF-NZHAGEN-MIRROR,.agf LD lower wavelength limit.
CDGM-H-F13,wl_max_um,1.014,um,,manufacturer,CDGM-AGF-NZHAGEN-MIRROR,.agf LD upper wavelength limit.
CDGM-H-F51,refractive_index_nd,1.6398,,587.6,manufacturer,CDGM-AGF-NZHAGEN-MIRROR,nd from .agf NM record.
CDGM-H-F51,abbe_number_vd,34.46,,587.6,manufacturer,CDGM-AGF-NZHAGEN-MIRROR,Vd from .agf NM record.
CDGM-H-F51,glass_code,640345,,,manufacturer,CDGM-AGF-NZHAGEN-MIRROR,glass code from .agf.
CDGM-H-F51,dPgF,0.005,,,manufacturer,CDGM-AGF-NZHAGEN-MIRROR,.agf ED record (dPgF).
CDGM-H-F51,wl_min_um,0.365,um,,manufacturer,CDGM-AGF-NZHAGEN-MIRROR,.agf LD lower wavelength limit.
CDGM-H-F51,wl_max_um,0.7065,um,,manufacturer,CDGM-AGF-NZHAGEN-MIRROR,.agf LD upper wavelength limit.
CDGM-BAF2,refractive_index_nd,1.5697,,587.6,manufacturer,CDGM-AGF-NZHAGEN-MIRROR,nd from .agf NM record.
CDGM-BAF2,abbe_number_vd,49.45,,587.6,manufacturer,CDGM-AGF-NZHAGEN-MIRROR,Vd from .agf NM record.
CDGM-BAF2,glass_code,570495,,,manufacturer,CDGM-AGF-NZHAGEN-MIRROR,glass code from .agf.
CDGM-BAF2,dPgF,-0.0007,,,manufacturer,CDGM-AGF-NZHAGEN-MIRROR,.agf ED record (dPgF).
CDGM-BAF2,wl_min_um,0.365,um,,manufacturer,CDGM-AGF-NZHAGEN-MIRROR,.agf LD lower wavelength limit.
CDGM-BAF2,wl_max_um,1.014,um,,manufacturer,CDGM-AGF-NZHAGEN-MIRROR,.agf LD upper wavelength limit.
CDGM-BAF3,refractive_index_nd,1.5796,,587.6,manufacturer,CDGM-AGF-NZHAGEN-MIRROR,nd from .agf NM record.
CDGM-BAF3,abbe_number_vd,53.87,,587.6,manufacturer,CDGM-AGF-NZHAGEN-MIRROR,Vd from .agf NM record.
CDGM-BAF3,glass_code,580539,,,manufacturer,CDGM-AGF-NZHAGEN-MIRROR,glass code from .agf.
