Repository: br24563/Glass-Match

# GlassMatch
Open-source optical glass selection, comparison, and material database.
**2,959 materials · 18 source collections · 364 traceable sources** · data
version pinned by [`MANIFEST.json`](data/normalized/MANIFEST.json) ·
[how the data is validated](docs/VALIDATION.md) — search,
rank, compare, and inspect provenance for oxide glasses, crystals, IR
materials, polymers, and moldables.
> Screenshots captured from a live run (`start.bat`); regenerate with
> `python scripts/capture_screenshots.py` (needs `pip install playwright` and a
> local Microsoft Edge install).

File: data/normalized/properties.csv (part 16 of 41)
glass_id,property,value,unit,reference_wavelength_nm,data_type,source_id,notes
CDGM-BAF3,dPgF,-0.0009,,,manufacturer,CDGM-AGF-NZHAGEN-MIRROR,.agf ED record (dPgF).
CDGM-BAF3,wl_min_um,0.365,um,,manufacturer,CDGM-AGF-NZHAGEN-MIRROR,.agf LD lower wavelength limit.
CDGM-BAF3,wl_max_um,0.7065,um,,manufacturer,CDGM-AGF-NZHAGEN-MIRROR,.agf LD upper wavelength limit.
CDGM-BAF4,refractive_index_nd,1.58271,,587.6,manufacturer,CDGM-AGF-NZHAGEN-MIRROR,nd from .agf NM record.
CDGM-BAF4,abbe_number_vd,46.47,,587.6,manufacturer,CDGM-AGF-NZHAGEN-MIRROR,Vd from .agf NM record.
CDGM-BAF4,glass_code,583465,,,manufacturer,CDGM-AGF-NZHAGEN-MIRROR,glass code from .agf.
CDGM-BAF4,dPgF,0.0007,,,manufacturer,CDGM-AGF-NZHAGEN-MIRROR,.agf ED record (dPgF).
CDGM-BAF4,wl_min_um,0.365,um,,manufacturer,CDGM-AGF-NZHAGEN-MIRROR,.agf LD lower wavelength limit.
CDGM-BAF4,wl_max_um,0.7065,um,,manufacturer,CDGM-AGF-NZHAGEN-MIRROR,.agf LD upper wavelength limit.
CDGM-BAF5,refractive_index_nd,1.60562,,587.6,manufacturer,CDGM-AGF-NZHAGEN-MIRROR,nd from .agf NM record.
CDGM-BAF5,abbe_number_vd,43.88,,587.6,manufacturer,CDGM-AGF-NZHAGEN-MIRROR,Vd from .agf NM record.
CDGM-BAF5,glass_code,606439,,,manufacturer,CDGM-AGF-NZHAGEN-MIRROR,glass code from .agf.
CDGM-BAF5,dPgF,-0.0008,,,manufacturer,CDGM-AGF-NZHAGEN-MIRROR,.agf ED record (dPgF).
CDGM-BAF5,wl_min_um,0.365,um,,manufacturer,CDGM-AGF-NZHAGEN-MIRROR,.agf LD lower wavelength limit.
CDGM-BAF5,wl_max_um,1.014,um,,manufacturer,CDGM-AGF-NZHAGEN-MIRROR,.agf LD upper wavelength limit.
CDGM-BAF6,refractive_index_nd,1.60801,,587.6,manufacturer,CDGM-AGF-NZHAGEN-MIRROR,nd from .agf NM record.
CDGM-BAF6,abbe_number_vd,46.21,,587.6,manufacturer,CDGM-AGF-NZHAGEN-MIRROR,Vd from .agf NM record.
CDGM-BAF6,glass_code,608462,,,manufacturer,CDGM-AGF-NZHAGEN-MIRROR,glass code from .agf.
CDGM-BAF6,dPgF,-0.0005,,,manufacturer,CDGM-AGF-NZHAGEN-MIRROR,.agf ED record (dPgF).
CDGM-BAF6,wl_min_um,0.365,um,,manufacturer,CDGM-AGF-NZHAGEN-MIRROR,.agf LD lower wavelength limit.
CDGM-BAF6,wl_max_um,0.7065,um,,manufacturer,CDGM-AGF-NZHAGEN-MIRROR,.agf LD upper wavelength limit.
CDGM-BAF7,refractive_index_nd,1.61413,,587.6,manufacturer,CDGM-AGF-NZHAGEN-MIRROR,nd from .agf NM record.
CDGM-BAF7,abbe_number_vd,40.03,,587.6,manufacturer,CDGM-AGF-NZHAGEN-MIRROR,Vd from .agf NM record.
CDGM-BAF7,glass_code,614400,,,manufacturer,CDGM-AGF-NZHAGEN-MIRROR,glass code from .agf.
CDGM-BAF7,dPgF,0.0001,,,manufacturer,CDGM-AGF-NZHAGEN-MIRROR,.agf ED record (dPgF).
CDGM-BAF7,wl_min_um,0.365,um,,manufacturer,CDGM-AGF-NZHAGEN-MIRROR,.agf LD lower wavelength limit.
CDGM-BAF7,wl_max_um,0.7065,um,,manufacturer,CDGM-AGF-NZHAGEN-MIRROR,.agf LD upper wavelength limit.
CDGM-BAF8,refractive_index_nd,1.62604,,587.6,manufacturer,CDGM-AGF-NZHAGEN-MIRROR,nd from .agf NM record.
CDGM-BAF8,abbe_number_vd,39.1,,587.6,manufacturer,CDGM-AGF-NZHAGEN-MIRROR,Vd from .agf NM record.
CDGM-BAF8,glass_code,626391,,,manufacturer,CDGM-AGF-NZHAGEN-MIRROR,glass code from .agf.
CDGM-BAF8,dPgF,-0.0005,,,manufacturer,CDGM-AGF-NZHAGEN-MIRROR,.agf ED record (dPgF).
CDGM-BAF8,wl_min_um,0.365,um,,manufacturer,CDGM-AGF-NZHAGEN-MIRROR,.agf LD lower wavelength limit.
CDGM-BAF8,wl_max_um,0.7065,um,,manufacturer,CDGM-AGF-NZHAGEN-MIRROR,.agf LD upper wavelength limit.
CDGM-ZBAF1,refractive_index_nd,1.62231,,587.6,manufacturer,CDGM-AGF-NZHAGEN-MIRROR,nd from .agf NM record.
CDGM-ZBAF1,abbe_number_vd,53.14,,587.6,manufacturer,CDGM-AGF-NZHAGEN-MIRROR,Vd from .agf NM record.
CDGM-ZBAF1,glass_code,622531,,,manufacturer,CDGM-AGF-NZHAGEN-MIRROR,glass code from .agf.
CDGM-ZBAF1,dPgF,-0.001,,,manufacturer,CDGM-AGF-NZHAGEN-MIRROR,.agf ED record (dPgF).
CDGM-ZBAF1,wl_min_um,0.365,um,,manufacturer,CDGM-AGF-NZHAGEN-MIRROR,.agf LD lower wavelength limit.
CDGM-ZBAF1,wl_max_um,0.7065,um,,manufacturer,CDGM-AGF-NZHAGEN-MIRROR,.agf LD upper wavelength limit.
CDGM-H-ZBAF1,refractive_index_nd,1.6223,,587.6,manufacturer,CDGM-AGF-NZHAGEN-MIRROR,nd from .agf NM record.
CDGM-H-ZBAF1,abbe_number_vd,53.17,,587.6,manufacturer,CDGM-AGF-NZHAGEN-MIRROR,Vd from .agf NM record.
CDGM-H-ZBAF1,glass_code,622532,,,manufacturer,CDGM-AGF-NZHAGEN-MIRROR,glass code from .agf.
CDGM-H-ZBAF1,dPgF,0.001,,,manufacturer,CDGM-AGF-NZHAGEN-MIRROR,.agf ED record (dPgF).
CDGM-H-ZBAF1,wl_min_um,0.365,um,,manufacturer,CDGM-AGF-NZHAGEN-MIRROR,.agf LD lower wavelength limit.
CDGM-H-ZBAF1,wl_max_um,1.014,um,,manufacturer,CDGM-AGF-NZHAGEN-MIRROR,.agf LD upper wavelength limit.
CDGM-ZBAF2,refractive_index_nd,1.63962,,587.6,manufacturer,CDGM-AGF-NZHAGEN-MIRROR,nd from .agf NM record.
CDGM-ZBAF2,abbe_number_vd,48.27,,587.6,manufacturer,CDGM-AGF-NZHAGEN-MIRROR,Vd from .agf NM record.
CDGM-ZBAF2,glass_code,640483,,,manufacturer,CDGM-AGF-NZHAGEN-MIRROR,glass code from .agf.
CDGM-ZBAF2,dPgF,-0.002,,,manufacturer,CDGM-AGF-NZHAGEN-MIRROR,.agf ED record (dPgF).
CDGM-ZBAF2,wl_min_um,0.365,um,,manufacturer,CDGM-AGF-NZHAGEN-MIRROR,.agf LD lower wavelength limit.
CDGM-ZBAF2,wl_max_um,0.7065,um,,manufacturer,CDGM-AGF-NZHAGEN-MIRROR,.agf LD upper wavelength limit.
CDGM-H-ZBAF3,refractive_index_nd,1.65691,,587.6,manufacturer,CDGM-AGF-NZHAGEN-MIRROR,nd from .agf NM record.
CDGM-H-ZBAF3,abbe_number_vd,51.12,,587.6,manufacturer,CDGM-AGF-NZHAGEN-MIRROR,Vd from .agf NM record.
CDGM-H-ZBAF3,glass_code,657511,,,manufacturer,CDGM-AGF-NZHAGEN-MIRROR,glass code from .agf.
CDGM-H-ZBAF3,dPgF,-0.0018,,,manufacturer,CDGM-AGF-NZHAGEN-MIRROR,.agf ED record (dPgF).
CDGM-H-ZBAF3,wl_min_um,0.365,um,,manufacturer,CDGM-AGF-NZHAGEN-MIRROR,.agf LD lower wavelength limit.
CDGM-H-ZBAF3,wl_max_um,0.7065,um,,manufacturer,CDGM-AGF-NZHAGEN-MIRROR,.agf LD upper wavelength limit.
CDGM-ZBAF4,refractive_index_nd,1.66426,,587.6,manufacturer,CDGM-AGF-NZHAGEN-MIRROR,nd from .agf NM record.
CDGM-ZBAF4,abbe_number_vd,35.45,,587.6,manufacturer,CDGM-AGF-NZHAGEN-MIRROR,Vd from .agf NM record.
CDGM-ZBAF4,glass_code,664355,,,manufacturer,CDGM-AGF-NZHAGEN-MIRROR,glass code from .agf.
CDGM-ZBAF4,dPgF,-0.0023,,,manufacturer,CDGM-AGF-NZHAGEN-MIRROR,.agf ED record (dPgF).
CDGM-ZBAF4,wl_min_um,0.365,um,,manufacturer,CDGM-AGF-NZHAGEN-MIRROR,.agf LD lower wavelength limit.
CDGM-ZBAF4,wl_max_um,1.014,um,,manufacturer,CDGM-AGF-NZHAGEN-MIRROR,.agf LD upper wavelength limit.
CDGM-H-ZBAF5,refractive_index_nd,1.67103,,587.6,manufacturer,CDGM-AGF-NZHAGEN-MIRROR,nd from .agf NM record.
CDGM-H-ZBAF5,abbe_number_vd,47.29,,587.6,manufacturer,CDGM-AGF-NZHAGEN-MIRROR,Vd from .agf NM record.
CDGM-H-ZBAF5,glass_code,671473,,,manufacturer,CDGM-AGF-NZHAGEN-MIRROR,glass code from .agf.
CDGM-H-ZBAF5,dPgF,-0.001,,,manufacturer,CDGM-AGF-NZHAGEN-MIRROR,.agf ED record (dPgF).
CDGM-H-ZBAF5,wl_min_um,0.365,um,,manufacturer,CDGM-AGF-NZHAGEN-MIRROR,.agf LD lower wavelength limit.
CDGM-H-ZBAF5,wl_max_um,1.014,um,,manufacturer,CDGM-AGF-NZHAGEN-MIRROR,.agf LD upper wavelength limit.
CDGM-H-ZBAF16,refractive_index_nd,1.66672,,587.6,manufacturer,CDGM-AGF-NZHAGEN-MIRROR,nd from .agf NM record.
CDGM-H-ZBAF16,abbe_number_vd,48.42,,587.6,manufacturer,CDGM-AGF-NZHAGEN-MIRROR,Vd from .agf NM record.
CDGM-H-ZBAF16,glass_code,667484,,,manufacturer,CDGM-AGF-NZHAGEN-MIRROR,glass code from .agf.
CDGM-H-ZBAF16,dPgF,-0.0034,,,manufacturer,CDGM-AGF-NZHAGEN-MIRROR,.agf ED record (dPgF).
CDGM-H-ZBAF16,wl_min_um,0.365,um,,manufacturer,CDGM-AGF-NZHAGEN-MIRROR,.agf LD lower wavelength limit.
CDGM-H-ZBAF16,wl_max_um,1.014,um,,manufacturer,CDGM-AGF-NZHAGEN-MIRROR,.agf LD upper wavelength limit.
CDGM-H-ZBAF20,refractive_index_nd,1.70154,,587.6,manufacturer,CDGM-AGF-NZHAGEN-MIRROR,nd from .agf NM record.
CDGM-H-ZBAF20,abbe_number_vd,41.15,,587.6,manufacturer,CDGM-AGF-NZHAGEN-MIRROR,Vd from .agf NM record.
CDGM-H-ZBAF20,glass_code,702412,,,manufacturer,CDGM-AGF-NZHAGEN-MIRROR,glass code from .agf.
CDGM-H-ZBAF20,dPgF,0.0021,,,manufacturer,CDGM-AGF-NZHAGEN-MIRROR,.agf ED record (dPgF).
CDGM-H-ZBAF20,wl_min_um,0.365,um,,manufacturer,CDGM-AGF-NZHAGEN-MIRROR,.agf LD lower wavelength limit.
CDGM-H-ZBAF20,wl_max_um,1.014,um,,manufacturer,CDGM-AGF-NZHAGEN-MIRROR,.agf LD upper wavelength limit.
CDGM-H-ZBAF21,refractive_index_nd,1.72341,,587.6,manufacturer,CDGM-AGF-NZHAGEN-MIRROR,nd from .agf NM record.
CDGM-H-ZBAF21,abbe_number_vd,37.99,,587.6,manufacturer,CDGM-AGF-NZHAGEN-MIRROR,Vd from .agf NM record.
CDGM-H-ZBAF21,glass_code,723380,,,manufacturer,CDGM-AGF-NZHAGEN-MIRROR,glass code from .agf.
CDGM-H-ZBAF21,dPgF,0.0014,,,manufacturer,CDGM-AGF-NZHAGEN-MIRROR,.agf ED record (dPgF).
CDGM-H-ZBAF21,wl_min_um,0.365,um,,manufacturer,CDGM-AGF-NZHAGEN-MIRROR,.agf LD lower wavelength limit.
CDGM-H-ZBAF21,wl_max_um,1.014,um,,manufacturer,CDGM-AGF-NZHAGEN-MIRROR,.agf LD upper wavelength limit.
CDGM-H-ZBAF50,refractive_index_nd,1.65844,,587.6,manufacturer,CDGM-AGF-NZHAGEN-MIRROR,nd from .agf NM record.
CDGM-H-ZBAF50,abbe_number_vd,50.85,,587.6,manufacturer,CDGM-AGF-NZHAGEN-MIRROR,Vd from .agf NM record.
CDGM-H-ZBAF50,glass_code,658509,,,manufacturer,CDGM-AGF-NZHAGEN-MIRROR,glass code from .agf.
CDGM-H-ZBAF50,dPgF,-0.0017,,,manufacturer,CDGM-AGF-NZHAGEN-MIRROR,.agf ED record (dPgF).
CDGM-H-ZBAF50,wl_min_um,0.365,um,,manufacturer,CDGM-AGF-NZHAGEN-MIRROR,.agf LD lower wavelength limit.
CDGM-H-ZBAF50,wl_max_um,0.7065,um,,manufacturer,CDGM-AGF-NZHAGEN-MIRROR,.agf LD upper wavelength limit.
CDGM-H-ZBAF52,refractive_index_nd,1.67003,,587.6,manufacturer,CDGM-AGF-NZHAGEN-MIRROR,nd from .agf NM record.
CDGM-H-ZBAF52,abbe_number_vd,47.2,,587.6,manufacturer,CDGM-AGF-NZHAGEN-MIRROR,Vd from .agf NM record.
CDGM-H-ZBAF52,glass_code,670472,,,manufacturer,CDGM-AGF-NZHAGEN-MIRROR,glass code from .agf.
CDGM-H-ZBAF52,dPgF,-0.0013,,,manufacturer,CDGM-AGF-NZHAGEN-MIRROR,.agf ED record (dPgF).
CDGM-H-ZBAF52,wl_min_um,0.365,um,,manufacturer,CDGM-AGF-NZHAGEN-MIRROR,.agf LD lower wavelength limit.
CDGM-H-ZBAF52,wl_max_um,0.7065,um,,manufacturer,CDGM-AGF-NZHAGEN-MIRROR,.agf LD upper wavelength limit.
CDGM-ZF1,refractive_index_nd,1.64769,,587.6,manufacturer,CDGM-AGF-NZHAGEN-MIRROR,nd from .agf NM record.
CDGM-ZF1,abbe_number_vd,33.84,,587.6,manufacturer,CDGM-AGF-NZHAGEN-MIRROR,Vd from .agf NM record.
CDGM-ZF1,glass_code,648338,,,manufacturer,CDGM-AGF-NZHAGEN-MIRROR,glass code from .agf.
CDGM-ZF1,dPgF,0.0006,,,manufacturer,CDGM-AGF-NZHAGEN-MIRROR,.agf ED record (dPgF).
CDGM-ZF1,wl_min_um,0.365,um,,manufacturer,CDGM-AGF-NZHAGEN-MIRROR,.agf LD lower wavelength limit.
CDGM-ZF1,wl_max_um,0.7065,um,,manufacturer,CDGM-AGF-NZHAGEN-MIRROR,.agf LD upper wavelength limit.
CDGM-H-ZF1,refractive_index_nd,1.64769,,587.6,manufacturer,CDGM-AGF-NZHAGEN-MIRROR,nd from .agf NM record.
CDGM-H-ZF1,abbe_number_vd,33.84,,587.6,manufacturer,CDGM-AGF-NZHAGEN-MIRROR,Vd from .agf NM record.
CDGM-H-ZF1,glass_code,648338,,,manufacturer,CDGM-AGF-NZHAGEN-MIRROR,glass code from .agf.
CDGM-H-ZF1,dPgF,0.0038,,,manufacturer,CDGM-AGF-NZHAGEN-MIRROR,.agf ED record (dPgF).
CDGM-H-ZF1,wl_min_um,0.365,um,,manufacturer,CDGM-AGF-NZHAGEN-MIRROR,.agf LD lower wavelength limit.
CDGM-H-ZF1,wl_max_um,1.014,um,,manufacturer,CDGM-AGF-NZHAGEN-MIRROR,.agf LD upper wavelength limit.
CDGM-ZF2,refractive_index_nd,1.6727,,587.6,manufacturer,CDGM-AGF-NZHAGEN-MIRROR,nd from .agf NM record.
CDGM-ZF2,abbe_number_vd,32.17,,587.6,manufacturer,CDGM-AGF-NZHAGEN-MIRROR,Vd from .agf NM record.
CDGM-ZF2,glass_code,673322,,,manufacturer,CDGM-AGF-NZHAGEN-MIRROR,glass code from .agf.
CDGM-ZF2,dPgF,-0.0014,,,manufacturer,CDGM-AGF-NZHAGEN-MIRROR,.agf ED record (dPgF).
CDGM-ZF2,wl_min_um,0.365,um,,manufacturer,CDGM-AGF-NZHAGEN-MIRROR,.agf LD lower wavelength limit.
CDGM-ZF2,wl_max_um,1.014,um,,manufacturer,CDGM-AGF-NZHAGEN-MIRROR,.agf LD upper wavelength limit.
CDGM-H-ZF2,refractive_index_nd,1.6727,,587.6,manufacturer,CDGM-AGF-NZHAGEN-MIRROR,nd from .agf NM record.
CDGM-H-ZF2,abbe_number_vd,32.17,,587.6,manufacturer,CDGM-AGF-NZHAGEN-MIRROR,Vd from .agf NM record.
CDGM-H-ZF2,glass_code,673322,,,manufacturer,CDGM-AGF-NZHAGEN-MIRROR,glass code from .agf.
CDGM-H-ZF2,dPgF,0.0088,,,manufacturer,CDGM-AGF-NZHAGEN-MIRROR,.agf ED record (dPgF).
CDGM-H-ZF2,wl_min_um,0.365,um,,manufacturer,CDGM-AGF-NZHAGEN-MIRROR,.agf LD lower wavelength limit.
CDGM-H-ZF2,wl_max_um,1.014,um,,manufacturer,CDGM-AGF-NZHAGEN-MIRROR,.agf LD upper wavelength limit.
CDGM-ZF3,refractive_index_nd,1.71736,,587.6,manufacturer,CDGM-AGF-NZHAGEN-MIRROR,nd from .agf NM record.
CDGM-ZF3,abbe_number_vd,29.5,,587.6,manufacturer,CDGM-AGF-NZHAGEN-MIRROR,Vd from .agf NM record.
CDGM-ZF3,glass_code,717295,,,manufacturer,CDGM-AGF-NZHAGEN-MIRROR,glass code from .agf.
CDGM-ZF3,dPgF,0.0012,,,manufacturer,CDGM-AGF-NZHAGEN-MIRROR,.agf ED record (dPgF).
CDGM-ZF3,wl_min_um,0.365,um,,manufacturer,CDGM-AGF-NZHAGEN-MIRROR,.agf LD lower wavelength limit.
CDGM-ZF3,wl_max_um,1.014,um,,manufacturer,CDGM-AGF-NZHAGEN-MIRROR,.agf LD upper wavelength limit.
CDGM-H-ZF3,refractive_index_nd,1.71736,,587.6,manufacturer,CDGM-AGF-NZHAGEN-MIRROR,nd from .agf NM record.
CDGM-H-ZF3,abbe_number_vd,29.5,,587.6,manufacturer,CDGM-AGF-NZHAGEN-MIRROR,Vd from .agf NM record.
CDGM-H-ZF3,glass_code,717295,,,manufacturer,CDGM-AGF-NZHAGEN-MIRROR,glass code from .agf.
CDGM-H-ZF3,dPgF,0.0065,,,manufacturer,CDGM-AGF-NZHAGEN-MIRROR,.agf ED record (dPgF).
CDGM-H-ZF3,wl_min_um,0.365,um,,manufacturer,CDGM-AGF-NZHAGEN-MIRROR,.agf LD lower wavelength limit.
CDGM-H-ZF3,wl_max_um,1.014,um,,manufacturer,CDGM-AGF-NZHAGEN-MIRROR,.agf LD upper wavelength limit.
CDGM-ZF4,refractive_index_nd,1.72825,,587.6,manufacturer,CDGM-AGF-NZHAGEN-MIRROR,nd from .agf NM record.
CDGM-ZF4,abbe_number_vd,28.32,,587.6,manufacturer,CDGM-AGF-NZHAGEN-MIRROR,Vd from .agf NM record.
CDGM-ZF4,glass_code,728283,,,manufacturer,CDGM-AGF-NZHAGEN-MIRROR,glass code from .agf.
CDGM-ZF4,dPgF,0.0064,,,manufacturer,CDGM-AGF-NZHAGEN-MIRROR,.agf ED record (dPgF).
CDGM-ZF4,wl_min_um,0.365,um,,manufacturer,CDGM-AGF-NZHAGEN-MIRROR,.agf LD lower wavelength limit.
CDGM-ZF4,wl_max_um,1.014,um,,manufacturer,CDGM-AGF-NZHAGEN-MIRROR,.agf LD upper wavelength limit.
CDGM-H-ZF4,refractive_index_nd,1.72825,,587.6,manufacturer,CDGM-AGF-NZHAGEN-MIRROR,nd from .agf NM record.
CDGM-H-ZF4,abbe_number_vd,28.32,,587.6,manufacturer,CDGM-AGF-NZHAGEN-MIRROR,Vd from .agf NM record.
CDGM-H-ZF4,glass_code,728283,,,manufacturer,CDGM-AGF-NZHAGEN-MIRROR,glass code from .agf.
CDGM-H-ZF4,dPgF,0.0065,,,manufacturer,CDGM-AGF-NZHAGEN-MIRROR,.agf ED record (dPgF).
CDGM-H-ZF4,wl_min_um,0.365,um,,manufacturer,CDGM-AGF-NZHAGEN-MIRROR,.agf LD lower wavelength limit.
CDGM-H-ZF4,wl_max_um,1.014,um,,manufacturer,CDGM-AGF-NZHAGEN-MIRROR,.agf LD upper wavelength limit.
CDGM-ZF5,refractive_index_nd,1.74,,587.6,manufacturer,CDGM-AGF-NZHAGEN-MIRROR,nd from .agf NM record.
CDGM-ZF5,abbe_number_vd,28.24,,587.6,manufacturer,CDGM-AGF-NZHAGEN-MIRROR,Vd from .agf NM record.
CDGM-ZF5,glass_code,740282,,,manufacturer,CDGM-AGF-NZHAGEN-MIRROR,glass code from .agf.
CDGM-ZF5,dPgF,0.0039,,,manufacturer,CDGM-AGF-NZHAGEN-MIRROR,.agf ED record (dPgF).
CDGM-ZF5,wl_min_um,0.365,um,,manufacturer,CDGM-AGF-NZHAGEN-MIRROR,.agf LD lower wavelength limit.
CDGM-ZF5,wl_max_um,0.7065,um,,manufacturer,CDGM-AGF-NZHAGEN-MIRROR,.agf LD upper wavelength limit.
CDGM-H-ZF5,refractive_index_nd,1.74,,587.6,manufacturer,CDGM-AGF-NZHAGEN-MIRROR,nd from .agf NM record.
CDGM-H-ZF5,abbe_number_vd,28.3,,587.6,manufacturer,CDGM-AGF-NZHAGEN-MIRROR,Vd from .agf NM record.
CDGM-H-ZF5,glass_code,740283,,,manufacturer,CDGM-AGF-NZHAGEN-MIRROR,glass code from .agf.
CDGM-H-ZF5,dPgF,0.0112,,,manufacturer,CDGM-AGF-NZHAGEN-MIRROR,.agf ED record (dPgF).
CDGM-H-ZF5,wl_min_um,0.365,um,,manufacturer,CDGM-AGF-NZHAGEN-MIRROR,.agf LD lower wavelength limit.
CDGM-H-ZF5,wl_max_um,1.014,um,,manufacturer,CDGM-AGF-NZHAGEN-MIRROR,.agf LD upper wavelength limit.
CDGM-ZF6,refractive_index_nd,1.7552,,587.6,manufacturer,CDGM-AGF-NZHAGEN-MIRROR,nd from .agf NM record.
CDGM-ZF6,abbe_number_vd,27.53,,587.6,manufacturer,CDGM-AGF-NZHAGEN-MIRROR,Vd from .agf NM record.
CDGM-ZF6,glass_code,755275,,,manufacturer,CDGM-AGF-NZHAGEN-MIRROR,glass code from .agf.
CDGM-ZF6,dPgF,0.002,,,manufacturer,CDGM-AGF-NZHAGEN-MIRROR,.agf ED record (dPgF).
CDGM-ZF6,wl_min_um,0.365,um,,manufacturer,CDGM-AGF-NZHAGEN-MIRROR,.agf LD lower wavelength limit.
CDGM-ZF6,wl_max_um,1.014,um,,manufacturer,CDGM-AGF-NZHAGEN-MIRROR,.agf LD upper wavelength limit.
CDGM-H-ZF6,refractive_index_nd,1.7552,,587.6,manufacturer,CDGM-AGF-NZHAGEN-MIRROR,nd from .agf NM record.
CDGM-H-ZF6,abbe_number_vd,27.53,,587.6,manufacturer,CDGM-AGF-NZHAGEN-MIRROR,Vd from .agf NM record.
CDGM-H-ZF6,glass_code,755275,,,manufacturer,CDGM-AGF-NZHAGEN-MIRROR,glass code from .agf.
CDGM-H-ZF6,dPgF,0.0089,,,manufacturer,CDGM-AGF-NZHAGEN-MIRROR,.agf ED record (dPgF).
CDGM-H-ZF6,wl_min_um,0.365,um,,manufacturer,CDGM-AGF-NZHAGEN-MIRROR,.agf LD lower wavelength limit.
CDGM-H-ZF6,wl_max_um,1.014,um,,manufacturer,CDGM-AGF-NZHAGEN-MIRROR,.agf LD upper wavelength limit.
CDGM-ZF7L,refractive_index_nd,1.80518,,587.6,manufacturer,CDGM-AGF-NZHAGEN-MIRROR,nd from .agf NM record.
CDGM-ZF7L,abbe_number_vd,25.46,,587.6,manufacturer,CDGM-AGF-NZHAGEN-MIRROR,Vd from .agf NM record.
CDGM-ZF7L,glass_code,805255,,,manufacturer,CDGM-AGF-NZHAGEN-MIRROR,glass code from .agf.
CDGM-ZF7L,dPgF,0.0074,,,manufacturer,CDGM-AGF-NZHAGEN-MIRROR,.agf ED record (dPgF).
CDGM-ZF7L,wl_min_um,0.365,um,,manufacturer,CDGM-AGF-NZHAGEN-MIRROR,.agf LD lower wavelength limit.
CDGM-ZF7L,wl_max_um,1.014,um,,manufacturer,CDGM-AGF-NZHAGEN-MIRROR,.agf LD upper wavelength limit.
CDGM-H-ZF7LA,refractive_index_nd,1.80518,,587.6,manufacturer,CDGM-AGF-NZHAGEN-MIRROR,nd from .agf NM record.
CDGM-H-ZF7LA,abbe_number_vd,25.46,,587.6,manufacturer,CDGM-AGF-NZHAGEN-MIRROR,Vd from .agf NM record.
CDGM-H-ZF7LA,glass_code,805255,,,manufacturer,CDGM-AGF-NZHAGEN-MIRROR,glass code from .agf.
CDGM-H-ZF7LA,dPgF,0.0098,,,manufacturer,CDGM-AGF-NZHAGEN-MIRROR,.agf ED record (dPgF).
CDGM-H-ZF7LA,wl_min_um,0.365,um,,manufacturer,CDGM-AGF-NZHAGEN-MIRROR,.agf LD lower wavelength limit.
CDGM-H-ZF7LA,wl_max_um,1.014,um,,manufacturer,CDGM-AGF-NZHAGEN-MIRROR,.agf LD upper wavelength limit.
CDGM-ZF8,refractive_index_nd,1.65446,,587.6,manufacturer,CDGM-AGF-NZHAGEN-MIRROR,nd from .agf NM record.
CDGM-ZF8,abbe_number_vd,33.65,,587.6,manufacturer,CDGM-AGF-NZHAGEN-MIRROR,Vd from .agf NM record.
CDGM-ZF8,glass_code,654337,,,manufacturer,CDGM-AGF-NZHAGEN-MIRROR,glass code from .agf.
CDGM-ZF8,dPgF,-0.0001,,,manufacturer,CDGM-AGF-NZHAGEN-MIRROR,.agf ED record (dPgF).
CDGM-ZF8,wl_min_um,0.365,um,,manufacturer,CDGM-AGF-NZHAGEN-MIRROR,.agf LD lower wavelength limit.
CDGM-ZF8,wl_max_um,0.7065,um,,manufacturer,CDGM-AGF-NZHAGEN-MIRROR,.agf LD upper wavelength limit.
CDGM-ZF10,refractive_index_nd,1.68893,,587.6,manufacturer,CDGM-AGF-NZHAGEN-MIRROR,nd from .agf NM record.
CDGM-ZF10,abbe_number_vd,31.18,,587.6,manufacturer,CDGM-AGF-NZHAGEN-MIRROR,Vd from .agf NM record.
CDGM-ZF10,glass_code,689312,,,manufacturer,CDGM-AGF-NZHAGEN-MIRROR,glass code from .agf.
CDGM-ZF10,dPgF,-0.0002,,,manufacturer,CDGM-AGF-NZHAGEN-MIRROR,.agf ED record (dPgF).
CDGM-ZF10,wl_min_um,0.365,um,,manufacturer,CDGM-AGF-NZHAGEN-MIRROR,.agf LD lower wavelength limit.
CDGM-ZF10,wl_max_um,1.014,um,,manufacturer,CDGM-AGF-NZHAGEN-MIRROR,.agf LD upper wavelength limit.
CDGM-H-ZF10,refractive_index_nd,1.68893,,587.6,manufacturer,CDGM-AGF-NZHAGEN-MIRROR,nd from .agf NM record.
CDGM-H-ZF10,abbe_number_vd,31.16,,587.6,manufacturer,CDGM-AGF-NZHAGEN-MIRROR,Vd from .agf NM record.
CDGM-H-ZF10,glass_code,689312,,,manufacturer,CDGM-AGF-NZHAGEN-MIRROR,glass code from .agf.
CDGM-H-ZF10,dPgF,0.0063,,,manufacturer,CDGM-AGF-NZHAGEN-MIRROR,.agf ED record (dPgF).
CDGM-H-ZF10,wl_min_um,0.365,um,,manufacturer,CDGM-AGF-NZHAGEN-MIRROR,.agf LD lower wavelength limit.
CDGM-H-ZF10,wl_max_um,0.7065,um,,manufacturer,CDGM-AGF-NZHAGEN-MIRROR,.agf LD upper wavelength limit.
CDGM-ZF11,refractive_index_nd,1.69895,,587.6,manufacturer,CDGM-AGF-NZHAGEN-MIRROR,nd from .agf NM record.
CDGM-ZF11,abbe_number_vd,30.07,,587.6,manufacturer,CDGM-AGF-NZHAGEN-MIRROR,Vd from .agf NM record.
CDGM-ZF11,glass_code,699301,,,manufacturer,CDGM-AGF-NZHAGEN-MIRROR,glass code from .agf.
CDGM-ZF11,dPgF,0.0048,,,manufacturer,CDGM-AGF-NZHAGEN-MIRROR,.agf ED record (dPgF).
CDGM-ZF11,wl_min_um,0.365,um,,manufacturer,CDGM-AGF-NZHAGEN-MIRROR,.agf LD lower wavelength limit.
CDGM-ZF11,wl_max_um,0.7065,um,,manufacturer,CDGM-AGF-NZHAGEN-MIRROR,.agf LD upper wavelength limit.
CDGM-H-ZF11,refractive_index_nd,1.69894,,587.6,manufacturer,CDGM-AGF-NZHAGEN-MIRROR,nd from .agf NM record.
CDGM-H-ZF11,abbe_number_vd,30.05,,587.6,manufacturer,CDGM-AGF-NZHAGEN-MIRROR,Vd from .agf NM record.
CDGM-H-ZF11,glass_code,699301,,,manufacturer,CDGM-AGF-NZHAGEN-MIRROR,glass code from .agf.
CDGM-H-ZF11,dPgF,0.0083,,,manufacturer,CDGM-AGF-NZHAGEN-MIRROR,.agf ED record (dPgF).
CDGM-H-ZF11,wl_min_um,0.365,um,,manufacturer,CDGM-AGF-NZHAGEN-MIRROR,.agf LD lower wavelength limit.
CDGM-H-ZF11,wl_max_um,0.7065,um,,manufacturer,CDGM-AGF-NZHAGEN-MIRROR,.agf LD upper wavelength limit.
CDGM-ZF12,refractive_index_nd,1.76182,,587.6,manufacturer,CDGM-AGF-NZHAGEN-MIRROR,nd from .agf NM record.
CDGM-ZF12,abbe_number_vd,26.55,,587.6,manufacturer,CDGM-AGF-NZHAGEN-MIRROR,Vd from .agf NM record.
CDGM-ZF12,glass_code,762266,,,manufacturer,CDGM-AGF-NZHAGEN-MIRROR,glass code from .agf.
CDGM-ZF12,dPgF,0.0066,,,manufacturer,CDGM-AGF-NZHAGEN-MIRROR,.agf ED record (dPgF).
CDGM-ZF12,wl_min_um,0.365,um,,manufacturer,CDGM-AGF-NZHAGEN-MIRROR,.agf LD lower wavelength limit.
CDGM-ZF12,wl_max_um,1.014,um,,manufacturer,CDGM-AGF-NZHAGEN-MIRROR,.agf LD upper wavelength limit.
CDGM-H-ZF12,refractive_index_nd,1.76182,,587.6,manufacturer,CDGM-AGF-NZHAGEN-MIRROR,nd from .agf NM record.
CDGM-H-ZF12,abbe_number_vd,26.61,,587.6,manufacturer,CDGM-AGF-NZHAGEN-MIRROR,Vd from .agf NM record.
CDGM-H-ZF12,glass_code,762266,,,manufacturer,CDGM-AGF-NZHAGEN-MIRROR,glass code from .agf.
CDGM-H-ZF12,dPgF,0.0119,,,manufacturer,CDGM-AGF-NZHAGEN-MIRROR,.agf ED record (dPgF).
CDGM-H-ZF12,wl_min_um,0.365,um,,manufacturer,CDGM-AGF-NZHAGEN-MIRROR,.agf LD lower wavelength limit.
CDGM-H-ZF12,wl_max_um,1.014,um,,manufacturer,CDGM-AGF-NZHAGEN-MIRROR,.agf LD upper wavelength limit.
CDGM-ZF13,refractive_index_nd,1.78472,,587.6,manufacturer,CDGM-AGF-NZHAGEN-MIRROR,nd from .agf NM record.
CDGM-ZF13,abbe_number_vd,25.76,,587.6,manufacturer,CDGM-AGF-NZHAGEN-MIRROR,Vd from .agf NM record.
CDGM-ZF13,glass_code,785258,,,manufacturer,CDGM-AGF-NZHAGEN-MIRROR,glass code from .agf.
CDGM-ZF13,dPgF,0.008,,,manufacturer,CDGM-AGF-NZHAGEN-MIRROR,.agf ED record (dPgF).
CDGM-ZF13,wl_min_um,0.365,um,,manufacturer,CDGM-AGF-NZHAGEN-MIRROR,.agf LD lower wavelength limit.
CDGM-ZF13,wl_max_um,1.014,um,,manufacturer,CDGM-AGF-NZHAGEN-MIRROR,.agf LD upper wavelength limit.
CDGM-H-ZF13,refractive_index_nd,1.78472,,587.6,manufacturer,CDGM-AGF-NZHAGEN-MIRROR,nd from .agf NM record.
CDGM-H-ZF13,abbe_number_vd,25.72,,587.6,manufacturer,CDGM-AGF-NZHAGEN-MIRROR,Vd from .agf NM record.
CDGM-H-ZF13,glass_code,785257,,,manufacturer,CDGM-AGF-NZHAGEN-MIRROR,glass code from .agf.
CDGM-H-ZF13,dPgF,0.0149,,,manufacturer,CDGM-AGF-NZHAGEN-MIRROR,.agf ED record (dPgF).
CDGM-H-ZF13,wl_min_um,0.365,um,,manufacturer,CDGM-AGF-NZHAGEN-MIRROR,.agf LD lower wavelength limit.
CDGM-H-ZF13,wl_max_um,1.014,um,,manufacturer,CDGM-AGF-NZHAGEN-MIRROR,.agf LD upper wavelength limit.
CDGM-ZF50,refractive_index_nd,1.74077,,587.6,manufacturer,CDGM-AGF-NZHAGEN-MIRROR,nd from .agf NM record.
CDGM-ZF50,abbe_number_vd,27.76,,587.6,manufacturer,CDGM-AGF-NZHAGEN-MIRROR,Vd from .agf NM record.
CDGM-ZF50,glass_code,741278,,,manufacturer,CDGM-AGF-NZHAGEN-MIRROR,glass code from .agf.
CDGM-ZF50,dPgF,0.005,,,manufacturer,CDGM-AGF-NZHAGEN-MIRROR,.agf ED record (dPgF).
CDGM-ZF50,wl_min_um,0.365,um,,manufacturer,CDGM-AGF-NZHAGEN-MIRROR,.agf LD lower wavelength limit.
CDGM-ZF50,wl_max_um,1.014,um,,manufacturer,CDGM-AGF-NZHAGEN-MIRROR,.agf LD upper wavelength limit.
CDGM-H-ZF50,refractive_index_nd,1.74077,,587.6,manufacturer,CDGM-AGF-NZHAGEN-MIRROR,nd from .agf NM record.
CDGM-H-ZF50,abbe_number_vd,27.76,,587.6,manufacturer,CDGM-AGF-NZHAGEN-MIRROR,Vd from .agf NM record.
CDGM-H-ZF50,glass_code,741278,,,manufacturer,CDGM-AGF-NZHAGEN-MIRROR,glass code from .agf.
CDGM-H-ZF50,dPgF,0.0092,,,manufacturer,CDGM-AGF-NZHAGEN-MIRROR,.agf ED record (dPgF).
CDGM-H-ZF50,wl_min_um,0.365,um,,manufacturer,CDGM-AGF-NZHAGEN-MIRROR,.agf LD lower wavelength limit.
CDGM-H-ZF50,wl_max_um,0.7065,um,,manufacturer,CDGM-AGF-NZHAGEN-MIRROR,.agf LD upper wavelength limit.
CDGM-ZF51,refractive_index_nd,1.7847,,587.6,manufacturer,CDGM-AGF-NZHAGEN-MIRROR,nd from .agf NM record.
CDGM-ZF51,abbe_number_vd,26.08,,587.6,manufacturer,CDGM-AGF-NZHAGEN-MIRROR,Vd from .agf NM record.
CDGM-ZF51,glass_code,785261,,,manufacturer,CDGM-AGF-NZHAGEN-MIRROR,glass code from .agf.
CDGM-ZF51,dPgF,0.0052,,,manufacturer,CDGM-AGF-NZHAGEN-MIRROR,.agf ED record (dPgF).
CDGM-ZF51,wl_min_um,0.365,um,,manufacturer,CDGM-AGF-NZHAGEN-MIRROR,.agf LD lower wavelength limit.
CDGM-ZF51,wl_max_um,1.014,um,,manufacturer,CDGM-AGF-NZHAGEN-MIRROR,.agf LD upper wavelength limit.
CDGM-ZF52,refractive_index_nd,1.84666,,587.6,manufacturer,CDGM-AGF-NZHAGEN-MIRROR,nd from .agf NM record.
CDGM-ZF52,abbe_number_vd,23.83,,587.6,manufacturer,CDGM-AGF-NZHAGEN-MIRROR,Vd from .agf NM record.
CDGM-ZF52,glass_code,847238,,,manufacturer,CDGM-AGF-NZHAGEN-MIRROR,glass code from .agf.
CDGM-ZF52,dPgF,0.014,,,manufacturer,CDGM-AGF-NZHAGEN-MIRROR,.agf ED record (dPgF).
CDGM-ZF52,wl_min_um,0.365,um,,manufacturer,CDGM-AGF-NZHAGEN-MIRROR,.agf LD lower wavelength limit.
CDGM-ZF52,wl_max_um,1.014,um,,manufacturer,CDGM-AGF-NZHAGEN-MIRROR,.agf LD upper wavelength limit.
CDGM-H-ZF52A,refractive_index_nd,1.84666,,587.6,manufacturer,CDGM-AGF-NZHAGEN-MIRROR,nd from .agf NM record.
CDGM-H-ZF52A,abbe_number_vd,23.78,,587.6,manufacturer,CDGM-AGF-NZHAGEN-MIRROR,Vd from .agf NM record.
CDGM-H-ZF52A,glass_code,847238,,,manufacturer,CDGM-AGF-NZHAGEN-MIRROR,glass code from .agf.
CDGM-H-ZF52A,dPgF,0.0151,,,manufacturer,CDGM-AGF-NZHAGEN-MIRROR,.agf ED record (dPgF).
CDGM-H-ZF52A,wl_min_um,0.365,um,,manufacturer,CDGM-AGF-NZHAGEN-MIRROR,.agf LD lower wavelength limit.
CDGM-H-ZF52A,wl_max_um,1.014,um,,manufacturer,CDGM-AGF-NZHAGEN-MIRROR,.agf LD upper wavelength limit.
CDGM-H-LAF2,refractive_index_nd,1.717,,587.6,manufacturer,CDGM-AGF-NZHAGEN-MIRROR,nd from .agf NM record.
CDGM-H-LAF2,abbe_number_vd,47.89,,587.6,manufacturer,CDGM-AGF-NZHAGEN-MIRROR,Vd from .agf NM record.
CDGM-H-LAF2,glass_code,717479,,,manufacturer,CDGM-AGF-NZHAGEN-MIRROR,glass code from .agf.
CDGM-H-LAF2,dPgF,-0.0038,,,manufacturer,CDGM-AGF-NZHAGEN-MIRROR,.agf ED record (dPgF).
CDGM-H-LAF2,wl_min_um,0.365,um,,manufacturer,CDGM-AGF-NZHAGEN-MIRROR,.agf LD lower wavelength limit.
CDGM-H-LAF2,wl_max_um,1.014,um,,manufacturer,CDGM-AGF-NZHAGEN-MIRROR,.agf LD upper wavelength limit.
CDGM-H-LAF3A,refractive_index_nd,1.744,,587.6,manufacturer,CDGM-AGF-NZHAGEN-MIRROR,nd from .agf NM record.
CDGM-H-LAF3A,abbe_number_vd,44.9,,587.6,manufacturer,CDGM-AGF-NZHAGEN-MIRROR,Vd from .agf NM record.
CDGM-H-LAF3A,glass_code,744449,,,manufacturer,CDGM-AGF-NZHAGEN-MIRROR,glass code from .agf.
CDGM-H-LAF3A,dPgF,-0.0069,,,manufacturer,CDGM-AGF-NZHAGEN-MIRROR,.agf ED record (dPgF).
CDGM-H-LAF3A,wl_min_um,0.365,um,,manufacturer,CDGM-AGF-NZHAGEN-MIRROR,.agf LD lower wavelength limit.
CDGM-H-LAF3A,wl_max_um,1.014,um,,manufacturer,CDGM-AGF-NZHAGEN-MIRROR,.agf LD upper wavelength limit.
CDGM-H-LAF4,refractive_index_nd,1.7495,,587.6,manufacturer,CDGM-AGF-NZHAGEN-MIRROR,nd from .agf NM record.
CDGM-H-LAF4,abbe_number_vd,34.99,,587.6,manufacturer,CDGM-AGF-NZHAGEN-MIRROR,Vd from .agf NM record.
CDGM-H-LAF4,glass_code,750350,,,manufacturer,CDGM-AGF-NZHAGEN-MIRROR,glass code from .agf.
CDGM-H-LAF4,dPgF,-0.0055,,,manufacturer,CDGM-AGF-NZHAGEN-MIRROR,.agf ED record (dPgF).
CDGM-H-LAF4,wl_min_um,0.365,um,,manufacturer,CDGM-AGF-NZHAGEN-MIRROR,.agf LD lower wavelength limit.
CDGM-H-LAF4,wl_max_um,0.7065,um,,manufacturer,CDGM-AGF-NZHAGEN-MIRROR,.agf LD upper wavelength limit.
CDGM-H-LAFL5,refractive_index_nd,1.75367,,587.6,manufacturer,CDGM-AGF-NZHAGEN-MIRROR,nd from .agf NM record.
CDGM-H-LAFL5,abbe_number_vd,37.49,,587.6,manufacturer,CDGM-AGF-NZHAGEN-MIRROR,Vd from .agf NM record.
CDGM-H-LAFL5,glass_code,754375,,,manufacturer,CDGM-AGF-NZHAGEN-MIRROR,glass code from .agf.
CDGM-H-LAFL5,dPgF,-0.0013,,,manufacturer,CDGM-AGF-NZHAGEN-MIRROR,.agf ED record (dPgF).
CDGM-H-LAFL5,wl_min_um,0.365,um,,manufacturer,CDGM-AGF-NZHAGEN-MIRROR,.agf LD lower wavelength limit.
CDGM-H-LAFL5,wl_max_um,1.014,um,,manufacturer,CDGM-AGF-NZHAGEN-MIRROR,.agf LD upper wavelength limit.
CDGM-H-LAF6LA,refractive_index_nd,1.757,,587.6,manufacturer,CDGM-AGF-NZHAGEN-MIRROR,nd from .agf NM record.
CDGM-H-LAF6LA,abbe_number_vd,47.71,,587.6,manufacturer,CDGM-AGF-NZHAGEN-MIRROR,Vd from .agf NM record.
CDGM-H-LAF6LA,glass_code,757477,,,manufacturer,CDGM-AGF-NZHAGEN-MIRROR,glass code from .agf.
CDGM-H-LAF6LA,dPgF,-0.0076,,,manufacturer,CDGM-AGF-NZHAGEN-MIRROR,.agf ED record (dPgF).
CDGM-H-LAF6LA,wl_min_um,0.365,um,,manufacturer,CDGM-AGF-NZHAGEN-MIRROR,.agf LD lower wavelength limit.
CDGM-H-LAF6LA,wl_max_um,0.7065,um,,manufacturer,CDGM-AGF-NZHAGEN-MIRROR,.agf LD upper wavelength limit.
CDGM-H-LAF7,refractive_index_nd,1.78179,,587.6,manufacturer,CDGM-AGF-NZHAGEN-MIRROR,nd from .agf NM record.
CDGM-H-LAF7,abbe_number_vd,37.09,,587.6,manufacturer,CDGM-AGF-NZHAGEN-MIRROR,Vd from .agf NM record.
CDGM-H-LAF7,glass_code,72371,,,manufacturer,CDGM-AGF-NZHAGEN-MIRROR,glass code from .agf.
CDGM-H-LAF7,dPgF,-0.0019,,,manufacturer,CDGM-AGF-NZHAGEN-MIRROR,.agf ED record (dPgF).
CDGM-H-LAF7,wl_min_um,0.365,um,,manufacturer,CDGM-AGF-NZHAGEN-MIRROR,.agf LD lower wavelength limit.
CDGM-H-LAF7,wl_max_um,1.014,um,,manufacturer,CDGM-AGF-NZHAGEN-MIRROR,.agf LD upper wavelength limit.
CDGM-H-LAF10L,refractive_index_nd,1.788,,587.6,manufacturer,CDGM-AGF-NZHAGEN-MIRROR,nd from .agf NM record.
CDGM-H-LAF10L,abbe_number_vd,47.49,,587.6,manufacturer,CDGM-AGF-NZHAGEN-MIRROR,Vd from .agf NM record.
CDGM-H-LAF10L,glass_code,788475,,,manufacturer,CDGM-AGF-NZHAGEN-MIRROR,glass code from .agf.
CDGM-H-LAF10L,dPgF,-0.0098,,,manufacturer,CDGM-AGF-NZHAGEN-MIRROR,.agf ED record (dPgF).
CDGM-H-LAF10L,wl_min_um,0.365,um,,manufacturer,CDGM-AGF-NZHAGEN-MIRROR,.agf LD lower wavelength limit.
CDGM-H-LAF10L,wl_max_um,1.014,um,,manufacturer,CDGM-AGF-NZHAGEN-MIRROR,.agf LD upper wavelength limit.
CDGM-H-LAF50A,refractive_index_nd,1.7725,,587.6,manufacturer,CDGM-AGF-NZHAGEN-MIRROR,nd from .agf NM record.
CDGM-H-LAF50A,abbe_number_vd,49.6,,587.6,manufacturer,CDGM-AGF-NZHAGEN-MIRROR,Vd from .agf NM record.
CDGM-H-LAF50A,glass_code,773496,,,manufacturer,CDGM-AGF-NZHAGEN-MIRROR,glass code from .agf.
CDGM-H-LAF50A,dPgF,-0.011,,,manufacturer,CDGM-AGF-NZHAGEN-MIRROR,.agf ED record (dPgF).
CDGM-H-LAF50A,wl_min_um,0.365,um,,manufacturer,CDGM-AGF-NZHAGEN-MIRROR,.agf LD lower wavelength limit.
CDGM-H-LAF50A,wl_max_um,1.014,um,,manufacturer,CDGM-AGF-NZHAGEN-MIRROR,.agf LD upper wavelength limit.
CDGM-H-LAF52,refractive_index_nd,1.7859,,587.6,manufacturer,CDGM-AGF-NZHAGEN-MIRROR,nd from .agf NM record.
CDGM-H-LAF52,abbe_number_vd,44.19,,587.6,manufacturer,CDGM-AGF-NZHAGEN-MIRROR,Vd from .agf NM record.
CDGM-H-LAF52,glass_code,786442,,,manufacturer,CDGM-AGF-NZHAGEN-MIRROR,glass code from .agf.
CDGM-H-LAF52,dPgF,-0.0082,,,manufacturer,CDGM-AGF-NZHAGEN-MIRROR,.agf ED record (dPgF).
CDGM-H-LAF52,wl_min_um,0.365,um,,manufacturer,CDGM-AGF-NZHAGEN-MIRROR,.agf LD lower wavelength limit.
CDGM-H-LAF52,wl_max_um,1.014,um,,manufacturer,CDGM-AGF-NZHAGEN-MIRROR,.agf LD upper wavelength limit.
CDGM-H-LAF53,refractive_index_nd,1.7433,,587.6,manufacturer,CDGM-AGF-NZHAGEN-MIRROR,nd from .agf NM record.
CDGM-H-LAF53,abbe_number_vd,49.22,,587.6,manufacturer,CDGM-AGF-NZHAGEN-MIRROR,Vd from .agf NM record.
CDGM-H-LAF53,glass_code,743492,,,manufacturer,CDGM-AGF-NZHAGEN-MIRROR,glass code from .agf.
CDGM-H-LAF53,dPgF,-0.0109,,,manufacturer,CDGM-AGF-NZHAGEN-MIRROR,.agf ED record (dPgF).
CDGM-H-LAF53,wl_min_um,0.365,um,,manufacturer,CDGM-AGF-NZHAGEN-MIRROR,.agf LD lower wavelength limit.
CDGM-H-LAF53,wl_max_um,1.014,um,,manufacturer,CDGM-AGF-NZHAGEN-MIRROR,.agf LD upper wavelength limit.
CDGM-H-LAF54,refractive_index_nd,1.79952,,587.6,manufacturer,CDGM-AGF-NZHAGEN-MIRROR,nd from .agf NM record.
CDGM-H-LAF54,abbe_number_vd,42.24,,587.6,manufacturer,CDGM-AGF-NZHAGEN-MIRROR,Vd from .agf NM record.
CDGM-H-LAF54,glass_code,800422,,,manufacturer,CDGM-AGF-NZHAGEN-MIRROR,glass code from .agf.
CDGM-H-LAF54,dPgF,-0.0064,,,manufacturer,CDGM-AGF-NZHAGEN-MIRROR,.agf ED record (dPgF).
CDGM-H-LAF54,wl_min_um,0.365,um,,manufacturer,CDGM-AGF-NZHAGEN-MIRROR,.agf LD lower wavelength limit.
CDGM-H-LAF54,wl_max_um,1.014,um,,manufacturer,CDGM-AGF-NZHAGEN-MIRROR,.agf LD upper wavelength limit.
CDGM-H-LAF62,refractive_index_nd,1.72,,587.6,manufacturer,CDGM-AGF-NZHAGEN-MIRROR,nd from .agf NM record.
CDGM-H-LAF62,abbe_number_vd,43.68,,587.6,manufacturer,CDGM-AGF-NZHAGEN-MIRROR,Vd from .agf NM record.
CDGM-H-LAF62,glass_code,720437,,,manufacturer,CDGM-AGF-NZHAGEN-MIRROR,glass code from .agf.
CDGM-H-LAF62,dPgF,-0.0016,,,manufacturer,CDGM-AGF-NZHAGEN-MIRROR,.agf ED record (dPgF).
CDGM-H-LAF62,wl_min_um,0.365,um,,manufacturer,CDGM-AGF-NZHAGEN-MIRROR,.agf LD lower wavelength limit.
CDGM-H-LAF62,wl_max_um,0.7065,um,,manufacturer,CDGM-AGF-NZHAGEN-MIRROR,.agf LD upper wavelength limit.
CDGM-H-ZLAF3,refractive_index_nd,1.85544,,587.6,manufacturer,CDGM-AGF-NZHAGEN-MIRROR,nd from .agf NM record.
CDGM-H-ZLAF3,abbe_number_vd,36.59,,587.6,manufacturer,CDGM-AGF-NZHAGEN-MIRROR,Vd from .agf NM record.
CDGM-H-ZLAF3,glass_code,855366,,,manufacturer,CDGM-AGF-NZHAGEN-MIRROR,glass code from .agf.
CDGM-H-ZLAF3,dPgF,-0.0047,,,manufacturer,CDGM-AGF-NZHAGEN-MIRROR,.agf ED record (dPgF).
CDGM-H-ZLAF3,wl_min_um,0.365,um,,manufacturer,CDGM-AGF-NZHAGEN-MIRROR,.agf LD lower wavelength limit.
CDGM-H-ZLAF3,wl_max_um,1.014,um,,manufacturer,CDGM-AGF-NZHAGEN-MIRROR,.agf LD upper wavelength limit.
CDGM-H-ZLAF50B,refractive_index_nd,1.804,,587.6,manufacturer,CDGM-AGF-NZHAGEN-MIRROR,nd from .agf NM record.
CDGM-H-ZLAF50B,abbe_number_vd,46.58,,587.6,manufacturer,CDGM-AGF-NZHAGEN-MIRROR,Vd from .agf NM record.
CDGM-H-ZLAF50B,glass_code,804466,,,manufacturer,CDGM-AGF-NZHAGEN-MIRROR,glass code from .agf.
CDGM-H-ZLAF50B,dPgF,-0.0114,,,manufacturer,CDGM-AGF-NZHAGEN-MIRROR,.agf ED record (dPgF).
CDGM-H-ZLAF50B,wl_min_um,0.365,um,,manufacturer,CDGM-AGF-NZHAGEN-MIRROR,.agf LD lower wavelength limit.
CDGM-H-ZLAF50B,wl_max_um,1.014,um,,manufacturer,CDGM-AGF-NZHAGEN-MIRROR,.agf LD upper wavelength limit.
CDGM-H-ZLAF51,refractive_index_nd,1.8045,,587.6,manufacturer,CDGM-AGF-NZHAGEN-MIRROR,nd from .agf NM record.
CDGM-H-ZLAF51,abbe_number_vd,39.64,,587.6,manufacturer,CDGM-AGF-NZHAGEN-MIRROR,Vd from .agf NM record.
CDGM-H-ZLAF51,glass_code,805396,,,manufacturer,CDGM-AGF-NZHAGEN-MIRROR,glass code from .agf.
CDGM-H-ZLAF51,dPgF,-0.0056,,,manufacturer,CDGM-AGF-NZHAGEN-MIRROR,.agf ED record (dPgF).
CDGM-H-ZLAF51,wl_min_um,0.365,um,,manufacturer,CDGM-AGF-NZHAGEN-MIRROR,.agf LD lower wavelength limit.
CDGM-H-ZLAF51,wl_max_um,0.7065,um,,manufacturer,CDGM-AGF-NZHAGEN-MIRROR,.agf LD upper wavelength limit.
CDGM-H-ZLAF52,refractive_index_nd,1.8061,,587.6,manufacturer,CDGM-AGF-NZHAGEN-MIRROR,nd from .agf NM record.
CDGM-H-ZLAF52,abbe_number_vd,40.95,,587.6,manufacturer,CDGM-AGF-NZHAGEN-MIRROR,Vd from .agf NM record.
CDGM-H-ZLAF52,glass_code,806410,,,manufacturer,CDGM-AGF-NZHAGEN-MIRROR,glass code from .agf.
CDGM-H-ZLAF52,dPgF,-0.005,,,manufacturer,CDGM-AGF-NZHAGEN-MIRROR,.agf ED record (dPgF).
CDGM-H-ZLAF52,wl_min_um,0.365,um,,manufacturer,CDGM-AGF-NZHAGEN-MIRROR,.agf LD lower wavelength limit.
CDGM-H-ZLAF52,wl_max_um,1.014,um,,manufacturer,CDGM-AGF-NZHAGEN-MIRROR,.agf LD upper wavelength limit.
CDGM-H-ZLAF53A,refractive_index_nd,1.834,,587.6,manufacturer,CDGM-AGF-NZHAGEN-MIRROR,nd from .agf NM record.
CDGM-H-ZLAF53A,abbe_number_vd,37.17,,587.6,manufacturer,CDGM-AGF-NZHAGEN-MIRROR,Vd from .agf NM record.
CDGM-H-ZLAF53A,glass_code,834372,,,manufacturer,CDGM-AGF-NZHAGEN-MIRROR,glass code from .agf.
CDGM-H-ZLAF53A,dPgF,-0.0058,,,manufacturer,CDGM-AGF-NZHAGEN-MIRROR,.agf ED record (dPgF).
CDGM-H-ZLAF53A,wl_min_um,0.365,um,,manufacturer,CDGM-AGF-NZHAGEN-MIRROR,.agf LD lower wavelength limit.
CDGM-H-ZLAF53A,wl_max_um,1.014,um,,manufacturer,CDGM-AGF-NZHAGEN-MIRROR,.agf LD upper wavelength limit.
CDGM-H-ZLAF55A,refractive_index_nd,1.83481,,587.6,manufacturer,CDGM-AGF-NZHAGEN-MIRROR,nd from .agf NM record.
CDGM-H-ZLAF55A,abbe_number_vd,42.71,,587.6,manufacturer,CDGM-AGF-NZHAGEN-MIRROR,Vd from .agf NM record.
CDGM-H-ZLAF55A,glass_code,835427,,,manufacturer,CDGM-AGF-NZHAGEN-MIRROR,glass code from .agf.
CDGM-H-ZLAF55A,dPgF,-0.0087,,,manufacturer,CDGM-AGF-NZHAGEN-MIRROR,.agf ED record (dPgF).
CDGM-H-ZLAF55A,wl_min_um,0.365,um,,manufacturer,CDGM-AGF-NZHAGEN-MIRROR,.agf LD lower wavelength limit.
CDGM-H-ZLAF55A,wl_max_um,0.7065,um,,manufacturer,CDGM-AGF-NZHAGEN-MIRROR,.agf LD upper wavelength limit.
CDGM-H-ZLAF56A,refractive_index_nd,1.8061,,587.6,manufacturer,CDGM-AGF-NZHAGEN-MIRROR,nd from .agf NM record.
CDGM-H-ZLAF56A,abbe_number_vd,33.27,,587.6,manufacturer,CDGM-AGF-NZHAGEN-MIRROR,Vd from .agf NM record.
CDGM-H-ZLAF56A,glass_code,806333,,,manufacturer,CDGM-AGF-NZHAGEN-MIRROR,glass code from .agf.
CDGM-H-ZLAF56A,dPgF,-0.0007,,,manufacturer,CDGM-AGF-NZHAGEN-MIRROR,.agf ED record (dPgF).
CDGM-H-ZLAF56A,wl_min_um,0.365,um,,manufacturer,CDGM-AGF-NZHAGEN-MIRROR,.agf LD lower wavelength limit.
CDGM-H-ZLAF56A,wl_max_um,0.7065,um,,manufacturer,CDGM-AGF-NZHAGEN-MIRROR,.agf LD upper wavelength limit.
CDGM-H-ZLAF66,refractive_index_nd,1.801,,587.6,manufacturer,CDGM-AGF-NZHAGEN-MIRROR,nd from .agf NM record.
CDGM-H-ZLAF66,abbe_number_vd,34.97,,587.6,manufacturer,CDGM-AGF-NZHAGEN-MIRROR,Vd from .agf NM record.
CDGM-H-ZLAF66,glass_code,801350,,,manufacturer,CDGM-AGF-NZHAGEN-MIRROR,glass code from .agf.
CDGM-H-ZLAF66,dPgF,0.0002,,,manufacturer,CDGM-AGF-NZHAGEN-MIRROR,.agf ED record (dPgF).
CDGM-H-ZLAF66,wl_min_um,0.365,um,,manufacturer,CDGM-AGF-NZHAGEN-MIRROR,.agf LD lower wavelength limit.
CDGM-H-ZLAF66,wl_max_um,0.7065,um,,manufacturer,CDGM-AGF-NZHAGEN-MIRROR,.agf LD upper wavelength limit.
CDGM-H-ZLAF76,refractive_index_nd,1.85014,,587.6,manufacturer,CDGM-AGF-NZHAGEN-MIRROR,nd from .agf NM record.
CDGM-H-ZLAF76,abbe_number_vd,30.06,,587.6,manufacturer,CDGM-AGF-NZHAGEN-MIRROR,Vd from .agf NM record.
CDGM-H-ZLAF76,glass_code,850301,,,manufacturer,CDGM-AGF-NZHAGEN-MIRROR,glass code from .agf.
CDGM-H-ZLAF76,dPgF,0.005,,,manufacturer,CDGM-AGF-NZHAGEN-MIRROR,.agf ED record (dPgF).
CDGM-H-ZLAF76,wl_min_um,0.365,um,,manufacturer,CDGM-AGF-NZHAGEN-MIRROR,.agf LD lower wavelength limit.
CDGM-H-ZLAF76,wl_max_um,1.014,um,,manufacturer,CDGM-AGF-NZHAGEN-MIRROR,.agf LD upper wavelength limit.
CDGM-H-ZLAF78,refractive_index_nd,1.90069,,587.6,manufacturer,CDGM-AGF-NZHAGEN-MIRROR,nd from .agf NM record.
CDGM-H-ZLAF78,abbe_number_vd,37.12,,587.6,manufacturer,CDGM-AGF-NZHAGEN-MIRROR,Vd from .agf NM record.
CDGM-H-ZLAF78,glass_code,901371,,,manufacturer,CDGM-AGF-NZHAGEN-MIRROR,glass code from .agf.
CDGM-H-ZLAF78,dPgF,-0.006,,,manufacturer,CDGM-AGF-NZHAGEN-MIRROR,.agf ED record (dPgF).
CDGM-H-ZLAF78,wl_min_um,0.365,um,,manufacturer,CDGM-AGF-NZHAGEN-MIRROR,.agf LD lower wavelength limit.
CDGM-H-ZLAF78,wl_max_um,1.014,um,,manufacturer,CDGM-AGF-NZHAGEN-MIRROR,.agf LD upper wavelength limit.
CDGM-D-K9L,refractive_index_nd,1.5168,,587.6,manufacturer,CDGM-AGF-NZHAGEN-MIRROR,nd from .agf NM record.
CDGM-D-K9L,abbe_number_vd,64.2,,587.6,manufacturer,CDGM-AGF-NZHAGEN-MIRROR,Vd from .agf NM record.
CDGM-D-K9L,glass_code,517642,,,manufacturer,CDGM-AGF-NZHAGEN-MIRROR,glass code from .agf.
CDGM-D-K9L,dPgF,-0.0022,,,manufacturer,CDGM-AGF-NZHAGEN-MIRROR,.agf ED record (dPgF).
CDGM-D-K9L,wl_min_um,0.365,um,,manufacturer,CDGM-AGF-NZHAGEN-MIRROR,.agf LD lower wavelength limit.
CDGM-D-K9L,wl_max_um,0.7065,um,,manufacturer,CDGM-AGF-NZHAGEN-MIRROR,.agf LD upper wavelength limit.
CDGM-D-LAF79,refractive_index_nd,1.73077,,587.6,manufacturer,CDGM-AGF-NZHAGEN-MIRROR,nd from .agf NM record.
CDGM-D-LAF79,abbe_number_vd,40.51,,587.6,manufacturer,CDGM-AGF-NZHAGEN-MIRROR,Vd from .agf NM record.
CDGM-D-LAF79,glass_code,731405,,,manufacturer,CDGM-AGF-NZHAGEN-MIRROR,glass code from .agf.
