Repository: br24563/Glass-Match

# GlassMatch
Open-source optical glass selection, comparison, and material database.
**2,959 materials · 18 source collections · 364 traceable sources** · data
version pinned by [`MANIFEST.json`](data/normalized/MANIFEST.json) ·
[how the data is validated](docs/VALIDATION.md) — search,
rank, compare, and inspect provenance for oxide glasses, crystals, IR
materials, polymers, and moldables.
> Screenshots captured from a live run (`start.bat`); regenerate with
> `python scripts/capture_screenshots.py` (needs `pip install playwright` and a
> local Microsoft Edge install).

File: data/normalized/properties.csv (part 17 of 41)
glass_id,property,value,unit,reference_wavelength_nm,data_type,source_id,notes
CDGM-D-LAF79,dPgF,-0.0041,,,manufacturer,CDGM-AGF-NZHAGEN-MIRROR,.agf ED record (dPgF).
CDGM-D-LAF79,wl_min_um,0.365,um,,manufacturer,CDGM-AGF-NZHAGEN-MIRROR,.agf LD lower wavelength limit.
CDGM-D-LAF79,wl_max_um,0.7065,um,,manufacturer,CDGM-AGF-NZHAGEN-MIRROR,.agf LD upper wavelength limit.
CDGM-D-LAF82L,refractive_index_nd,1.73485,,587.6,manufacturer,CDGM-AGF-NZHAGEN-MIRROR,nd from .agf NM record.
CDGM-D-LAF82L,abbe_number_vd,48.77,,587.6,manufacturer,CDGM-AGF-NZHAGEN-MIRROR,Vd from .agf NM record.
CDGM-D-LAF82L,glass_code,735488,,,manufacturer,CDGM-AGF-NZHAGEN-MIRROR,glass code from .agf.
CDGM-D-LAF82L,dPgF,-0.0104,,,manufacturer,CDGM-AGF-NZHAGEN-MIRROR,.agf ED record (dPgF).
CDGM-D-LAF82L,wl_min_um,0.365,um,,manufacturer,CDGM-AGF-NZHAGEN-MIRROR,.agf LD lower wavelength limit.
CDGM-D-LAF82L,wl_max_um,1.014,um,,manufacturer,CDGM-AGF-NZHAGEN-MIRROR,.agf LD upper wavelength limit.
CDGM-D-ZK2,refractive_index_nd,1.58313,,587.6,manufacturer,CDGM-AGF-NZHAGEN-MIRROR,nd from .agf NM record.
CDGM-D-ZK2,abbe_number_vd,59.38,,587.6,manufacturer,CDGM-AGF-NZHAGEN-MIRROR,Vd from .agf NM record.
CDGM-D-ZK2,glass_code,583594,,,manufacturer,CDGM-AGF-NZHAGEN-MIRROR,glass code from .agf.
CDGM-D-ZK2,dPgF,-0.0039,,,manufacturer,CDGM-AGF-NZHAGEN-MIRROR,.agf ED record (dPgF).
CDGM-D-ZK2,wl_min_um,0.365,um,,manufacturer,CDGM-AGF-NZHAGEN-MIRROR,.agf LD lower wavelength limit.
CDGM-D-ZK2,wl_max_um,1.014,um,,manufacturer,CDGM-AGF-NZHAGEN-MIRROR,.agf LD upper wavelength limit.
CDGM-D-ZK3,refractive_index_nd,1.58913,,587.6,manufacturer,CDGM-AGF-NZHAGEN-MIRROR,nd from .agf NM record.
CDGM-D-ZK3,abbe_number_vd,61.15,,587.6,manufacturer,CDGM-AGF-NZHAGEN-MIRROR,Vd from .agf NM record.
CDGM-D-ZK3,glass_code,589612,,,manufacturer,CDGM-AGF-NZHAGEN-MIRROR,glass code from .agf.
CDGM-D-ZK3,dPgF,-0.007,,,manufacturer,CDGM-AGF-NZHAGEN-MIRROR,.agf ED record (dPgF).
CDGM-D-ZK3,wl_min_um,0.365,um,,manufacturer,CDGM-AGF-NZHAGEN-MIRROR,.agf LD lower wavelength limit.
CDGM-D-ZK3,wl_max_um,1.014,um,,manufacturer,CDGM-AGF-NZHAGEN-MIRROR,.agf LD upper wavelength limit.
CDGM-D-ZK3L,refractive_index_nd,1.5917,,587.6,manufacturer,CDGM-AGF-NZHAGEN-MIRROR,nd from .agf NM record.
CDGM-D-ZK3L,abbe_number_vd,60.7,,587.6,manufacturer,CDGM-AGF-NZHAGEN-MIRROR,Vd from .agf NM record.
CDGM-D-ZK3L,glass_code,592607,,,manufacturer,CDGM-AGF-NZHAGEN-MIRROR,glass code from .agf.
CDGM-D-ZK3L,dPgF,-0.0038,,,manufacturer,CDGM-AGF-NZHAGEN-MIRROR,.agf ED record (dPgF).
CDGM-D-ZK3L,wl_min_um,0.365,um,,manufacturer,CDGM-AGF-NZHAGEN-MIRROR,.agf LD lower wavelength limit.
CDGM-D-ZK3L,wl_max_um,1.014,um,,manufacturer,CDGM-AGF-NZHAGEN-MIRROR,.agf LD upper wavelength limit.
CDGM-D-ZF10,refractive_index_nd,1.68894,,587.6,manufacturer,CDGM-AGF-NZHAGEN-MIRROR,nd from .agf NM record.
CDGM-D-ZF10,abbe_number_vd,31.08,,587.6,manufacturer,CDGM-AGF-NZHAGEN-MIRROR,Vd from .agf NM record.
CDGM-D-ZF10,glass_code,689311,,,manufacturer,CDGM-AGF-NZHAGEN-MIRROR,glass code from .agf.
CDGM-D-ZF10,dPgF,0.0072,,,manufacturer,CDGM-AGF-NZHAGEN-MIRROR,.agf ED record (dPgF).
CDGM-D-ZF10,wl_min_um,0.365,um,,manufacturer,CDGM-AGF-NZHAGEN-MIRROR,.agf LD lower wavelength limit.
CDGM-D-ZF10,wl_max_um,1.014,um,,manufacturer,CDGM-AGF-NZHAGEN-MIRROR,.agf LD upper wavelength limit.
CDGM-D-LAK70,refractive_index_nd,1.6691,,587.6,manufacturer,CDGM-AGF-NZHAGEN-MIRROR,nd from .agf NM record.
CDGM-D-LAK70,abbe_number_vd,55.39,,587.6,manufacturer,CDGM-AGF-NZHAGEN-MIRROR,Vd from .agf NM record.
CDGM-D-LAK70,glass_code,669554,,,manufacturer,CDGM-AGF-NZHAGEN-MIRROR,glass code from .agf.
CDGM-D-LAK70,dPgF,-0.0059,,,manufacturer,CDGM-AGF-NZHAGEN-MIRROR,.agf ED record (dPgF).
CDGM-D-LAK70,wl_min_um,0.365,um,,manufacturer,CDGM-AGF-NZHAGEN-MIRROR,.agf LD lower wavelength limit.
CDGM-D-LAK70,wl_max_um,0.7065,um,,manufacturer,CDGM-AGF-NZHAGEN-MIRROR,.agf LD upper wavelength limit.
CDGM-D-LAK6,refractive_index_nd,1.69384,,587.6,manufacturer,CDGM-AGF-NZHAGEN-MIRROR,nd from .agf NM record.
CDGM-D-LAK6,abbe_number_vd,53.1,,587.6,manufacturer,CDGM-AGF-NZHAGEN-MIRROR,Vd from .agf NM record.
CDGM-D-LAK6,glass_code,694531,,,manufacturer,CDGM-AGF-NZHAGEN-MIRROR,glass code from .agf.
CDGM-D-LAK6,dPgF,-0.0087,,,manufacturer,CDGM-AGF-NZHAGEN-MIRROR,.agf ED record (dPgF).
CDGM-D-LAK6,wl_min_um,0.365,um,,manufacturer,CDGM-AGF-NZHAGEN-MIRROR,.agf LD lower wavelength limit.
CDGM-D-LAK6,wl_max_um,1.014,um,,manufacturer,CDGM-AGF-NZHAGEN-MIRROR,.agf LD upper wavelength limit.
CDGM-D-ZLAF52LA,refractive_index_nd,1.81,,587.6,manufacturer,CDGM-AGF-NZHAGEN-MIRROR,nd from .agf NM record.
CDGM-D-ZLAF52LA,abbe_number_vd,40.99,,587.6,manufacturer,CDGM-AGF-NZHAGEN-MIRROR,Vd from .agf NM record.
CDGM-D-ZLAF52LA,glass_code,810410,,,manufacturer,CDGM-AGF-NZHAGEN-MIRROR,glass code from .agf.
CDGM-D-ZLAF52LA,dPgF,-0.0066,,,manufacturer,CDGM-AGF-NZHAGEN-MIRROR,.agf ED record (dPgF).
CDGM-D-ZLAF52LA,wl_min_um,0.365,um,,manufacturer,CDGM-AGF-NZHAGEN-MIRROR,.agf LD lower wavelength limit.
CDGM-D-ZLAF52LA,wl_max_um,1.014,um,,manufacturer,CDGM-AGF-NZHAGEN-MIRROR,.agf LD upper wavelength limit.
CDGM-TF3,refractive_index_nd,1.61242,,587.6,manufacturer,CDGM-AGF-NZHAGEN-MIRROR,nd from .agf NM record.
CDGM-TF3,abbe_number_vd,44.09,,587.6,manufacturer,CDGM-AGF-NZHAGEN-MIRROR,Vd from .agf NM record.
CDGM-TF3,glass_code,612441,,,manufacturer,CDGM-AGF-NZHAGEN-MIRROR,glass code from .agf.
CDGM-TF3,dPgF,-0.0047,,,manufacturer,CDGM-AGF-NZHAGEN-MIRROR,.agf ED record (dPgF).
CDGM-TF3,wl_min_um,0.365,um,,manufacturer,CDGM-AGF-NZHAGEN-MIRROR,.agf LD lower wavelength limit.
CDGM-TF3,wl_max_um,1.014,um,,manufacturer,CDGM-AGF-NZHAGEN-MIRROR,.agf LD upper wavelength limit.
CDGM-H-ZPK1,refractive_index_nd,1.618,,587.6,manufacturer,CDGM-AGF-NZHAGEN-MIRROR,nd from .agf NM record.
CDGM-H-ZPK1,abbe_number_vd,63.39,,587.6,manufacturer,CDGM-AGF-NZHAGEN-MIRROR,Vd from .agf NM record.
CDGM-H-ZPK1,glass_code,618634,,,manufacturer,CDGM-AGF-NZHAGEN-MIRROR,glass code from .agf.
CDGM-H-ZPK1,dPgF,0.0014,,,manufacturer,CDGM-AGF-NZHAGEN-MIRROR,.agf ED record (dPgF).
CDGM-H-ZPK1,wl_min_um,0.365,um,,manufacturer,CDGM-AGF-NZHAGEN-MIRROR,.agf LD lower wavelength limit.
CDGM-H-ZPK1,wl_max_um,1.014,um,,manufacturer,CDGM-AGF-NZHAGEN-MIRROR,.agf LD upper wavelength limit.
CORNING-A63-65,refractive_index_nd,1.464501,,587.6,manufacturer,CORNING-AGF-NZHAGEN-MIRROR,nd from .agf NM record.
CORNING-A63-65,abbe_number_vd,65.763211,,587.6,manufacturer,CORNING-AGF-NZHAGEN-MIRROR,Vd from .agf NM record.
CORNING-A63-65,glass_code,465657,,,manufacturer,CORNING-AGF-NZHAGEN-MIRROR,glass code from .agf.
CORNING-A63-65,cte,7.8,1e-6/K,,manufacturer,CORNING-AGF-NZHAGEN-MIRROR,.agf ED record (CTE -30/+70).
CORNING-A63-65,density,2.25,g/cm3,,manufacturer,CORNING-AGF-NZHAGEN-MIRROR,.agf ED record (density).
CORNING-A63-65,dPgF,0.0024,,,manufacturer,CORNING-AGF-NZHAGEN-MIRROR,.agf ED record (dPgF).
CORNING-A63-65,wl_min_um,0.29,um,,manufacturer,CORNING-AGF-NZHAGEN-MIRROR,.agf LD lower wavelength limit.
CORNING-A63-65,wl_max_um,1.8,um,,manufacturer,CORNING-AGF-NZHAGEN-MIRROR,.agf LD upper wavelength limit.
CORNING-A86-82,refractive_index_nd,1.486052,,587.6,manufacturer,CORNING-AGF-NZHAGEN-MIRROR,nd from .agf NM record.
CORNING-A86-82,abbe_number_vd,81.814538,,587.6,manufacturer,CORNING-AGF-NZHAGEN-MIRROR,Vd from .agf NM record.
CORNING-A86-82,glass_code,486818,,,manufacturer,CORNING-AGF-NZHAGEN-MIRROR,glass code from .agf.
CORNING-A86-82,dPgF,0.0298,,,manufacturer,CORNING-AGF-NZHAGEN-MIRROR,.agf ED record (dPgF).
CORNING-A86-82,wl_min_um,0.29,um,,manufacturer,CORNING-AGF-NZHAGEN-MIRROR,.agf LD lower wavelength limit.
CORNING-A86-82,wl_max_um,1.8,um,,manufacturer,CORNING-AGF-NZHAGEN-MIRROR,.agf LD upper wavelength limit.
CORNING-A87-70,refractive_index_nd,1.487248,,587.6,manufacturer,CORNING-AGF-NZHAGEN-MIRROR,nd from .agf NM record.
CORNING-A87-70,abbe_number_vd,70.500557,,587.6,manufacturer,CORNING-AGF-NZHAGEN-MIRROR,Vd from .agf NM record.
CORNING-A87-70,glass_code,487704,,,manufacturer,CORNING-AGF-NZHAGEN-MIRROR,glass code from .agf.
CORNING-A87-70,cte,8.6,1e-6/K,,manufacturer,CORNING-AGF-NZHAGEN-MIRROR,.agf ED record (CTE -30/+70).
CORNING-A87-70,density,2.43,g/cm3,,manufacturer,CORNING-AGF-NZHAGEN-MIRROR,.agf ED record (density).
CORNING-A87-70,dPgF,0.0081,,,manufacturer,CORNING-AGF-NZHAGEN-MIRROR,.agf ED record (dPgF).
CORNING-A87-70,wl_min_um,0.28,um,,manufacturer,CORNING-AGF-NZHAGEN-MIRROR,.agf LD lower wavelength limit.
CORNING-A87-70,wl_max_um,1.8,um,,manufacturer,CORNING-AGF-NZHAGEN-MIRROR,.agf LD upper wavelength limit.
CORNING-A87-84,refractive_index_nd,1.486561,,587.6,manufacturer,CORNING-AGF-NZHAGEN-MIRROR,nd from .agf NM record.
CORNING-A87-84,abbe_number_vd,84.473232,,587.6,manufacturer,CORNING-AGF-NZHAGEN-MIRROR,Vd from .agf NM record.
CORNING-A87-84,glass_code,487844,,,manufacturer,CORNING-AGF-NZHAGEN-MIRROR,glass code from .agf.
CORNING-A87-84,dPgF,0.0324,,,manufacturer,CORNING-AGF-NZHAGEN-MIRROR,.agf ED record (dPgF).
CORNING-A87-84,wl_min_um,0.29,um,,manufacturer,CORNING-AGF-NZHAGEN-MIRROR,.agf LD lower wavelength limit.
CORNING-A87-84,wl_max_um,1.8,um,,manufacturer,CORNING-AGF-NZHAGEN-MIRROR,.agf LD upper wavelength limit.
CORNING-A88-66,refractive_index_nd,1.487502,,587.6,manufacturer,CORNING-AGF-NZHAGEN-MIRROR,nd from .agf NM record.
CORNING-A88-66,abbe_number_vd,65.807152,,587.6,manufacturer,CORNING-AGF-NZHAGEN-MIRROR,Vd from .agf NM record.
CORNING-A88-66,glass_code,488658,,,manufacturer,CORNING-AGF-NZHAGEN-MIRROR,glass code from .agf.
CORNING-A88-66,cte,4.3,1e-6/K,,manufacturer,CORNING-AGF-NZHAGEN-MIRROR,.agf ED record (CTE -30/+70).
CORNING-A88-66,density,2.28,g/cm3,,manufacturer,CORNING-AGF-NZHAGEN-MIRROR,.agf ED record (density).
CORNING-A88-66,dPgF,0.001,,,manufacturer,CORNING-AGF-NZHAGEN-MIRROR,.agf ED record (dPgF).
CORNING-A88-66,wl_min_um,0.28,um,,manufacturer,CORNING-AGF-NZHAGEN-MIRROR,.agf LD lower wavelength limit.
CORNING-A88-66,wl_max_um,1.8,um,,manufacturer,CORNING-AGF-NZHAGEN-MIRROR,.agf LD upper wavelength limit.
CORNING-B10-63,refractive_index_nd,1.509992,,587.6,manufacturer,CORNING-AGF-NZHAGEN-MIRROR,nd from .agf NM record.
CORNING-B10-63,abbe_number_vd,63.551713,,587.6,manufacturer,CORNING-AGF-NZHAGEN-MIRROR,Vd from .agf NM record.
CORNING-B10-63,cte,6.7,1e-6/K,,manufacturer,CORNING-AGF-NZHAGEN-MIRROR,.agf ED record (CTE -30/+70).
CORNING-B10-63,density,2.47,g/cm3,,manufacturer,CORNING-AGF-NZHAGEN-MIRROR,.agf ED record (density).
CORNING-B10-63,dPgF,0.0021,,,manufacturer,CORNING-AGF-NZHAGEN-MIRROR,.agf ED record (dPgF).
CORNING-B10-63,wl_min_um,0.28,um,,manufacturer,CORNING-AGF-NZHAGEN-MIRROR,.agf LD lower wavelength limit.
CORNING-B10-63,wl_max_um,1.8,um,,manufacturer,CORNING-AGF-NZHAGEN-MIRROR,.agf LD upper wavelength limit.
CORNING-B11-60,refractive_index_nd,1.510999,,587.6,manufacturer,CORNING-AGF-NZHAGEN-MIRROR,nd from .agf NM record.
CORNING-B11-60,abbe_number_vd,60.383147,,587.6,manufacturer,CORNING-AGF-NZHAGEN-MIRROR,Vd from .agf NM record.
CORNING-B11-60,glass_code,511604,,,manufacturer,CORNING-AGF-NZHAGEN-MIRROR,glass code from .agf.
CORNING-B11-60,cte,8.1,1e-6/K,,manufacturer,CORNING-AGF-NZHAGEN-MIRROR,.agf ED record (CTE -30/+70).
CORNING-B11-60,density,2.48,g/cm3,,manufacturer,CORNING-AGF-NZHAGEN-MIRROR,.agf ED record (density).
CORNING-B11-60,dPgF,0.0,,,manufacturer,CORNING-AGF-NZHAGEN-MIRROR,.agf ED record (dPgF).
CORNING-B11-60,wl_min_um,0.28,um,,manufacturer,CORNING-AGF-NZHAGEN-MIRROR,.agf LD lower wavelength limit.
CORNING-B11-60,wl_max_um,1.8,um,,manufacturer,CORNING-AGF-NZHAGEN-MIRROR,.agf LD upper wavelength limit.
CORNING-B16-64,refractive_index_nd,1.516804,,587.6,manufacturer,CORNING-AGF-NZHAGEN-MIRROR,nd from .agf NM record.
CORNING-B16-64,abbe_number_vd,64.224234,,587.6,manufacturer,CORNING-AGF-NZHAGEN-MIRROR,Vd from .agf NM record.
CORNING-B16-64,glass_code,517642,,,manufacturer,CORNING-AGF-NZHAGEN-MIRROR,glass code from .agf.
CORNING-B16-64,cte,6.8,1e-6/K,,manufacturer,CORNING-AGF-NZHAGEN-MIRROR,.agf ED record (CTE -30/+70).
CORNING-B16-64,density,2.52,g/cm3,,manufacturer,CORNING-AGF-NZHAGEN-MIRROR,.agf ED record (density).
CORNING-B16-64,dPgF,0.0007,,,manufacturer,CORNING-AGF-NZHAGEN-MIRROR,.agf ED record (dPgF).
CORNING-B16-64,wl_min_um,0.28,um,,manufacturer,CORNING-AGF-NZHAGEN-MIRROR,.agf LD lower wavelength limit.
CORNING-B16-64,wl_max_um,1.8,um,,manufacturer,CORNING-AGF-NZHAGEN-MIRROR,.agf LD upper wavelength limit.
CORNING-B18-60,refractive_index_nd,1.518201,,587.6,manufacturer,CORNING-AGF-NZHAGEN-MIRROR,nd from .agf NM record.
CORNING-B18-60,abbe_number_vd,60.291781,,587.6,manufacturer,CORNING-AGF-NZHAGEN-MIRROR,Vd from .agf NM record.
CORNING-B18-60,glass_code,518603,,,manufacturer,CORNING-AGF-NZHAGEN-MIRROR,glass code from .agf.
CORNING-B18-60,cte,6.2,1e-6/K,,manufacturer,CORNING-AGF-NZHAGEN-MIRROR,.agf ED record (CTE -30/+70).
CORNING-B18-60,density,2.56,g/cm3,,manufacturer,CORNING-AGF-NZHAGEN-MIRROR,.agf ED record (density).
CORNING-B18-60,dPgF,-0.0006,,,manufacturer,CORNING-AGF-NZHAGEN-MIRROR,.agf ED record (dPgF).
CORNING-B18-60,wl_min_um,0.29,um,,manufacturer,CORNING-AGF-NZHAGEN-MIRROR,.agf LD lower wavelength limit.
CORNING-B18-60,wl_max_um,1.8,um,,manufacturer,CORNING-AGF-NZHAGEN-MIRROR,.agf LD upper wavelength limit.
CORNING-B18-65,refractive_index_nd,1.518199,,587.6,manufacturer,CORNING-AGF-NZHAGEN-MIRROR,nd from .agf NM record.
CORNING-B18-65,abbe_number_vd,65.115452,,587.6,manufacturer,CORNING-AGF-NZHAGEN-MIRROR,Vd from .agf NM record.
CORNING-B18-65,glass_code,518651,,,manufacturer,CORNING-AGF-NZHAGEN-MIRROR,glass code from .agf.
CORNING-B18-65,dPgF,0.0,,,manufacturer,CORNING-AGF-NZHAGEN-MIRROR,.agf ED record (dPgF).
CORNING-B18-65,wl_min_um,0.334,um,,manufacturer,CORNING-AGF-NZHAGEN-MIRROR,.agf LD lower wavelength limit.
CORNING-B18-65,wl_max_um,2.325,um,,manufacturer,CORNING-AGF-NZHAGEN-MIRROR,.agf LD upper wavelength limit.
CORNING-B19-61,refractive_index_nd,1.519061,,587.6,manufacturer,CORNING-AGF-NZHAGEN-MIRROR,nd from .agf NM record.
CORNING-B19-61,abbe_number_vd,61.386004,,587.6,manufacturer,CORNING-AGF-NZHAGEN-MIRROR,Vd from .agf NM record.
CORNING-B19-61,glass_code,519614,,,manufacturer,CORNING-AGF-NZHAGEN-MIRROR,glass code from .agf.
CORNING-B19-61,dPgF,0.0237,,,manufacturer,CORNING-AGF-NZHAGEN-MIRROR,.agf ED record (dPgF).
CORNING-B19-61,wl_min_um,0.35,um,,manufacturer,CORNING-AGF-NZHAGEN-MIRROR,.agf LD lower wavelength limit.
CORNING-B19-61,wl_max_um,1.8,um,,manufacturer,CORNING-AGF-NZHAGEN-MIRROR,.agf LD upper wavelength limit.
CORNING-B23-59,refractive_index_nd,1.522996,,587.6,manufacturer,CORNING-AGF-NZHAGEN-MIRROR,nd from .agf NM record.
CORNING-B23-59,abbe_number_vd,59.479482,,587.6,manufacturer,CORNING-AGF-NZHAGEN-MIRROR,Vd from .agf NM record.
CORNING-B23-59,glass_code,523594,,,manufacturer,CORNING-AGF-NZHAGEN-MIRROR,glass code from .agf.
CORNING-B23-59,cte,6.8,1e-6/K,,manufacturer,CORNING-AGF-NZHAGEN-MIRROR,.agf ED record (CTE -30/+70).
CORNING-B23-59,density,2.59,g/cm3,,manufacturer,CORNING-AGF-NZHAGEN-MIRROR,.agf ED record (density).
CORNING-B23-59,dPgF,0.0015,,,manufacturer,CORNING-AGF-NZHAGEN-MIRROR,.agf ED record (dPgF).
CORNING-B23-59,wl_min_um,0.29,um,,manufacturer,CORNING-AGF-NZHAGEN-MIRROR,.agf LD lower wavelength limit.
CORNING-B23-59,wl_max_um,1.8,um,,manufacturer,CORNING-AGF-NZHAGEN-MIRROR,.agf LD upper wavelength limit.
CORNING-B29-52,refractive_index_nd,1.528998,,587.6,manufacturer,CORNING-AGF-NZHAGEN-MIRROR,nd from .agf NM record.
CORNING-B29-52,abbe_number_vd,51.838713,,587.6,manufacturer,CORNING-AGF-NZHAGEN-MIRROR,Vd from .agf NM record.
CORNING-B29-52,glass_code,529518,,,manufacturer,CORNING-AGF-NZHAGEN-MIRROR,glass code from .agf.
CORNING-B29-52,dPgF,0.0,,,manufacturer,CORNING-AGF-NZHAGEN-MIRROR,.agf ED record (dPgF).
CORNING-B29-52,wl_min_um,0.334,um,,manufacturer,CORNING-AGF-NZHAGEN-MIRROR,.agf LD lower wavelength limit.
CORNING-B29-52,wl_max_um,2.325,um,,manufacturer,CORNING-AGF-NZHAGEN-MIRROR,.agf LD upper wavelength limit.
CORNING-B29-77,refractive_index_nd,1.528554,,587.6,manufacturer,CORNING-AGF-NZHAGEN-MIRROR,nd from .agf NM record.
CORNING-B29-77,abbe_number_vd,76.961514,,587.6,manufacturer,CORNING-AGF-NZHAGEN-MIRROR,Vd from .agf NM record.
CORNING-B29-77,glass_code,529769,,,manufacturer,CORNING-AGF-NZHAGEN-MIRROR,glass code from .agf.
CORNING-B29-77,dPgF,0.0236,,,manufacturer,CORNING-AGF-NZHAGEN-MIRROR,.agf ED record (dPgF).
CORNING-B29-77,wl_min_um,0.31,um,,manufacturer,CORNING-AGF-NZHAGEN-MIRROR,.agf LD lower wavelength limit.
CORNING-B29-77,wl_max_um,1.8,um,,manufacturer,CORNING-AGF-NZHAGEN-MIRROR,.agf LD upper wavelength limit.
CORNING-B39-59,refractive_index_nd,1.539505,,587.6,manufacturer,CORNING-AGF-NZHAGEN-MIRROR,nd from .agf NM record.
CORNING-B39-59,abbe_number_vd,59.712433,,587.6,manufacturer,CORNING-AGF-NZHAGEN-MIRROR,Vd from .agf NM record.
CORNING-B39-59,glass_code,540597,,,manufacturer,CORNING-AGF-NZHAGEN-MIRROR,glass code from .agf.
CORNING-B39-59,dPgF,0.0,,,manufacturer,CORNING-AGF-NZHAGEN-MIRROR,.agf ED record (dPgF).
CORNING-B39-59,wl_min_um,0.334,um,,manufacturer,CORNING-AGF-NZHAGEN-MIRROR,.agf LD lower wavelength limit.
CORNING-B39-59,wl_max_um,2.325,um,,manufacturer,CORNING-AGF-NZHAGEN-MIRROR,.agf LD upper wavelength limit.
CORNING-B42-73,refractive_index_nd,1.542198,,587.6,manufacturer,CORNING-AGF-NZHAGEN-MIRROR,nd from .agf NM record.
CORNING-B42-73,abbe_number_vd,73.473057,,587.6,manufacturer,CORNING-AGF-NZHAGEN-MIRROR,Vd from .agf NM record.
CORNING-B42-73,glass_code,542734,,,manufacturer,CORNING-AGF-NZHAGEN-MIRROR,glass code from .agf.
CORNING-B42-73,dPgF,0.02,,,manufacturer,CORNING-AGF-NZHAGEN-MIRROR,.agf ED record (dPgF).
CORNING-B42-73,wl_min_um,0.33,um,,manufacturer,CORNING-AGF-NZHAGEN-MIRROR,.agf LD lower wavelength limit.
CORNING-B42-73,wl_max_um,1.8,um,,manufacturer,CORNING-AGF-NZHAGEN-MIRROR,.agf LD upper wavelength limit.
CORNING-B48-46,refractive_index_nd,1.548098,,587.6,manufacturer,CORNING-AGF-NZHAGEN-MIRROR,nd from .agf NM record.
CORNING-B48-46,abbe_number_vd,45.718533,,587.6,manufacturer,CORNING-AGF-NZHAGEN-MIRROR,Vd from .agf NM record.
CORNING-B48-46,glass_code,548457,,,manufacturer,CORNING-AGF-NZHAGEN-MIRROR,glass code from .agf.
CORNING-B48-46,dPgF,0.0,,,manufacturer,CORNING-AGF-NZHAGEN-MIRROR,.agf ED record (dPgF).
CORNING-B48-46,wl_min_um,0.334,um,,manufacturer,CORNING-AGF-NZHAGEN-MIRROR,.agf LD lower wavelength limit.
CORNING-B48-46,wl_max_um,2.325,um,,manufacturer,CORNING-AGF-NZHAGEN-MIRROR,.agf LD upper wavelength limit.
CORNING-B48-53,refractive_index_nd,1.547753,,587.6,manufacturer,CORNING-AGF-NZHAGEN-MIRROR,nd from .agf NM record.
CORNING-B48-53,abbe_number_vd,53.492251,,587.6,manufacturer,CORNING-AGF-NZHAGEN-MIRROR,Vd from .agf NM record.
CORNING-B48-53,glass_code,548535,,,manufacturer,CORNING-AGF-NZHAGEN-MIRROR,glass code from .agf.
CORNING-B48-53,dPgF,0.0,,,manufacturer,CORNING-AGF-NZHAGEN-MIRROR,.agf ED record (dPgF).
CORNING-B48-53,wl_min_um,0.334,um,,manufacturer,CORNING-AGF-NZHAGEN-MIRROR,.agf LD lower wavelength limit.
CORNING-B48-53,wl_max_um,2.325,um,,manufacturer,CORNING-AGF-NZHAGEN-MIRROR,.agf LD upper wavelength limit.
CORNING-B52-67,refractive_index_nd,1.552198,,587.6,manufacturer,CORNING-AGF-NZHAGEN-MIRROR,nd from .agf NM record.
CORNING-B52-67,abbe_number_vd,67.059229,,587.6,manufacturer,CORNING-AGF-NZHAGEN-MIRROR,Vd from .agf NM record.
CORNING-B52-67,glass_code,552670,,,manufacturer,CORNING-AGF-NZHAGEN-MIRROR,glass code from .agf.
CORNING-B52-67,dPgF,0.0186,,,manufacturer,CORNING-AGF-NZHAGEN-MIRROR,.agf ED record (dPgF).
CORNING-B52-67,wl_min_um,0.34,um,,manufacturer,CORNING-AGF-NZHAGEN-MIRROR,.agf LD lower wavelength limit.
CORNING-B52-67,wl_max_um,1.8,um,,manufacturer,CORNING-AGF-NZHAGEN-MIRROR,.agf LD upper wavelength limit.
CORNING-B58-53,refractive_index_nd,1.557511,,587.6,manufacturer,CORNING-AGF-NZHAGEN-MIRROR,nd from .agf NM record.
CORNING-B58-53,abbe_number_vd,52.533062,,587.6,manufacturer,CORNING-AGF-NZHAGEN-MIRROR,Vd from .agf NM record.
CORNING-B58-53,glass_code,558525,,,manufacturer,CORNING-AGF-NZHAGEN-MIRROR,glass code from .agf.
CORNING-B58-53,cte,9.0,1e-6/K,,manufacturer,CORNING-AGF-NZHAGEN-MIRROR,.agf ED record (CTE -30/+70).
CORNING-B58-53,density,2.86,g/cm3,,manufacturer,CORNING-AGF-NZHAGEN-MIRROR,.agf ED record (density).
CORNING-B58-53,dPgF,0.0122,,,manufacturer,CORNING-AGF-NZHAGEN-MIRROR,.agf ED record (dPgF).
CORNING-B58-53,wl_min_um,0.36,um,,manufacturer,CORNING-AGF-NZHAGEN-MIRROR,.agf LD lower wavelength limit.
CORNING-B58-53,wl_max_um,1.8,um,,manufacturer,CORNING-AGF-NZHAGEN-MIRROR,.agf LD upper wavelength limit.
CORNING-B58-72,refractive_index_nd,1.558086,,587.6,manufacturer,CORNING-AGF-NZHAGEN-MIRROR,nd from .agf NM record.
CORNING-B58-72,abbe_number_vd,71.998499,,587.6,manufacturer,CORNING-AGF-NZHAGEN-MIRROR,Vd from .agf NM record.
CORNING-B58-72,glass_code,558720,,,manufacturer,CORNING-AGF-NZHAGEN-MIRROR,glass code from .agf.
CORNING-B58-72,dPgF,0.0176,,,manufacturer,CORNING-AGF-NZHAGEN-MIRROR,.agf ED record (dPgF).
CORNING-B58-72,wl_min_um,0.31,um,,manufacturer,CORNING-AGF-NZHAGEN-MIRROR,.agf LD lower wavelength limit.
CORNING-B58-72,wl_max_um,1.8,um,,manufacturer,CORNING-AGF-NZHAGEN-MIRROR,.agf LD upper wavelength limit.
CORNING-B64-61,refractive_index_nd,1.564005,,587.6,manufacturer,CORNING-AGF-NZHAGEN-MIRROR,nd from .agf NM record.
CORNING-B64-61,abbe_number_vd,60.964853,,587.6,manufacturer,CORNING-AGF-NZHAGEN-MIRROR,Vd from .agf NM record.
CORNING-B64-61,glass_code,564609,,,manufacturer,CORNING-AGF-NZHAGEN-MIRROR,glass code from .agf.
CORNING-B64-61,cte,7.4,1e-6/K,,manufacturer,CORNING-AGF-NZHAGEN-MIRROR,.agf ED record (CTE -30/+70).
CORNING-B64-61,density,3.01,g/cm3,,manufacturer,CORNING-AGF-NZHAGEN-MIRROR,.agf ED record (density).
CORNING-B64-61,dPgF,0.0002,,,manufacturer,CORNING-AGF-NZHAGEN-MIRROR,.agf ED record (dPgF).
CORNING-B64-61,wl_min_um,0.29,um,,manufacturer,CORNING-AGF-NZHAGEN-MIRROR,.agf LD lower wavelength limit.
CORNING-B64-61,wl_max_um,1.8,um,,manufacturer,CORNING-AGF-NZHAGEN-MIRROR,.agf LD upper wavelength limit.
CORNING-B69-56,refractive_index_nd,1.568797,,587.6,manufacturer,CORNING-AGF-NZHAGEN-MIRROR,nd from .agf NM record.
CORNING-B69-56,abbe_number_vd,56.044859,,587.6,manufacturer,CORNING-AGF-NZHAGEN-MIRROR,Vd from .agf NM record.
CORNING-B69-56,glass_code,569560,,,manufacturer,CORNING-AGF-NZHAGEN-MIRROR,glass code from .agf.
CORNING-B69-56,cte,5.9,1e-6/K,,manufacturer,CORNING-AGF-NZHAGEN-MIRROR,.agf ED record (CTE -30/+70).
CORNING-B69-56,density,3.09,g/cm3,,manufacturer,CORNING-AGF-NZHAGEN-MIRROR,.agf ED record (density).
CORNING-B69-56,dPgF,0.001,,,manufacturer,CORNING-AGF-NZHAGEN-MIRROR,.agf ED record (dPgF).
CORNING-B69-56,wl_min_um,0.3,um,,manufacturer,CORNING-AGF-NZHAGEN-MIRROR,.agf LD lower wavelength limit.
CORNING-B69-56,wl_max_um,1.8,um,,manufacturer,CORNING-AGF-NZHAGEN-MIRROR,.agf LD upper wavelength limit.
CORNING-B72-57,refractive_index_nd,1.572498,,587.6,manufacturer,CORNING-AGF-NZHAGEN-MIRROR,nd from .agf NM record.
CORNING-B72-57,abbe_number_vd,57.494511,,587.6,manufacturer,CORNING-AGF-NZHAGEN-MIRROR,Vd from .agf NM record.
CORNING-B72-57,glass_code,573575,,,manufacturer,CORNING-AGF-NZHAGEN-MIRROR,glass code from .agf.
CORNING-B72-57,cte,5.7,1e-6/K,,manufacturer,CORNING-AGF-NZHAGEN-MIRROR,.agf ED record (CTE -30/+70).
CORNING-B72-57,density,3.13,g/cm3,,manufacturer,CORNING-AGF-NZHAGEN-MIRROR,.agf ED record (density).
CORNING-B72-57,dPgF,-0.0001,,,manufacturer,CORNING-AGF-NZHAGEN-MIRROR,.agf ED record (dPgF).
CORNING-B72-57,wl_min_um,0.29,um,,manufacturer,CORNING-AGF-NZHAGEN-MIRROR,.agf LD lower wavelength limit.
CORNING-B72-57,wl_max_um,1.8,um,,manufacturer,CORNING-AGF-NZHAGEN-MIRROR,.agf LD upper wavelength limit.
CORNING-B81-41,refractive_index_nd,1.581396,,587.6,manufacturer,CORNING-AGF-NZHAGEN-MIRROR,nd from .agf NM record.
CORNING-B81-41,abbe_number_vd,40.816116,,587.6,manufacturer,CORNING-AGF-NZHAGEN-MIRROR,Vd from .agf NM record.
CORNING-B81-41,glass_code,581408,,,manufacturer,CORNING-AGF-NZHAGEN-MIRROR,glass code from .agf.
CORNING-B81-41,cte,9.0,1e-6/K,,manufacturer,CORNING-AGF-NZHAGEN-MIRROR,.agf ED record (CTE -30/+70).
CORNING-B81-41,density,3.23,g/cm3,,manufacturer,CORNING-AGF-NZHAGEN-MIRROR,.agf ED record (density).
CORNING-B81-41,dPgF,-0.0008,,,manufacturer,CORNING-AGF-NZHAGEN-MIRROR,.agf ED record (dPgF).
CORNING-B81-41,wl_min_um,0.31,um,,manufacturer,CORNING-AGF-NZHAGEN-MIRROR,.agf LD lower wavelength limit.
CORNING-B81-41,wl_max_um,1.8,um,,manufacturer,CORNING-AGF-NZHAGEN-MIRROR,.agf LD upper wavelength limit.
CORNING-B89-61,refractive_index_nd,1.588998,,587.6,manufacturer,CORNING-AGF-NZHAGEN-MIRROR,nd from .agf NM record.
CORNING-B89-61,abbe_number_vd,61.218914,,587.6,manufacturer,CORNING-AGF-NZHAGEN-MIRROR,Vd from .agf NM record.
CORNING-B89-61,glass_code,589612,,,manufacturer,CORNING-AGF-NZHAGEN-MIRROR,glass code from .agf.
CORNING-B89-61,cte,5.3,1e-6/K,,manufacturer,CORNING-AGF-NZHAGEN-MIRROR,.agf ED record (CTE -30/+70).
CORNING-B89-61,density,3.3,g/cm3,,manufacturer,CORNING-AGF-NZHAGEN-MIRROR,.agf ED record (density).
CORNING-B89-61,dPgF,0.0004,,,manufacturer,CORNING-AGF-NZHAGEN-MIRROR,.agf ED record (dPgF).
CORNING-B89-61,wl_min_um,0.29,um,,manufacturer,CORNING-AGF-NZHAGEN-MIRROR,.agf LD lower wavelength limit.
CORNING-B89-61,wl_max_um,1.8,um,,manufacturer,CORNING-AGF-NZHAGEN-MIRROR,.agf LD upper wavelength limit.
CORNING-B96-67,refractive_index_nd,1.596306,,587.6,manufacturer,CORNING-AGF-NZHAGEN-MIRROR,nd from .agf NM record.
CORNING-B96-67,abbe_number_vd,67.398269,,587.6,manufacturer,CORNING-AGF-NZHAGEN-MIRROR,Vd from .agf NM record.
CORNING-B96-67,glass_code,596674,,,manufacturer,CORNING-AGF-NZHAGEN-MIRROR,glass code from .agf.
CORNING-B96-67,dPgF,0.0127,,,manufacturer,CORNING-AGF-NZHAGEN-MIRROR,.agf ED record (dPgF).
CORNING-B96-67,wl_min_um,0.32,um,,manufacturer,CORNING-AGF-NZHAGEN-MIRROR,.agf LD lower wavelength limit.
CORNING-B96-67,wl_max_um,1.8,um,,manufacturer,CORNING-AGF-NZHAGEN-MIRROR,.agf LD upper wavelength limit.
CORNING-C04-38,refractive_index_nd,1.603499,,587.6,manufacturer,CORNING-AGF-NZHAGEN-MIRROR,nd from .agf NM record.
CORNING-C04-38,abbe_number_vd,38.110538,,587.6,manufacturer,CORNING-AGF-NZHAGEN-MIRROR,Vd from .agf NM record.
CORNING-C04-38,glass_code,604634,,,manufacturer,CORNING-AGF-NZHAGEN-MIRROR,glass code from .agf.
CORNING-C04-38,cte,8.1,1e-6/K,,manufacturer,CORNING-AGF-NZHAGEN-MIRROR,.agf ED record (CTE -30/+70).
CORNING-C04-38,density,3.46,g/cm3,,manufacturer,CORNING-AGF-NZHAGEN-MIRROR,.agf ED record (density).
CORNING-C04-38,dPgF,-0.0005,,,manufacturer,CORNING-AGF-NZHAGEN-MIRROR,.agf ED record (dPgF).
CORNING-C04-38,wl_min_um,0.31,um,,manufacturer,CORNING-AGF-NZHAGEN-MIRROR,.agf LD lower wavelength limit.
CORNING-C04-38,wl_max_um,1.8,um,,manufacturer,CORNING-AGF-NZHAGEN-MIRROR,.agf LD upper wavelength limit.
CORNING-C04-64,refractive_index_nd,1.603507,,587.6,manufacturer,CORNING-AGF-NZHAGEN-MIRROR,nd from .agf NM record.
CORNING-C04-64,abbe_number_vd,63.401916,,587.6,manufacturer,CORNING-AGF-NZHAGEN-MIRROR,Vd from .agf NM record.
CORNING-C04-64,glass_code,604634,,,manufacturer,CORNING-AGF-NZHAGEN-MIRROR,glass code from .agf.
CORNING-C04-64,cte,9.1,1e-6/K,,manufacturer,CORNING-AGF-NZHAGEN-MIRROR,.agf ED record (CTE -30/+70).
CORNING-C04-64,density,3.67,g/cm3,,manufacturer,CORNING-AGF-NZHAGEN-MIRROR,.agf ED record (density).
CORNING-C04-64,dPgF,0.0068,,,manufacturer,CORNING-AGF-NZHAGEN-MIRROR,.agf ED record (dPgF).
CORNING-C04-64,wl_min_um,0.32,um,,manufacturer,CORNING-AGF-NZHAGEN-MIRROR,.agf LD lower wavelength limit.
CORNING-C04-64,wl_max_um,1.8,um,,manufacturer,CORNING-AGF-NZHAGEN-MIRROR,.agf LD upper wavelength limit.
CORNING-C05-50,refractive_index_nd,1.605004,,587.6,manufacturer,CORNING-AGF-NZHAGEN-MIRROR,nd from .agf NM record.
CORNING-C05-50,abbe_number_vd,50.419332,,587.6,manufacturer,CORNING-AGF-NZHAGEN-MIRROR,Vd from .agf NM record.
CORNING-C05-50,dPgF,0.0,,,manufacturer,CORNING-AGF-NZHAGEN-MIRROR,.agf ED record (dPgF).
CORNING-C05-50,wl_min_um,0.32,um,,manufacturer,CORNING-AGF-NZHAGEN-MIRROR,.agf LD lower wavelength limit.
CORNING-C05-50,wl_max_um,1.6,um,,manufacturer,CORNING-AGF-NZHAGEN-MIRROR,.agf LD upper wavelength limit.
CORNING-C06-44,refractive_index_nd,1.605608,,587.6,manufacturer,CORNING-AGF-NZHAGEN-MIRROR,nd from .agf NM record.
CORNING-C06-44,abbe_number_vd,43.942859,,587.6,manufacturer,CORNING-AGF-NZHAGEN-MIRROR,Vd from .agf NM record.
CORNING-C06-44,glass_code,606439,,,manufacturer,CORNING-AGF-NZHAGEN-MIRROR,glass code from .agf.
CORNING-C06-44,cte,8.8,1e-6/K,,manufacturer,CORNING-AGF-NZHAGEN-MIRROR,.agf ED record (CTE -30/+70).
CORNING-C06-44,density,2.8,g/cm3,,manufacturer,CORNING-AGF-NZHAGEN-MIRROR,.agf ED record (density).
CORNING-C06-44,dPgF,0.0021,,,manufacturer,CORNING-AGF-NZHAGEN-MIRROR,.agf ED record (dPgF).
CORNING-C06-44,wl_min_um,0.34,um,,manufacturer,CORNING-AGF-NZHAGEN-MIRROR,.agf LD lower wavelength limit.
CORNING-C06-44,wl_max_um,1.8,um,,manufacturer,CORNING-AGF-NZHAGEN-MIRROR,.agf LD upper wavelength limit.
CORNING-C07-57,refractive_index_nd,1.607504,,587.6,manufacturer,CORNING-AGF-NZHAGEN-MIRROR,nd from .agf NM record.
CORNING-C07-57,abbe_number_vd,56.610495,,587.6,manufacturer,CORNING-AGF-NZHAGEN-MIRROR,Vd from .agf NM record.
CORNING-C07-57,glass_code,607566,,,manufacturer,CORNING-AGF-NZHAGEN-MIRROR,glass code from .agf.
CORNING-C07-57,cte,6.0,1e-6/K,,manufacturer,CORNING-AGF-NZHAGEN-MIRROR,.agf ED record (CTE -30/+70).
CORNING-C07-57,density,3.55,g/cm3,,manufacturer,CORNING-AGF-NZHAGEN-MIRROR,.agf ED record (density).
CORNING-C07-57,dPgF,0.0005,,,manufacturer,CORNING-AGF-NZHAGEN-MIRROR,.agf ED record (dPgF).
CORNING-C07-57,wl_min_um,0.31,um,,manufacturer,CORNING-AGF-NZHAGEN-MIRROR,.agf LD lower wavelength limit.
CORNING-C07-57,wl_max_um,1.8,um,,manufacturer,CORNING-AGF-NZHAGEN-MIRROR,.agf LD upper wavelength limit.
CORNING-C09-59,refractive_index_nd,1.608756,,587.6,manufacturer,CORNING-AGF-NZHAGEN-MIRROR,nd from .agf NM record.
CORNING-C09-59,abbe_number_vd,59.036803,,587.6,manufacturer,CORNING-AGF-NZHAGEN-MIRROR,Vd from .agf NM record.
CORNING-C09-59,glass_code,609590,,,manufacturer,CORNING-AGF-NZHAGEN-MIRROR,glass code from .agf.
CORNING-C09-59,cte,6.4,1e-6/K,,manufacturer,CORNING-AGF-NZHAGEN-MIRROR,.agf ED record (CTE -30/+70).
CORNING-C09-59,density,3.52,g/cm3,,manufacturer,CORNING-AGF-NZHAGEN-MIRROR,.agf ED record (density).
CORNING-C09-59,dPgF,0.001,,,manufacturer,CORNING-AGF-NZHAGEN-MIRROR,.agf ED record (dPgF).
CORNING-C09-59,wl_min_um,0.28,um,,manufacturer,CORNING-AGF-NZHAGEN-MIRROR,.agf LD lower wavelength limit.
CORNING-C09-59,wl_max_um,1.8,um,,manufacturer,CORNING-AGF-NZHAGEN-MIRROR,.agf LD upper wavelength limit.
CORNING-C13-44,refractive_index_nd,1.613394,,587.6,manufacturer,CORNING-AGF-NZHAGEN-MIRROR,nd from .agf NM record.
CORNING-C13-44,abbe_number_vd,44.386543,,587.6,manufacturer,CORNING-AGF-NZHAGEN-MIRROR,Vd from .agf NM record.
CORNING-C13-44,glass_code,613444,,,manufacturer,CORNING-AGF-NZHAGEN-MIRROR,glass code from .agf.
CORNING-C13-44,dPgF,-0.008,,,manufacturer,CORNING-AGF-NZHAGEN-MIRROR,.agf ED record (dPgF).
CORNING-C13-44,wl_min_um,0.34,um,,manufacturer,CORNING-AGF-NZHAGEN-MIRROR,.agf LD lower wavelength limit.
CORNING-C13-44,wl_max_um,1.8,um,,manufacturer,CORNING-AGF-NZHAGEN-MIRROR,.agf LD upper wavelength limit.
CORNING-C13-56,refractive_index_nd,1.613498,,587.6,manufacturer,CORNING-AGF-NZHAGEN-MIRROR,nd from .agf NM record.
CORNING-C13-56,abbe_number_vd,56.417725,,587.6,manufacturer,CORNING-AGF-NZHAGEN-MIRROR,Vd from .agf NM record.
CORNING-C13-56,glass_code,614564,,,manufacturer,CORNING-AGF-NZHAGEN-MIRROR,glass code from .agf.
CORNING-C13-56,cte,6.3,1e-6/K,,manufacturer,CORNING-AGF-NZHAGEN-MIRROR,.agf ED record (CTE -30/+70).
CORNING-C13-56,density,3.58,g/cm3,,manufacturer,CORNING-AGF-NZHAGEN-MIRROR,.agf ED record (density).
CORNING-C13-56,dPgF,0.0005,,,manufacturer,CORNING-AGF-NZHAGEN-MIRROR,.agf ED record (dPgF).
CORNING-C13-56,wl_min_um,0.31,um,,manufacturer,CORNING-AGF-NZHAGEN-MIRROR,.agf LD lower wavelength limit.
CORNING-C13-56,wl_max_um,1.8,um,,manufacturer,CORNING-AGF-NZHAGEN-MIRROR,.agf LD upper wavelength limit.
CORNING-C13-58,refractive_index_nd,1.612693,,587.6,manufacturer,CORNING-AGF-NZHAGEN-MIRROR,nd from .agf NM record.
CORNING-C13-58,abbe_number_vd,58.570371,,587.6,manufacturer,CORNING-AGF-NZHAGEN-MIRROR,Vd from .agf NM record.
CORNING-C13-58,glass_code,613585,,,manufacturer,CORNING-AGF-NZHAGEN-MIRROR,glass code from .agf.
CORNING-C13-58,cte,6.3,1e-6/K,,manufacturer,CORNING-AGF-NZHAGEN-MIRROR,.agf ED record (CTE -30/+70).
CORNING-C13-58,density,3.59,g/cm3,,manufacturer,CORNING-AGF-NZHAGEN-MIRROR,.agf ED record (density).
CORNING-C13-58,dPgF,0.0007,,,manufacturer,CORNING-AGF-NZHAGEN-MIRROR,.agf ED record (dPgF).
CORNING-C13-58,wl_min_um,0.28,um,,manufacturer,CORNING-AGF-NZHAGEN-MIRROR,.agf LD lower wavelength limit.
CORNING-C13-58,wl_max_um,1.8,um,,manufacturer,CORNING-AGF-NZHAGEN-MIRROR,.agf LD upper wavelength limit.
CORNING-C16-44,refractive_index_nd,1.616002,,587.6,manufacturer,CORNING-AGF-NZHAGEN-MIRROR,nd from .agf NM record.
CORNING-C16-44,abbe_number_vd,44.416477,,587.6,manufacturer,CORNING-AGF-NZHAGEN-MIRROR,Vd from .agf NM record.
CORNING-C16-44,glass_code,616444,,,manufacturer,CORNING-AGF-NZHAGEN-MIRROR,glass code from .agf.
CORNING-C16-44,dPgF,0.0,,,manufacturer,CORNING-AGF-NZHAGEN-MIRROR,.agf ED record (dPgF).
CORNING-C16-44,wl_min_um,0.334,um,,manufacturer,CORNING-AGF-NZHAGEN-MIRROR,.agf LD lower wavelength limit.
CORNING-C16-44,wl_max_um,2.325,um,,manufacturer,CORNING-AGF-NZHAGEN-MIRROR,.agf LD upper wavelength limit.
CORNING-C17-55,refractive_index_nd,1.617605,,587.6,manufacturer,CORNING-AGF-NZHAGEN-MIRROR,nd from .agf NM record.
CORNING-C17-55,abbe_number_vd,55.123455,,587.6,manufacturer,CORNING-AGF-NZHAGEN-MIRROR,Vd from .agf NM record.
CORNING-C17-55,glass_code,618551,,,manufacturer,CORNING-AGF-NZHAGEN-MIRROR,glass code from .agf.
CORNING-C17-55,cte,6.2,1e-6/K,,manufacturer,CORNING-AGF-NZHAGEN-MIRROR,.agf ED record (CTE -30/+70).
CORNING-C17-55,density,3.56,g/cm3,,manufacturer,CORNING-AGF-NZHAGEN-MIRROR,.agf ED record (density).
CORNING-C17-55,dPgF,0.0003,,,manufacturer,CORNING-AGF-NZHAGEN-MIRROR,.agf ED record (dPgF).
CORNING-C17-55,wl_min_um,0.3,um,,manufacturer,CORNING-AGF-NZHAGEN-MIRROR,.agf LD lower wavelength limit.
CORNING-C17-55,wl_max_um,1.8,um,,manufacturer,CORNING-AGF-NZHAGEN-MIRROR,.agf LD upper wavelength limit.
CORNING-C20-36,refractive_index_nd,1.62001,,587.6,manufacturer,CORNING-AGF-NZHAGEN-MIRROR,nd from .agf NM record.
CORNING-C20-36,abbe_number_vd,36.30126,,587.6,manufacturer,CORNING-AGF-NZHAGEN-MIRROR,Vd from .agf NM record.
CORNING-C20-36,glass_code,620363,,,manufacturer,CORNING-AGF-NZHAGEN-MIRROR,glass code from .agf.
CORNING-C20-36,dPgF,0.0,,,manufacturer,CORNING-AGF-NZHAGEN-MIRROR,.agf ED record (dPgF).
CORNING-C20-36,wl_min_um,0.334,um,,manufacturer,CORNING-AGF-NZHAGEN-MIRROR,.agf LD lower wavelength limit.
CORNING-C20-36,wl_max_um,2.325,um,,manufacturer,CORNING-AGF-NZHAGEN-MIRROR,.agf LD upper wavelength limit.
CORNING-C20-60,refractive_index_nd,1.620406,,587.6,manufacturer,CORNING-AGF-NZHAGEN-MIRROR,nd from .agf NM record.
CORNING-C20-60,abbe_number_vd,60.332956,,587.6,manufacturer,CORNING-AGF-NZHAGEN-MIRROR,Vd from .agf NM record.
CORNING-C20-60,glass_code,620603,,,manufacturer,CORNING-AGF-NZHAGEN-MIRROR,glass code from .agf.
CORNING-C20-60,cte,6.9,1e-6/K,,manufacturer,CORNING-AGF-NZHAGEN-MIRROR,.agf ED record (CTE -30/+70).
CORNING-C20-60,density,3.6,g/cm3,,manufacturer,CORNING-AGF-NZHAGEN-MIRROR,.agf ED record (density).
CORNING-C20-60,dPgF,0.002,,,manufacturer,CORNING-AGF-NZHAGEN-MIRROR,.agf ED record (dPgF).
CORNING-C20-60,wl_min_um,0.29,um,,manufacturer,CORNING-AGF-NZHAGEN-MIRROR,.agf LD lower wavelength limit.
CORNING-C20-60,wl_max_um,1.8,um,,manufacturer,CORNING-AGF-NZHAGEN-MIRROR,.agf LD upper wavelength limit.
CORNING-C23-53,refractive_index_nd,1.622502,,587.6,manufacturer,CORNING-AGF-NZHAGEN-MIRROR,nd from .agf NM record.
CORNING-C23-53,abbe_number_vd,53.14721,,587.6,manufacturer,CORNING-AGF-NZHAGEN-MIRROR,Vd from .agf NM record.
CORNING-C23-53,glass_code,623531,,,manufacturer,CORNING-AGF-NZHAGEN-MIRROR,glass code from .agf.
CORNING-C23-53,dPgF,0.0,,,manufacturer,CORNING-AGF-NZHAGEN-MIRROR,.agf ED record (dPgF).
CORNING-C23-53,wl_min_um,0.334,um,,manufacturer,CORNING-AGF-NZHAGEN-MIRROR,.agf LD lower wavelength limit.
CORNING-C23-53,wl_max_um,2.325,um,,manufacturer,CORNING-AGF-NZHAGEN-MIRROR,.agf LD upper wavelength limit.
CORNING-C23-57,refractive_index_nd,1.622801,,587.6,manufacturer,CORNING-AGF-NZHAGEN-MIRROR,nd from .agf NM record.
CORNING-C23-57,abbe_number_vd,56.922436,,587.6,manufacturer,CORNING-AGF-NZHAGEN-MIRROR,Vd from .agf NM record.
CORNING-C23-57,glass_code,623569,,,manufacturer,CORNING-AGF-NZHAGEN-MIRROR,glass code from .agf.
CORNING-C23-57,dPgF,0.0,,,manufacturer,CORNING-AGF-NZHAGEN-MIRROR,.agf ED record (dPgF).
CORNING-C23-57,wl_min_um,0.334,um,,manufacturer,CORNING-AGF-NZHAGEN-MIRROR,.agf LD lower wavelength limit.
CORNING-C23-57,wl_max_um,2.325,um,,manufacturer,CORNING-AGF-NZHAGEN-MIRROR,.agf LD upper wavelength limit.
CORNING-C23-58,refractive_index_nd,1.623004,,587.6,manufacturer,CORNING-AGF-NZHAGEN-MIRROR,nd from .agf NM record.
CORNING-C23-58,abbe_number_vd,58.102071,,587.6,manufacturer,CORNING-AGF-NZHAGEN-MIRROR,Vd from .agf NM record.
CORNING-C23-58,glass_code,623581,,,manufacturer,CORNING-AGF-NZHAGEN-MIRROR,glass code from .agf.
CORNING-C23-58,cte,7.1,1e-6/K,,manufacturer,CORNING-AGF-NZHAGEN-MIRROR,.agf ED record (CTE -30/+70).
CORNING-C23-58,density,3.58,g/cm3,,manufacturer,CORNING-AGF-NZHAGEN-MIRROR,.agf ED record (density).
CORNING-C23-58,dPgF,0.0005,,,manufacturer,CORNING-AGF-NZHAGEN-MIRROR,.agf ED record (dPgF).
CORNING-C23-58,wl_min_um,0.3,um,,manufacturer,CORNING-AGF-NZHAGEN-MIRROR,.agf LD lower wavelength limit.
CORNING-C23-58,wl_max_um,1.8,um,,manufacturer,CORNING-AGF-NZHAGEN-MIRROR,.agf LD upper wavelength limit.
CORNING-C24-47,refractive_index_nd,1.624,,587.6,manufacturer,CORNING-AGF-NZHAGEN-MIRROR,nd from .agf NM record.
CORNING-C24-47,abbe_number_vd,46.940278,,587.6,manufacturer,CORNING-AGF-NZHAGEN-MIRROR,Vd from .agf NM record.
CORNING-C24-47,glass_code,624469,,,manufacturer,CORNING-AGF-NZHAGEN-MIRROR,glass code from .agf.
CORNING-C24-47,dPgF,0.0,,,manufacturer,CORNING-AGF-NZHAGEN-MIRROR,.agf ED record (dPgF).
CORNING-C24-47,wl_min_um,0.334,um,,manufacturer,CORNING-AGF-NZHAGEN-MIRROR,.agf LD lower wavelength limit.
CORNING-C24-47,wl_max_um,2.325,um,,manufacturer,CORNING-AGF-NZHAGEN-MIRROR,.agf LD upper wavelength limit.
CORNING-C26-36,refractive_index_nd,1.625903,,587.6,manufacturer,CORNING-AGF-NZHAGEN-MIRROR,nd from .agf NM record.
CORNING-C26-36,abbe_number_vd,35.60701,,587.6,manufacturer,CORNING-AGF-NZHAGEN-MIRROR,Vd from .agf NM record.
CORNING-C26-36,glass_code,626356,,,manufacturer,CORNING-AGF-NZHAGEN-MIRROR,glass code from .agf.
CORNING-C26-36,cte,8.7,1e-6/K,,manufacturer,CORNING-AGF-NZHAGEN-MIRROR,.agf ED record (CTE -30/+70).
CORNING-C26-36,density,3.65,g/cm3,,manufacturer,CORNING-AGF-NZHAGEN-MIRROR,.agf ED record (density).
CORNING-C26-36,dPgF,0.0008,,,manufacturer,CORNING-AGF-NZHAGEN-MIRROR,.agf ED record (dPgF).
CORNING-C26-36,wl_min_um,0.32,um,,manufacturer,CORNING-AGF-NZHAGEN-MIRROR,.agf LD lower wavelength limit.
CORNING-C26-36,wl_max_um,1.8,um,,manufacturer,CORNING-AGF-NZHAGEN-MIRROR,.agf LD upper wavelength limit.
CORNING-C37-35,refractive_index_nd,1.636493,,587.6,manufacturer,CORNING-AGF-NZHAGEN-MIRROR,nd from .agf NM record.
CORNING-C37-35,abbe_number_vd,35.322642,,587.6,manufacturer,CORNING-AGF-NZHAGEN-MIRROR,Vd from .agf NM record.
CORNING-C37-35,glass_code,637353,,,manufacturer,CORNING-AGF-NZHAGEN-MIRROR,glass code from .agf.
CORNING-C37-35,dPgF,0.0,,,manufacturer,CORNING-AGF-NZHAGEN-MIRROR,.agf ED record (dPgF).
CORNING-C37-35,wl_min_um,0.334,um,,manufacturer,CORNING-AGF-NZHAGEN-MIRROR,.agf LD lower wavelength limit.
CORNING-C37-35,wl_max_um,2.325,um,,manufacturer,CORNING-AGF-NZHAGEN-MIRROR,.agf LD upper wavelength limit.
CORNING-C38-42,refractive_index_nd,1.637752,,587.6,manufacturer,CORNING-AGF-NZHAGEN-MIRROR,nd from .agf NM record.
