Repository: br24563/Glass-Match

# GlassMatch
Open-source optical glass selection, comparison, and material database.
**2,959 materials · 18 source collections · 364 traceable sources** · data
version pinned by [`MANIFEST.json`](data/normalized/MANIFEST.json) ·
[how the data is validated](docs/VALIDATION.md) — search,
rank, compare, and inspect provenance for oxide glasses, crystals, IR
materials, polymers, and moldables.
> Screenshots captured from a live run (`start.bat`); regenerate with
> `python scripts/capture_screenshots.py` (needs `pip install playwright` and a
> local Microsoft Edge install).

File: data/normalized/properties.csv (part 18 of 41)
glass_id,property,value,unit,reference_wavelength_nm,data_type,source_id,notes
CORNING-C38-42,abbe_number_vd,42.433862,,587.6,manufacturer,CORNING-AGF-NZHAGEN-MIRROR,Vd from .agf NM record.
CORNING-C38-42,glass_code,638424,,,manufacturer,CORNING-AGF-NZHAGEN-MIRROR,glass code from .agf.
CORNING-C38-42,dPgF,-0.0099,,,manufacturer,CORNING-AGF-NZHAGEN-MIRROR,.agf ED record (dPgF).
CORNING-C38-42,wl_min_um,0.32,um,,manufacturer,CORNING-AGF-NZHAGEN-MIRROR,.agf LD lower wavelength limit.
CORNING-C38-42,wl_max_um,1.8,um,,manufacturer,CORNING-AGF-NZHAGEN-MIRROR,.agf LD upper wavelength limit.
CORNING-C39-56,refractive_index_nd,1.638505,,587.6,manufacturer,CORNING-AGF-NZHAGEN-MIRROR,nd from .agf NM record.
CORNING-C39-56,abbe_number_vd,55.504447,,587.6,manufacturer,CORNING-AGF-NZHAGEN-MIRROR,Vd from .agf NM record.
CORNING-C39-56,glass_code,639555,,,manufacturer,CORNING-AGF-NZHAGEN-MIRROR,glass code from .agf.
CORNING-C39-56,cte,6.3,1e-6/K,,manufacturer,CORNING-AGF-NZHAGEN-MIRROR,.agf ED record (CTE -30/+70).
CORNING-C39-56,density,3.08,g/cm3,,manufacturer,CORNING-AGF-NZHAGEN-MIRROR,.agf ED record (density).
CORNING-C39-56,dPgF,-0.0001,,,manufacturer,CORNING-AGF-NZHAGEN-MIRROR,.agf ED record (dPgF).
CORNING-C39-56,wl_min_um,0.28,um,,manufacturer,CORNING-AGF-NZHAGEN-MIRROR,.agf LD lower wavelength limit.
CORNING-C39-56,wl_max_um,1.8,um,,manufacturer,CORNING-AGF-NZHAGEN-MIRROR,.agf LD upper wavelength limit.
CORNING-C41-60,refractive_index_nd,1.640495,,587.6,manufacturer,CORNING-AGF-NZHAGEN-MIRROR,nd from .agf NM record.
CORNING-C41-60,abbe_number_vd,60.130957,,587.6,manufacturer,CORNING-AGF-NZHAGEN-MIRROR,Vd from .agf NM record.
CORNING-C41-60,glass_code,641601,,,manufacturer,CORNING-AGF-NZHAGEN-MIRROR,glass code from .agf.
CORNING-C41-60,cte,6.5,1e-6/K,,manufacturer,CORNING-AGF-NZHAGEN-MIRROR,.agf ED record (CTE -30/+70).
CORNING-C41-60,density,3.74,g/cm3,,manufacturer,CORNING-AGF-NZHAGEN-MIRROR,.agf ED record (density).
CORNING-C41-60,dPgF,0.0007,,,manufacturer,CORNING-AGF-NZHAGEN-MIRROR,.agf ED record (dPgF).
CORNING-C41-60,wl_min_um,0.28,um,,manufacturer,CORNING-AGF-NZHAGEN-MIRROR,.agf LD lower wavelength limit.
CORNING-C41-60,wl_max_um,1.8,um,,manufacturer,CORNING-AGF-NZHAGEN-MIRROR,.agf LD upper wavelength limit.
CORNING-C42-58,refractive_index_nd,1.642502,,587.6,manufacturer,CORNING-AGF-NZHAGEN-MIRROR,nd from .agf NM record.
CORNING-C42-58,abbe_number_vd,58.061633,,587.6,manufacturer,CORNING-AGF-NZHAGEN-MIRROR,Vd from .agf NM record.
CORNING-C42-58,glass_code,642581,,,manufacturer,CORNING-AGF-NZHAGEN-MIRROR,glass code from .agf.
CORNING-C42-58,dPgF,0.0014,,,manufacturer,CORNING-AGF-NZHAGEN-MIRROR,.agf ED record (dPgF).
CORNING-C42-58,wl_min_um,0.32,um,,manufacturer,CORNING-AGF-NZHAGEN-MIRROR,.agf LD lower wavelength limit.
CORNING-C42-58,wl_max_um,1.8,um,,manufacturer,CORNING-AGF-NZHAGEN-MIRROR,.agf LD upper wavelength limit.
CORNING-C48-34,refractive_index_nd,1.647992,,587.6,manufacturer,CORNING-AGF-NZHAGEN-MIRROR,nd from .agf NM record.
CORNING-C48-34,abbe_number_vd,33.943274,,587.6,manufacturer,CORNING-AGF-NZHAGEN-MIRROR,Vd from .agf NM record.
CORNING-C48-34,glass_code,648339,,,manufacturer,CORNING-AGF-NZHAGEN-MIRROR,glass code from .agf.
CORNING-C48-34,cte,8.2,1e-6/K,,manufacturer,CORNING-AGF-NZHAGEN-MIRROR,.agf ED record (CTE -30/+70).
CORNING-C48-34,density,3.86,g/cm3,,manufacturer,CORNING-AGF-NZHAGEN-MIRROR,.agf ED record (density).
CORNING-C48-34,dPgF,0.0009,,,manufacturer,CORNING-AGF-NZHAGEN-MIRROR,.agf ED record (dPgF).
CORNING-C48-34,wl_min_um,0.32,um,,manufacturer,CORNING-AGF-NZHAGEN-MIRROR,.agf LD lower wavelength limit.
CORNING-C48-34,wl_max_um,1.8,um,,manufacturer,CORNING-AGF-NZHAGEN-MIRROR,.agf LD upper wavelength limit.
CORNING-C48-46,refractive_index_nd,1.647747,,587.6,manufacturer,CORNING-AGF-NZHAGEN-MIRROR,nd from .agf NM record.
CORNING-C48-46,abbe_number_vd,46.227993,,587.6,manufacturer,CORNING-AGF-NZHAGEN-MIRROR,Vd from .agf NM record.
CORNING-C48-46,glass_code,648462,,,manufacturer,CORNING-AGF-NZHAGEN-MIRROR,glass code from .agf.
CORNING-C48-46,cte,6.0,1e-6/K,,manufacturer,CORNING-AGF-NZHAGEN-MIRROR,.agf ED record (CTE -30/+70).
CORNING-C48-46,density,3.65,g/cm3,,manufacturer,CORNING-AGF-NZHAGEN-MIRROR,.agf ED record (density).
CORNING-C48-46,dPgF,-0.0031,,,manufacturer,CORNING-AGF-NZHAGEN-MIRROR,.agf ED record (dPgF).
CORNING-C48-46,wl_min_um,0.32,um,,manufacturer,CORNING-AGF-NZHAGEN-MIRROR,.agf LD lower wavelength limit.
CORNING-C48-46,wl_max_um,1.8,um,,manufacturer,CORNING-AGF-NZHAGEN-MIRROR,.agf LD upper wavelength limit.
CORNING-C51-39,refractive_index_nd,1.650206,,587.6,manufacturer,CORNING-AGF-NZHAGEN-MIRROR,nd from .agf NM record.
CORNING-C51-39,abbe_number_vd,39.193419,,587.6,manufacturer,CORNING-AGF-NZHAGEN-MIRROR,Vd from .agf NM record.
CORNING-C51-39,glass_code,650392,,,manufacturer,CORNING-AGF-NZHAGEN-MIRROR,glass code from .agf.
CORNING-C51-39,dPgF,0.0,,,manufacturer,CORNING-AGF-NZHAGEN-MIRROR,.agf ED record (dPgF).
CORNING-C51-39,wl_min_um,0.334,um,,manufacturer,CORNING-AGF-NZHAGEN-MIRROR,.agf LD lower wavelength limit.
CORNING-C51-39,wl_max_um,2.325,um,,manufacturer,CORNING-AGF-NZHAGEN-MIRROR,.agf LD upper wavelength limit.
CORNING-C51-56,refractive_index_nd,1.651124,,587.6,manufacturer,CORNING-AGF-NZHAGEN-MIRROR,nd from .agf NM record.
CORNING-C51-56,abbe_number_vd,55.895803,,587.6,manufacturer,CORNING-AGF-NZHAGEN-MIRROR,Vd from .agf NM record.
CORNING-C51-56,glass_code,651559,,,manufacturer,CORNING-AGF-NZHAGEN-MIRROR,glass code from .agf.
CORNING-C51-56,cte,6.7,1e-6/K,,manufacturer,CORNING-AGF-NZHAGEN-MIRROR,.agf ED record (CTE -30/+70).
CORNING-C51-56,density,3.72,g/cm3,,manufacturer,CORNING-AGF-NZHAGEN-MIRROR,.agf ED record (density).
CORNING-C51-56,dPgF,-0.0033,,,manufacturer,CORNING-AGF-NZHAGEN-MIRROR,.agf ED record (dPgF).
CORNING-C51-56,wl_min_um,0.32,um,,manufacturer,CORNING-AGF-NZHAGEN-MIRROR,.agf LD lower wavelength limit.
CORNING-C51-56,wl_max_um,1.8,um,,manufacturer,CORNING-AGF-NZHAGEN-MIRROR,.agf LD upper wavelength limit.
CORNING-C52-58,refractive_index_nd,1.6516,,587.6,manufacturer,CORNING-AGF-NZHAGEN-MIRROR,nd from .agf NM record.
CORNING-C52-58,abbe_number_vd,58.511488,,587.6,manufacturer,CORNING-AGF-NZHAGEN-MIRROR,Vd from .agf NM record.
CORNING-C52-58,glass_code,652585,,,manufacturer,CORNING-AGF-NZHAGEN-MIRROR,glass code from .agf.
CORNING-C52-58,cte,6.9,1e-6/K,,manufacturer,CORNING-AGF-NZHAGEN-MIRROR,.agf ED record (CTE -30/+70).
CORNING-C52-58,density,3.6,g/cm3,,manufacturer,CORNING-AGF-NZHAGEN-MIRROR,.agf ED record (density).
CORNING-C52-58,dPgF,-0.0018,,,manufacturer,CORNING-AGF-NZHAGEN-MIRROR,.agf ED record (dPgF).
CORNING-C52-58,wl_min_um,0.28,um,,manufacturer,CORNING-AGF-NZHAGEN-MIRROR,.agf LD lower wavelength limit.
CORNING-C52-58,wl_max_um,1.8,um,,manufacturer,CORNING-AGF-NZHAGEN-MIRROR,.agf LD upper wavelength limit.
CORNING-C55-40,refractive_index_nd,1.6555,,587.6,manufacturer,CORNING-AGF-NZHAGEN-MIRROR,nd from .agf NM record.
CORNING-C55-40,abbe_number_vd,40.115717,,587.6,manufacturer,CORNING-AGF-NZHAGEN-MIRROR,Vd from .agf NM record.
CORNING-C55-40,glass_code,655401,,,manufacturer,CORNING-AGF-NZHAGEN-MIRROR,glass code from .agf.
CORNING-C55-40,cte,5.5,1e-6/K,,manufacturer,CORNING-AGF-NZHAGEN-MIRROR,.agf ED record (CTE -30/+70).
CORNING-C55-40,density,3.57,g/cm3,,manufacturer,CORNING-AGF-NZHAGEN-MIRROR,.agf ED record (density).
CORNING-C55-40,dPgF,-0.0069,,,manufacturer,CORNING-AGF-NZHAGEN-MIRROR,.agf ED record (dPgF).
CORNING-C55-40,wl_min_um,0.31,um,,manufacturer,CORNING-AGF-NZHAGEN-MIRROR,.agf LD lower wavelength limit.
CORNING-C55-40,wl_max_um,1.8,um,,manufacturer,CORNING-AGF-NZHAGEN-MIRROR,.agf LD upper wavelength limit.
CORNING-C57-57,refractive_index_nd,1.657503,,587.6,manufacturer,CORNING-AGF-NZHAGEN-MIRROR,nd from .agf NM record.
CORNING-C57-57,abbe_number_vd,57.198059,,587.6,manufacturer,CORNING-AGF-NZHAGEN-MIRROR,Vd from .agf NM record.
CORNING-C57-57,glass_code,658572,,,manufacturer,CORNING-AGF-NZHAGEN-MIRROR,glass code from .agf.
CORNING-C57-57,dPgF,0.0,,,manufacturer,CORNING-AGF-NZHAGEN-MIRROR,.agf ED record (dPgF).
CORNING-C57-57,wl_min_um,0.334,um,,manufacturer,CORNING-AGF-NZHAGEN-MIRROR,.agf LD lower wavelength limit.
CORNING-C57-57,wl_max_um,2.325,um,,manufacturer,CORNING-AGF-NZHAGEN-MIRROR,.agf LD upper wavelength limit.
CORNING-C58-51,refractive_index_nd,1.658503,,587.6,manufacturer,CORNING-AGF-NZHAGEN-MIRROR,nd from .agf NM record.
CORNING-C58-51,abbe_number_vd,51.012014,,587.6,manufacturer,CORNING-AGF-NZHAGEN-MIRROR,Vd from .agf NM record.
CORNING-C58-51,glass_code,659510,,,manufacturer,CORNING-AGF-NZHAGEN-MIRROR,glass code from .agf.
CORNING-C58-51,cte,6.4,1e-6/K,,manufacturer,CORNING-AGF-NZHAGEN-MIRROR,.agf ED record (CTE -30/+70).
CORNING-C58-51,density,3.27,g/cm3,,manufacturer,CORNING-AGF-NZHAGEN-MIRROR,.agf ED record (density).
CORNING-C58-51,dPgF,-0.0022,,,manufacturer,CORNING-AGF-NZHAGEN-MIRROR,.agf ED record (dPgF).
CORNING-C58-51,wl_min_um,0.31,um,,manufacturer,CORNING-AGF-NZHAGEN-MIRROR,.agf LD lower wavelength limit.
CORNING-C58-51,wl_max_um,1.8,um,,manufacturer,CORNING-AGF-NZHAGEN-MIRROR,.agf LD upper wavelength limit.
CORNING-C67-33,refractive_index_nd,1.666997,,587.6,manufacturer,CORNING-AGF-NZHAGEN-MIRROR,nd from .agf NM record.
CORNING-C67-33,abbe_number_vd,33.114648,,587.6,manufacturer,CORNING-AGF-NZHAGEN-MIRROR,Vd from .agf NM record.
CORNING-C67-33,glass_code,667331,,,manufacturer,CORNING-AGF-NZHAGEN-MIRROR,glass code from .agf.
CORNING-C67-33,cte,7.6,1e-6/K,,manufacturer,CORNING-AGF-NZHAGEN-MIRROR,.agf ED record (CTE -30/+70).
CORNING-C67-33,density,3.98,g/cm3,,manufacturer,CORNING-AGF-NZHAGEN-MIRROR,.agf ED record (density).
CORNING-C67-33,dPgF,0.001,,,manufacturer,CORNING-AGF-NZHAGEN-MIRROR,.agf ED record (dPgF).
CORNING-C67-33,wl_min_um,0.33,um,,manufacturer,CORNING-AGF-NZHAGEN-MIRROR,.agf LD lower wavelength limit.
CORNING-C67-33,wl_max_um,1.8,um,,manufacturer,CORNING-AGF-NZHAGEN-MIRROR,.agf LD upper wavelength limit.
CORNING-C67-48,refractive_index_nd,1.666698,,587.6,manufacturer,CORNING-AGF-NZHAGEN-MIRROR,nd from .agf NM record.
CORNING-C67-48,abbe_number_vd,48.434395,,587.6,manufacturer,CORNING-AGF-NZHAGEN-MIRROR,Vd from .agf NM record.
CORNING-C67-48,glass_code,667484,,,manufacturer,CORNING-AGF-NZHAGEN-MIRROR,glass code from .agf.
CORNING-C67-48,cte,7.0,1e-6/K,,manufacturer,CORNING-AGF-NZHAGEN-MIRROR,.agf ED record (CTE -30/+70).
CORNING-C67-48,density,4.03,g/cm3,,manufacturer,CORNING-AGF-NZHAGEN-MIRROR,.agf ED record (density).
CORNING-C67-48,dPgF,-0.0004,,,manufacturer,CORNING-AGF-NZHAGEN-MIRROR,.agf ED record (dPgF).
CORNING-C67-48,wl_min_um,0.33,um,,manufacturer,CORNING-AGF-NZHAGEN-MIRROR,.agf LD lower wavelength limit.
CORNING-C67-48,wl_max_um,1.8,um,,manufacturer,CORNING-AGF-NZHAGEN-MIRROR,.agf LD upper wavelength limit.
CORNING-C70-47,refractive_index_nd,1.670005,,587.6,manufacturer,CORNING-AGF-NZHAGEN-MIRROR,nd from .agf NM record.
CORNING-C70-47,abbe_number_vd,47.112037,,587.6,manufacturer,CORNING-AGF-NZHAGEN-MIRROR,Vd from .agf NM record.
CORNING-C70-47,glass_code,670471,,,manufacturer,CORNING-AGF-NZHAGEN-MIRROR,glass code from .agf.
CORNING-C70-47,cte,6.4,1e-6/K,,manufacturer,CORNING-AGF-NZHAGEN-MIRROR,.agf ED record (CTE -30/+70).
CORNING-C70-47,density,3.62,g/cm3,,manufacturer,CORNING-AGF-NZHAGEN-MIRROR,.agf ED record (density).
CORNING-C70-47,dPgF,-0.0024,,,manufacturer,CORNING-AGF-NZHAGEN-MIRROR,.agf ED record (dPgF).
CORNING-C70-47,wl_min_um,0.32,um,,manufacturer,CORNING-AGF-NZHAGEN-MIRROR,.agf LD lower wavelength limit.
CORNING-C70-47,wl_max_um,1.8,um,,manufacturer,CORNING-AGF-NZHAGEN-MIRROR,.agf LD upper wavelength limit.
CORNING-C72-32,refractive_index_nd,1.672698,,587.6,manufacturer,CORNING-AGF-NZHAGEN-MIRROR,nd from .agf NM record.
CORNING-C72-32,abbe_number_vd,32.31788,,587.6,manufacturer,CORNING-AGF-NZHAGEN-MIRROR,Vd from .agf NM record.
CORNING-C72-32,glass_code,673323,,,manufacturer,CORNING-AGF-NZHAGEN-MIRROR,glass code from .agf.
CORNING-C72-32,cte,7.4,1e-6/K,,manufacturer,CORNING-AGF-NZHAGEN-MIRROR,.agf ED record (CTE -30/+70).
CORNING-C72-32,density,4.06,g/cm3,,manufacturer,CORNING-AGF-NZHAGEN-MIRROR,.agf ED record (density).
CORNING-C72-32,dPgF,0.0012,,,manufacturer,CORNING-AGF-NZHAGEN-MIRROR,.agf ED record (dPgF).
CORNING-C72-32,wl_min_um,0.32,um,,manufacturer,CORNING-AGF-NZHAGEN-MIRROR,.agf LD lower wavelength limit.
CORNING-C72-32,wl_max_um,1.8,um,,manufacturer,CORNING-AGF-NZHAGEN-MIRROR,.agf LD upper wavelength limit.
CORNING-C78-56,refractive_index_nd,1.678004,,587.6,manufacturer,CORNING-AGF-NZHAGEN-MIRROR,nd from .agf NM record.
CORNING-C78-56,abbe_number_vd,55.519168,,587.6,manufacturer,CORNING-AGF-NZHAGEN-MIRROR,Vd from .agf NM record.
CORNING-C78-56,glass_code,678555,,,manufacturer,CORNING-AGF-NZHAGEN-MIRROR,glass code from .agf.
CORNING-C78-56,cte,6.7,1e-6/K,,manufacturer,CORNING-AGF-NZHAGEN-MIRROR,.agf ED record (CTE -30/+70).
CORNING-C78-56,density,3.59,g/cm3,,manufacturer,CORNING-AGF-NZHAGEN-MIRROR,.agf ED record (density).
CORNING-C78-56,dPgF,-0.004,,,manufacturer,CORNING-AGF-NZHAGEN-MIRROR,.agf ED record (dPgF).
CORNING-C78-56,wl_min_um,0.28,um,,manufacturer,CORNING-AGF-NZHAGEN-MIRROR,.agf LD lower wavelength limit.
CORNING-C78-56,wl_max_um,1.8,um,,manufacturer,CORNING-AGF-NZHAGEN-MIRROR,.agf LD upper wavelength limit.
CORNING-C79-80,refractive_index_nd,1.458467,,587.6,manufacturer,CORNING-AGF-NZHAGEN-MIRROR,nd from .agf NM record.
CORNING-C79-80,abbe_number_vd,67.795012,,587.6,manufacturer,CORNING-AGF-NZHAGEN-MIRROR,Vd from .agf NM record.
CORNING-C79-80,dPgF,0.0,,,manufacturer,CORNING-AGF-NZHAGEN-MIRROR,.agf ED record (dPgF).
CORNING-C79-80,wl_min_um,0.185,um,,manufacturer,CORNING-AGF-NZHAGEN-MIRROR,.agf LD lower wavelength limit.
CORNING-C79-80,wl_max_um,1.12,um,,manufacturer,CORNING-AGF-NZHAGEN-MIRROR,.agf LD upper wavelength limit.
CORNING-C89-31,refractive_index_nd,1.689004,,587.6,manufacturer,CORNING-AGF-NZHAGEN-MIRROR,nd from .agf NM record.
CORNING-C89-31,abbe_number_vd,31.210861,,587.6,manufacturer,CORNING-AGF-NZHAGEN-MIRROR,Vd from .agf NM record.
CORNING-C89-31,glass_code,689312,,,manufacturer,CORNING-AGF-NZHAGEN-MIRROR,glass code from .agf.
CORNING-C89-31,cte,7.7,1e-6/K,,manufacturer,CORNING-AGF-NZHAGEN-MIRROR,.agf ED record (CTE -30/+70).
CORNING-C89-31,density,4.22,g/cm3,,manufacturer,CORNING-AGF-NZHAGEN-MIRROR,.agf ED record (density).
CORNING-C89-31,dPgF,0.0014,,,manufacturer,CORNING-AGF-NZHAGEN-MIRROR,.agf ED record (dPgF).
CORNING-C89-31,wl_min_um,0.33,um,,manufacturer,CORNING-AGF-NZHAGEN-MIRROR,.agf LD lower wavelength limit.
CORNING-C89-31,wl_max_um,1.8,um,,manufacturer,CORNING-AGF-NZHAGEN-MIRROR,.agf LD upper wavelength limit.
CORNING-C90-50,refractive_index_nd,1.689009,,587.6,manufacturer,CORNING-AGF-NZHAGEN-MIRROR,nd from .agf NM record.
CORNING-C90-50,abbe_number_vd,49.625392,,587.6,manufacturer,CORNING-AGF-NZHAGEN-MIRROR,Vd from .agf NM record.
CORNING-C90-50,glass_code,689496,,,manufacturer,CORNING-AGF-NZHAGEN-MIRROR,glass code from .agf.
CORNING-C90-50,cte,7.2,1e-6/K,,manufacturer,CORNING-AGF-NZHAGEN-MIRROR,.agf ED record (CTE -30/+70).
CORNING-C90-50,density,3.66,g/cm3,,manufacturer,CORNING-AGF-NZHAGEN-MIRROR,.agf ED record (density).
CORNING-C90-50,dPgF,-0.0049,,,manufacturer,CORNING-AGF-NZHAGEN-MIRROR,.agf ED record (dPgF).
CORNING-C90-50,wl_min_um,0.334,um,,manufacturer,CORNING-AGF-NZHAGEN-MIRROR,.agf LD lower wavelength limit.
CORNING-C90-50,wl_max_um,2.325,um,,manufacturer,CORNING-AGF-NZHAGEN-MIRROR,.agf LD upper wavelength limit.
CORNING-C90-55,refractive_index_nd,1.691008,,587.6,manufacturer,CORNING-AGF-NZHAGEN-MIRROR,nd from .agf NM record.
CORNING-C90-55,abbe_number_vd,54.793839,,587.6,manufacturer,CORNING-AGF-NZHAGEN-MIRROR,Vd from .agf NM record.
CORNING-C90-55,glass_code,691548,,,manufacturer,CORNING-AGF-NZHAGEN-MIRROR,glass code from .agf.
CORNING-C90-55,cte,7.2,1e-6/K,,manufacturer,CORNING-AGF-NZHAGEN-MIRROR,.agf ED record (CTE -30/+70).
CORNING-C90-55,density,3.67,g/cm3,,manufacturer,CORNING-AGF-NZHAGEN-MIRROR,.agf ED record (density).
CORNING-C90-55,dPgF,-0.0035,,,manufacturer,CORNING-AGF-NZHAGEN-MIRROR,.agf ED record (dPgF).
CORNING-C90-55,wl_min_um,0.29,um,,manufacturer,CORNING-AGF-NZHAGEN-MIRROR,.agf LD lower wavelength limit.
CORNING-C90-55,wl_max_um,1.8,um,,manufacturer,CORNING-AGF-NZHAGEN-MIRROR,.agf LD upper wavelength limit.
CORNING-C97-36,refractive_index_nd,1.695989,,587.6,manufacturer,CORNING-AGF-NZHAGEN-MIRROR,nd from .agf NM record.
CORNING-C97-36,abbe_number_vd,36.517325,,587.6,manufacturer,CORNING-AGF-NZHAGEN-MIRROR,Vd from .agf NM record.
CORNING-C97-36,glass_code,696365,,,manufacturer,CORNING-AGF-NZHAGEN-MIRROR,glass code from .agf.
CORNING-C97-36,cte,4.0,1e-6/K,,manufacturer,CORNING-AGF-NZHAGEN-MIRROR,.agf ED record (CTE -30/+70).
CORNING-C97-36,density,3.93,g/cm3,,manufacturer,CORNING-AGF-NZHAGEN-MIRROR,.agf ED record (density).
CORNING-C97-36,dPgF,-0.0051,,,manufacturer,CORNING-AGF-NZHAGEN-MIRROR,.agf ED record (dPgF).
CORNING-C97-36,wl_min_um,0.32,um,,manufacturer,CORNING-AGF-NZHAGEN-MIRROR,.agf LD lower wavelength limit.
CORNING-C97-36,wl_max_um,1.8,um,,manufacturer,CORNING-AGF-NZHAGEN-MIRROR,.agf LD upper wavelength limit.
CORNING-C97-55,refractive_index_nd,1.697005,,587.6,manufacturer,CORNING-AGF-NZHAGEN-MIRROR,nd from .agf NM record.
CORNING-C97-55,abbe_number_vd,55.409848,,587.6,manufacturer,CORNING-AGF-NZHAGEN-MIRROR,Vd from .agf NM record.
CORNING-C97-55,glass_code,697554,,,manufacturer,CORNING-AGF-NZHAGEN-MIRROR,glass code from .agf.
CORNING-C97-55,cte,5.3,1e-6/K,,manufacturer,CORNING-AGF-NZHAGEN-MIRROR,.agf ED record (CTE -30/+70).
CORNING-C97-55,density,3.62,g/cm3,,manufacturer,CORNING-AGF-NZHAGEN-MIRROR,.agf ED record (density).
CORNING-C97-55,dPgF,-0.005,,,manufacturer,CORNING-AGF-NZHAGEN-MIRROR,.agf ED record (dPgF).
CORNING-C97-55,wl_min_um,0.28,um,,manufacturer,CORNING-AGF-NZHAGEN-MIRROR,.agf LD lower wavelength limit.
CORNING-C97-55,wl_max_um,1.8,um,,manufacturer,CORNING-AGF-NZHAGEN-MIRROR,.agf LD upper wavelength limit.
CORNING-C97-56,refractive_index_nd,1.697,,587.6,manufacturer,CORNING-AGF-NZHAGEN-MIRROR,nd from .agf NM record.
CORNING-C97-56,abbe_number_vd,56.222926,,587.6,manufacturer,CORNING-AGF-NZHAGEN-MIRROR,Vd from .agf NM record.
CORNING-C97-56,glass_code,697562,,,manufacturer,CORNING-AGF-NZHAGEN-MIRROR,glass code from .agf.
CORNING-C97-56,dPgF,-0.0048,,,manufacturer,CORNING-AGF-NZHAGEN-MIRROR,.agf ED record (dPgF).
CORNING-C97-56,wl_min_um,0.28,um,,manufacturer,CORNING-AGF-NZHAGEN-MIRROR,.agf LD lower wavelength limit.
CORNING-C97-56,wl_max_um,1.8,um,,manufacturer,CORNING-AGF-NZHAGEN-MIRROR,.agf LD upper wavelength limit.
CORNING-C99-30,refractive_index_nd,1.699002,,587.6,manufacturer,CORNING-AGF-NZHAGEN-MIRROR,nd from .agf NM record.
CORNING-C99-30,abbe_number_vd,30.107427,,587.6,manufacturer,CORNING-AGF-NZHAGEN-MIRROR,Vd from .agf NM record.
CORNING-C99-30,glass_code,699301,,,manufacturer,CORNING-AGF-NZHAGEN-MIRROR,glass code from .agf.
CORNING-C99-30,cte,7.9,1e-6/K,,manufacturer,CORNING-AGF-NZHAGEN-MIRROR,.agf ED record (CTE -30/+70).
CORNING-C99-30,density,4.16,g/cm3,,manufacturer,CORNING-AGF-NZHAGEN-MIRROR,.agf ED record (density).
CORNING-C99-30,dPgF,0.005,,,manufacturer,CORNING-AGF-NZHAGEN-MIRROR,.agf ED record (dPgF).
CORNING-C99-30,wl_min_um,0.35,um,,manufacturer,CORNING-AGF-NZHAGEN-MIRROR,.agf LD lower wavelength limit.
CORNING-C99-30,wl_max_um,1.8,um,,manufacturer,CORNING-AGF-NZHAGEN-MIRROR,.agf LD upper wavelength limit.
CORNING-C0550,refractive_index_nd,1.605004,,587.6,manufacturer,CORNING-AGF-NZHAGEN-MIRROR,nd from .agf NM record.
CORNING-C0550,abbe_number_vd,50.419332,,587.6,manufacturer,CORNING-AGF-NZHAGEN-MIRROR,Vd from .agf NM record.
CORNING-C0550,dPgF,0.0,,,manufacturer,CORNING-AGF-NZHAGEN-MIRROR,.agf ED record (dPgF).
CORNING-C0550,wl_min_um,0.32,um,,manufacturer,CORNING-AGF-NZHAGEN-MIRROR,.agf LD lower wavelength limit.
CORNING-C0550,wl_max_um,1.6,um,,manufacturer,CORNING-AGF-NZHAGEN-MIRROR,.agf LD upper wavelength limit.
CORNING-D01-41,refractive_index_nd,1.701805,,587.6,manufacturer,CORNING-AGF-NZHAGEN-MIRROR,nd from .agf NM record.
CORNING-D01-41,abbe_number_vd,41.110216,,587.6,manufacturer,CORNING-AGF-NZHAGEN-MIRROR,Vd from .agf NM record.
CORNING-D01-41,glass_code,702411,,,manufacturer,CORNING-AGF-NZHAGEN-MIRROR,glass code from .agf.
CORNING-D01-41,dPgF,0.0,,,manufacturer,CORNING-AGF-NZHAGEN-MIRROR,.agf ED record (dPgF).
CORNING-D01-41,wl_min_um,0.334,um,,manufacturer,CORNING-AGF-NZHAGEN-MIRROR,.agf LD lower wavelength limit.
CORNING-D01-41,wl_max_um,2.325,um,,manufacturer,CORNING-AGF-NZHAGEN-MIRROR,.agf LD upper wavelength limit.
CORNING-D13-54,refractive_index_nd,1.713,,587.6,manufacturer,CORNING-AGF-NZHAGEN-MIRROR,nd from .agf NM record.
CORNING-D13-54,abbe_number_vd,53.843096,,587.6,manufacturer,CORNING-AGF-NZHAGEN-MIRROR,Vd from .agf NM record.
CORNING-D13-54,glass_code,713538,,,manufacturer,CORNING-AGF-NZHAGEN-MIRROR,glass code from .agf.
CORNING-D13-54,cte,5.7,1e-6/K,,manufacturer,CORNING-AGF-NZHAGEN-MIRROR,.agf ED record (CTE -30/+70).
CORNING-D13-54,density,3.86,g/cm3,,manufacturer,CORNING-AGF-NZHAGEN-MIRROR,.agf ED record (density).
CORNING-D13-54,dPgF,-0.0049,,,manufacturer,CORNING-AGF-NZHAGEN-MIRROR,.agf ED record (dPgF).
CORNING-D13-54,wl_min_um,0.28,um,,manufacturer,CORNING-AGF-NZHAGEN-MIRROR,.agf LD lower wavelength limit.
CORNING-D13-54,wl_max_um,1.8,um,,manufacturer,CORNING-AGF-NZHAGEN-MIRROR,.agf LD upper wavelength limit.
CORNING-D17-29,refractive_index_nd,1.717409,,587.6,manufacturer,CORNING-AGF-NZHAGEN-MIRROR,nd from .agf NM record.
CORNING-D17-29,abbe_number_vd,29.492751,,587.6,manufacturer,CORNING-AGF-NZHAGEN-MIRROR,Vd from .agf NM record.
CORNING-D17-29,glass_code,717295,,,manufacturer,CORNING-AGF-NZHAGEN-MIRROR,glass code from .agf.
CORNING-D17-29,cte,7.7,1e-6/K,,manufacturer,CORNING-AGF-NZHAGEN-MIRROR,.agf ED record (CTE -30/+70).
CORNING-D17-29,density,4.32,g/cm3,,manufacturer,CORNING-AGF-NZHAGEN-MIRROR,.agf ED record (density).
CORNING-D17-29,dPgF,0.0047,,,manufacturer,CORNING-AGF-NZHAGEN-MIRROR,.agf ED record (dPgF).
CORNING-D17-29,wl_min_um,0.35,um,,manufacturer,CORNING-AGF-NZHAGEN-MIRROR,.agf LD lower wavelength limit.
CORNING-D17-29,wl_max_um,1.8,um,,manufacturer,CORNING-AGF-NZHAGEN-MIRROR,.agf LD upper wavelength limit.
CORNING-D17-48,refractive_index_nd,1.717011,,587.6,manufacturer,CORNING-AGF-NZHAGEN-MIRROR,nd from .agf NM record.
CORNING-D17-48,abbe_number_vd,47.998493,,587.6,manufacturer,CORNING-AGF-NZHAGEN-MIRROR,Vd from .agf NM record.
CORNING-D17-48,glass_code,717480,,,manufacturer,CORNING-AGF-NZHAGEN-MIRROR,glass code from .agf.
CORNING-D17-48,cte,6.0,1e-6/K,,manufacturer,CORNING-AGF-NZHAGEN-MIRROR,.agf ED record (CTE -30/+70).
CORNING-D17-48,density,3.97,g/cm3,,manufacturer,CORNING-AGF-NZHAGEN-MIRROR,.agf ED record (density).
CORNING-D17-48,dPgF,-0.0049,,,manufacturer,CORNING-AGF-NZHAGEN-MIRROR,.agf ED record (dPgF).
CORNING-D17-48,wl_min_um,0.32,um,,manufacturer,CORNING-AGF-NZHAGEN-MIRROR,.agf LD lower wavelength limit.
CORNING-D17-48,wl_max_um,1.8,um,,manufacturer,CORNING-AGF-NZHAGEN-MIRROR,.agf LD upper wavelength limit.
CORNING-D20-50,refractive_index_nd,1.720003,,587.6,manufacturer,CORNING-AGF-NZHAGEN-MIRROR,nd from .agf NM record.
CORNING-D20-50,abbe_number_vd,50.312121,,587.6,manufacturer,CORNING-AGF-NZHAGEN-MIRROR,Vd from .agf NM record.
CORNING-D20-50,glass_code,720503,,,manufacturer,CORNING-AGF-NZHAGEN-MIRROR,glass code from .agf.
CORNING-D20-50,cte,6.0,1e-6/K,,manufacturer,CORNING-AGF-NZHAGEN-MIRROR,.agf ED record (CTE -30/+70).
CORNING-D20-50,density,3.94,g/cm3,,manufacturer,CORNING-AGF-NZHAGEN-MIRROR,.agf ED record (density).
CORNING-D20-50,dPgF,-0.0066,,,manufacturer,CORNING-AGF-NZHAGEN-MIRROR,.agf ED record (dPgF).
CORNING-D20-50,wl_min_um,0.28,um,,manufacturer,CORNING-AGF-NZHAGEN-MIRROR,.agf LD lower wavelength limit.
CORNING-D20-50,wl_max_um,1.8,um,,manufacturer,CORNING-AGF-NZHAGEN-MIRROR,.agf LD upper wavelength limit.
CORNING-D23-38,refractive_index_nd,1.72349,,587.6,manufacturer,CORNING-AGF-NZHAGEN-MIRROR,nd from .agf NM record.
CORNING-D23-38,abbe_number_vd,37.995089,,587.6,manufacturer,CORNING-AGF-NZHAGEN-MIRROR,Vd from .agf NM record.
CORNING-D23-38,glass_code,724380,,,manufacturer,CORNING-AGF-NZHAGEN-MIRROR,glass code from .agf.
CORNING-D23-38,cte,6.8,1e-6/K,,manufacturer,CORNING-AGF-NZHAGEN-MIRROR,.agf ED record (CTE -30/+70).
CORNING-D23-38,density,4.46,g/cm3,,manufacturer,CORNING-AGF-NZHAGEN-MIRROR,.agf ED record (density).
CORNING-D23-38,dPgF,0.0005,,,manufacturer,CORNING-AGF-NZHAGEN-MIRROR,.agf ED record (dPgF).
CORNING-D23-38,wl_min_um,0.34,um,,manufacturer,CORNING-AGF-NZHAGEN-MIRROR,.agf LD lower wavelength limit.
CORNING-D23-38,wl_max_um,1.8,um,,manufacturer,CORNING-AGF-NZHAGEN-MIRROR,.agf LD upper wavelength limit.
CORNING-D28-28,refractive_index_nd,1.728304,,587.6,manufacturer,CORNING-AGF-NZHAGEN-MIRROR,nd from .agf NM record.
CORNING-D28-28,abbe_number_vd,28.397796,,587.6,manufacturer,CORNING-AGF-NZHAGEN-MIRROR,Vd from .agf NM record.
CORNING-D28-28,glass_code,728284,,,manufacturer,CORNING-AGF-NZHAGEN-MIRROR,glass code from .agf.
CORNING-D28-28,cte,7.1,1e-6/K,,manufacturer,CORNING-AGF-NZHAGEN-MIRROR,.agf ED record (CTE -30/+70).
CORNING-D28-28,density,4.45,g/cm3,,manufacturer,CORNING-AGF-NZHAGEN-MIRROR,.agf ED record (density).
CORNING-D28-28,dPgF,0.005,,,manufacturer,CORNING-AGF-NZHAGEN-MIRROR,.agf ED record (dPgF).
CORNING-D28-28,wl_min_um,0.36,um,,manufacturer,CORNING-AGF-NZHAGEN-MIRROR,.agf LD lower wavelength limit.
CORNING-D28-28,wl_max_um,1.8,um,,manufacturer,CORNING-AGF-NZHAGEN-MIRROR,.agf LD upper wavelength limit.
CORNING-D34-26,refractive_index_nd,1.73402,,587.6,manufacturer,CORNING-AGF-NZHAGEN-MIRROR,nd from .agf NM record.
CORNING-D34-26,abbe_number_vd,26.500794,,587.6,manufacturer,CORNING-AGF-NZHAGEN-MIRROR,Vd from .agf NM record.
CORNING-D34-26,glass_code,734265,,,manufacturer,CORNING-AGF-NZHAGEN-MIRROR,glass code from .agf.
CORNING-D34-26,cte,7.4,1e-6/K,,manufacturer,CORNING-AGF-NZHAGEN-MIRROR,.agf ED record (CTE -30/+70).
CORNING-D34-26,density,3.24,g/cm3,,manufacturer,CORNING-AGF-NZHAGEN-MIRROR,.agf ED record (density).
CORNING-D34-26,dPgF,0.0117,,,manufacturer,CORNING-AGF-NZHAGEN-MIRROR,.agf ED record (dPgF).
CORNING-D34-26,wl_min_um,0.37,um,,manufacturer,CORNING-AGF-NZHAGEN-MIRROR,.agf LD lower wavelength limit.
CORNING-D34-26,wl_max_um,1.8,um,,manufacturer,CORNING-AGF-NZHAGEN-MIRROR,.agf LD upper wavelength limit.
CORNING-D34-51,refractive_index_nd,1.733513,,587.6,manufacturer,CORNING-AGF-NZHAGEN-MIRROR,nd from .agf NM record.
CORNING-D34-51,abbe_number_vd,51.387663,,587.6,manufacturer,CORNING-AGF-NZHAGEN-MIRROR,Vd from .agf NM record.
CORNING-D34-51,glass_code,734514,,,manufacturer,CORNING-AGF-NZHAGEN-MIRROR,glass code from .agf.
CORNING-D34-51,cte,6.0,1e-6/K,,manufacturer,CORNING-AGF-NZHAGEN-MIRROR,.agf ED record (CTE -30/+70).
CORNING-D34-51,density,3.9,g/cm3,,manufacturer,CORNING-AGF-NZHAGEN-MIRROR,.agf ED record (density).
CORNING-D34-51,dPgF,-0.0062,,,manufacturer,CORNING-AGF-NZHAGEN-MIRROR,.agf ED record (dPgF).
CORNING-D34-51,wl_min_um,0.28,um,,manufacturer,CORNING-AGF-NZHAGEN-MIRROR,.agf LD lower wavelength limit.
CORNING-D34-51,wl_max_um,1.8,um,,manufacturer,CORNING-AGF-NZHAGEN-MIRROR,.agf LD upper wavelength limit.
CORNING-D40-28,refractive_index_nd,1.740001,,587.6,manufacturer,CORNING-AGF-NZHAGEN-MIRROR,nd from .agf NM record.
CORNING-D40-28,abbe_number_vd,28.102623,,587.6,manufacturer,CORNING-AGF-NZHAGEN-MIRROR,Vd from .agf NM record.
CORNING-D40-28,glass_code,740281,,,manufacturer,CORNING-AGF-NZHAGEN-MIRROR,glass code from .agf.
CORNING-D40-28,cte,7.0,1e-6/K,,manufacturer,CORNING-AGF-NZHAGEN-MIRROR,.agf ED record (CTE -30/+70).
CORNING-D40-28,density,4.56,g/cm3,,manufacturer,CORNING-AGF-NZHAGEN-MIRROR,.agf ED record (density).
CORNING-D40-28,dPgF,0.0057,,,manufacturer,CORNING-AGF-NZHAGEN-MIRROR,.agf ED record (dPgF).
CORNING-D40-28,wl_min_um,0.36,um,,manufacturer,CORNING-AGF-NZHAGEN-MIRROR,.agf LD lower wavelength limit.
CORNING-D40-28,wl_max_um,1.8,um,,manufacturer,CORNING-AGF-NZHAGEN-MIRROR,.agf LD upper wavelength limit.
CORNING-D44-45,refractive_index_nd,1.744001,,587.6,manufacturer,CORNING-AGF-NZHAGEN-MIRROR,nd from .agf NM record.
CORNING-D44-45,abbe_number_vd,44.818533,,587.6,manufacturer,CORNING-AGF-NZHAGEN-MIRROR,Vd from .agf NM record.
CORNING-D44-45,glass_code,744448,,,manufacturer,CORNING-AGF-NZHAGEN-MIRROR,glass code from .agf.
CORNING-D44-45,cte,6.7,1e-6/K,,manufacturer,CORNING-AGF-NZHAGEN-MIRROR,.agf ED record (CTE -30/+70).
CORNING-D44-45,density,4.1,g/cm3,,manufacturer,CORNING-AGF-NZHAGEN-MIRROR,.agf ED record (density).
CORNING-D44-45,dPgF,-0.0042,,,manufacturer,CORNING-AGF-NZHAGEN-MIRROR,.agf ED record (dPgF).
CORNING-D44-45,wl_min_um,0.33,um,,manufacturer,CORNING-AGF-NZHAGEN-MIRROR,.agf LD lower wavelength limit.
CORNING-D44-45,wl_max_um,1.8,um,,manufacturer,CORNING-AGF-NZHAGEN-MIRROR,.agf LD upper wavelength limit.
CORNING-D56-27,refractive_index_nd,1.755203,,587.6,manufacturer,CORNING-AGF-NZHAGEN-MIRROR,nd from .agf NM record.
CORNING-D56-27,abbe_number_vd,27.591377,,587.6,manufacturer,CORNING-AGF-NZHAGEN-MIRROR,Vd from .agf NM record.
CORNING-D56-27,glass_code,755276,,,manufacturer,CORNING-AGF-NZHAGEN-MIRROR,glass code from .agf.
CORNING-D56-27,cte,7.4,1e-6/K,,manufacturer,CORNING-AGF-NZHAGEN-MIRROR,.agf ED record (CTE -30/+70).
CORNING-D56-27,density,4.7,g/cm3,,manufacturer,CORNING-AGF-NZHAGEN-MIRROR,.agf ED record (density).
CORNING-D56-27,dPgF,0.0055,,,manufacturer,CORNING-AGF-NZHAGEN-MIRROR,.agf ED record (dPgF).
CORNING-D56-27,wl_min_um,0.35,um,,manufacturer,CORNING-AGF-NZHAGEN-MIRROR,.agf LD lower wavelength limit.
CORNING-D56-27,wl_max_um,1.8,um,,manufacturer,CORNING-AGF-NZHAGEN-MIRROR,.agf LD upper wavelength limit.
CORNING-D62-27,refractive_index_nd,1.761802,,587.6,manufacturer,CORNING-AGF-NZHAGEN-MIRROR,nd from .agf NM record.
CORNING-D62-27,abbe_number_vd,26.90455,,587.6,manufacturer,CORNING-AGF-NZHAGEN-MIRROR,Vd from .agf NM record.
CORNING-D62-27,glass_code,762269,,,manufacturer,CORNING-AGF-NZHAGEN-MIRROR,glass code from .agf.
CORNING-D62-27,cte,7.4,1e-6/K,,manufacturer,CORNING-AGF-NZHAGEN-MIRROR,.agf ED record (CTE -30/+70).
CORNING-D62-27,density,4.8,g/cm3,,manufacturer,CORNING-AGF-NZHAGEN-MIRROR,.agf ED record (density).
CORNING-D62-27,dPgF,0.0056,,,manufacturer,CORNING-AGF-NZHAGEN-MIRROR,.agf ED record (dPgF).
CORNING-D62-27,wl_min_um,0.36,um,,manufacturer,CORNING-AGF-NZHAGEN-MIRROR,.agf LD lower wavelength limit.
CORNING-D62-27,wl_max_um,1.8,um,,manufacturer,CORNING-AGF-NZHAGEN-MIRROR,.agf LD upper wavelength limit.
CORNING-D85-25,refractive_index_nd,1.784752,,587.6,manufacturer,CORNING-AGF-NZHAGEN-MIRROR,nd from .agf NM record.
CORNING-D85-25,abbe_number_vd,25.799504,,587.6,manufacturer,CORNING-AGF-NZHAGEN-MIRROR,Vd from .agf NM record.
CORNING-D85-25,glass_code,785258,,,manufacturer,CORNING-AGF-NZHAGEN-MIRROR,glass code from .agf.
CORNING-D85-25,cte,6.1,1e-6/K,,manufacturer,CORNING-AGF-NZHAGEN-MIRROR,.agf ED record (CTE -30/+70).
CORNING-D85-25,density,4.74,g/cm3,,manufacturer,CORNING-AGF-NZHAGEN-MIRROR,.agf ED record (density).
CORNING-D85-25,dPgF,0.0115,,,manufacturer,CORNING-AGF-NZHAGEN-MIRROR,.agf ED record (dPgF).
CORNING-D85-25,wl_min_um,0.38,um,,manufacturer,CORNING-AGF-NZHAGEN-MIRROR,.agf LD lower wavelength limit.
CORNING-D85-25,wl_max_um,1.8,um,,manufacturer,CORNING-AGF-NZHAGEN-MIRROR,.agf LD upper wavelength limit.
CORNING-D85-26,refractive_index_nd,1.784994,,587.6,manufacturer,CORNING-AGF-NZHAGEN-MIRROR,nd from .agf NM record.
CORNING-D85-26,abbe_number_vd,25.902085,,587.6,manufacturer,CORNING-AGF-NZHAGEN-MIRROR,Vd from .agf NM record.
CORNING-D85-26,glass_code,785259,,,manufacturer,CORNING-AGF-NZHAGEN-MIRROR,glass code from .agf.
CORNING-D85-26,cte,7.2,1e-6/K,,manufacturer,CORNING-AGF-NZHAGEN-MIRROR,.agf ED record (CTE -30/+70).
CORNING-D85-26,density,4.93,g/cm3,,manufacturer,CORNING-AGF-NZHAGEN-MIRROR,.agf ED record (density).
CORNING-D85-26,dPgF,0.0069,,,manufacturer,CORNING-AGF-NZHAGEN-MIRROR,.agf ED record (dPgF).
CORNING-D85-26,wl_min_um,0.36,um,,manufacturer,CORNING-AGF-NZHAGEN-MIRROR,.agf LD lower wavelength limit.
CORNING-D85-26,wl_max_um,1.8,um,,manufacturer,CORNING-AGF-NZHAGEN-MIRROR,.agf LD upper wavelength limit.
CORNING-D88-47,refractive_index_nd,1.788001,,587.6,manufacturer,CORNING-AGF-NZHAGEN-MIRROR,nd from .agf NM record.
CORNING-D88-47,abbe_number_vd,47.412327,,587.6,manufacturer,CORNING-AGF-NZHAGEN-MIRROR,Vd from .agf NM record.
CORNING-D88-47,glass_code,788474,,,manufacturer,CORNING-AGF-NZHAGEN-MIRROR,glass code from .agf.
CORNING-D88-47,cte,5.5,1e-6/K,,manufacturer,CORNING-AGF-NZHAGEN-MIRROR,.agf ED record (CTE -30/+70).
CORNING-D88-47,density,4.42,g/cm3,,manufacturer,CORNING-AGF-NZHAGEN-MIRROR,.agf ED record (density).
CORNING-D88-47,dPgF,-0.0077,,,manufacturer,CORNING-AGF-NZHAGEN-MIRROR,.agf ED record (dPgF).
CORNING-D88-47,wl_min_um,0.31,um,,manufacturer,CORNING-AGF-NZHAGEN-MIRROR,.agf LD lower wavelength limit.
CORNING-D88-47,wl_max_um,1.8,um,,manufacturer,CORNING-AGF-NZHAGEN-MIRROR,.agf LD upper wavelength limit.
CORNING-D96-43,refractive_index_nd,1.796195,,587.6,manufacturer,CORNING-AGF-NZHAGEN-MIRROR,nd from .agf NM record.
CORNING-D96-43,abbe_number_vd,43.217783,,587.6,manufacturer,CORNING-AGF-NZHAGEN-MIRROR,Vd from .agf NM record.
CORNING-D96-43,glass_code,796432,,,manufacturer,CORNING-AGF-NZHAGEN-MIRROR,glass code from .agf.
CORNING-D96-43,dPgF,-0.0044,,,manufacturer,CORNING-AGF-NZHAGEN-MIRROR,.agf ED record (dPgF).
CORNING-D96-43,wl_min_um,0.33,um,,manufacturer,CORNING-AGF-NZHAGEN-MIRROR,.agf LD lower wavelength limit.
CORNING-D96-43,wl_max_um,1.8,um,,manufacturer,CORNING-AGF-NZHAGEN-MIRROR,.agf LD upper wavelength limit.
CORNING-E00-46,refractive_index_nd,1.800001,,587.6,manufacturer,CORNING-AGF-NZHAGEN-MIRROR,nd from .agf NM record.
CORNING-E00-46,abbe_number_vd,45.608618,,587.6,manufacturer,CORNING-AGF-NZHAGEN-MIRROR,Vd from .agf NM record.
CORNING-E00-46,glass_code,800456,,,manufacturer,CORNING-AGF-NZHAGEN-MIRROR,glass code from .agf.
CORNING-E00-46,cte,6.3,1e-6/K,,manufacturer,CORNING-AGF-NZHAGEN-MIRROR,.agf ED record (CTE -30/+70).
CORNING-E00-46,density,4.65,g/cm3,,manufacturer,CORNING-AGF-NZHAGEN-MIRROR,.agf ED record (density).
CORNING-E00-46,dPgF,-0.0075,,,manufacturer,CORNING-AGF-NZHAGEN-MIRROR,.agf ED record (dPgF).
CORNING-E00-46,wl_min_um,0.29,um,,manufacturer,CORNING-AGF-NZHAGEN-MIRROR,.agf LD lower wavelength limit.
CORNING-E00-46,wl_max_um,1.8,um,,manufacturer,CORNING-AGF-NZHAGEN-MIRROR,.agf LD upper wavelength limit.
CORNING-E03-47,refractive_index_nd,1.803002,,587.6,manufacturer,CORNING-AGF-NZHAGEN-MIRROR,nd from .agf NM record.
CORNING-E03-47,abbe_number_vd,46.408629,,587.6,manufacturer,CORNING-AGF-NZHAGEN-MIRROR,Vd from .agf NM record.
CORNING-E03-47,glass_code,803464,,,manufacturer,CORNING-AGF-NZHAGEN-MIRROR,glass code from .agf.
CORNING-E03-47,cte,6.2,1e-6/K,,manufacturer,CORNING-AGF-NZHAGEN-MIRROR,.agf ED record (CTE -30/+70).
CORNING-E03-47,density,4.46,g/cm3,,manufacturer,CORNING-AGF-NZHAGEN-MIRROR,.agf ED record (density).
CORNING-E03-47,dPgF,-0.0084,,,manufacturer,CORNING-AGF-NZHAGEN-MIRROR,.agf ED record (dPgF).
CORNING-E03-47,wl_min_um,0.3,um,,manufacturer,CORNING-AGF-NZHAGEN-MIRROR,.agf LD lower wavelength limit.
CORNING-E03-47,wl_max_um,1.8,um,,manufacturer,CORNING-AGF-NZHAGEN-MIRROR,.agf LD upper wavelength limit.
CORNING-E05-25,refractive_index_nd,1.805093,,587.6,manufacturer,CORNING-AGF-NZHAGEN-MIRROR,nd from .agf NM record.
CORNING-E05-25,abbe_number_vd,25.506125,,587.6,manufacturer,CORNING-AGF-NZHAGEN-MIRROR,Vd from .agf NM record.
CORNING-E05-25,glass_code,805255,,,manufacturer,CORNING-AGF-NZHAGEN-MIRROR,glass code from .agf.
CORNING-E05-25,cte,7.7,1e-6/K,,manufacturer,CORNING-AGF-NZHAGEN-MIRROR,.agf ED record (CTE -30/+70).
CORNING-E05-25,density,5.18,g/cm3,,manufacturer,CORNING-AGF-NZHAGEN-MIRROR,.agf ED record (density).
CORNING-E05-25,dPgF,0.0073,,,manufacturer,CORNING-AGF-NZHAGEN-MIRROR,.agf ED record (dPgF).
CORNING-E05-25,wl_min_um,0.36,um,,manufacturer,CORNING-AGF-NZHAGEN-MIRROR,.agf LD lower wavelength limit.
CORNING-E05-25,wl_max_um,1.8,um,,manufacturer,CORNING-AGF-NZHAGEN-MIRROR,.agf LD upper wavelength limit.
CORNING-E37-30,refractive_index_nd,1.836406,,587.6,manufacturer,CORNING-AGF-NZHAGEN-MIRROR,nd from .agf NM record.
CORNING-E37-30,abbe_number_vd,30.205692,,587.6,manufacturer,CORNING-AGF-NZHAGEN-MIRROR,Vd from .agf NM record.
CORNING-E37-30,glass_code,836302,,,manufacturer,CORNING-AGF-NZHAGEN-MIRROR,glass code from .agf.
CORNING-E37-30,cte,6.5,1e-6/K,,manufacturer,CORNING-AGF-NZHAGEN-MIRROR,.agf ED record (CTE -30/+70).
CORNING-E37-30,density,3.89,g/cm3,,manufacturer,CORNING-AGF-NZHAGEN-MIRROR,.agf ED record (density).
CORNING-E37-30,dPgF,0.0073,,,manufacturer,CORNING-AGF-NZHAGEN-MIRROR,.agf ED record (dPgF).
CORNING-E37-30,wl_min_um,0.35,um,,manufacturer,CORNING-AGF-NZHAGEN-MIRROR,.agf LD lower wavelength limit.
CORNING-E37-30,wl_max_um,1.8,um,,manufacturer,CORNING-AGF-NZHAGEN-MIRROR,.agf LD upper wavelength limit.
CORNING-E65-40,refractive_index_nd,1.865,,587.6,manufacturer,CORNING-AGF-NZHAGEN-MIRROR,nd from .agf NM record.
CORNING-E65-40,abbe_number_vd,40.112393,,587.6,manufacturer,CORNING-AGF-NZHAGEN-MIRROR,Vd from .agf NM record.
CORNING-E65-40,glass_code,865401,,,manufacturer,CORNING-AGF-NZHAGEN-MIRROR,glass code from .agf.
CORNING-E65-40,cte,7.0,1e-6/K,,manufacturer,CORNING-AGF-NZHAGEN-MIRROR,.agf ED record (CTE -30/+70).
CORNING-E65-40,density,5.25,g/cm3,,manufacturer,CORNING-AGF-NZHAGEN-MIRROR,.agf ED record (density).
CORNING-E65-40,dPgF,-0.005,,,manufacturer,CORNING-AGF-NZHAGEN-MIRROR,.agf ED record (dPgF).
CORNING-E65-40,wl_min_um,0.35,um,,manufacturer,CORNING-AGF-NZHAGEN-MIRROR,.agf LD lower wavelength limit.
CORNING-E65-40,wl_max_um,1.8,um,,manufacturer,CORNING-AGF-NZHAGEN-MIRROR,.agf LD upper wavelength limit.
CORNING-E78-38,refractive_index_nd,1.878005,,587.6,manufacturer,CORNING-AGF-NZHAGEN-MIRROR,nd from .agf NM record.
CORNING-E78-38,abbe_number_vd,38.494794,,587.6,manufacturer,CORNING-AGF-NZHAGEN-MIRROR,Vd from .agf NM record.
CORNING-E78-38,glass_code,878385,,,manufacturer,CORNING-AGF-NZHAGEN-MIRROR,glass code from .agf.
CORNING-E78-38,cte,6.2,1e-6/K,,manufacturer,CORNING-AGF-NZHAGEN-MIRROR,.agf ED record (CTE -30/+70).
CORNING-E78-38,density,5.04,g/cm3,,manufacturer,CORNING-AGF-NZHAGEN-MIRROR,.agf ED record (density).
CORNING-E78-38,dPgF,-0.0052,,,manufacturer,CORNING-AGF-NZHAGEN-MIRROR,.agf ED record (dPgF).
CORNING-E78-38,wl_min_um,0.35,um,,manufacturer,CORNING-AGF-NZHAGEN-MIRROR,.agf LD lower wavelength limit.
CORNING-E78-38,wl_max_um,1.8,um,,manufacturer,CORNING-AGF-NZHAGEN-MIRROR,.agf LD upper wavelength limit.
HIKARI-Q-LASFH19S,refractive_index_nd,1.82098,,587.6,manufacturer,HIKARI-AGF-NZHAGEN-MIRROR,nd from .agf NM record.
HIKARI-Q-LASFH19S,abbe_number_vd,42.656702,,587.6,manufacturer,HIKARI-AGF-NZHAGEN-MIRROR,Vd from .agf NM record.
HIKARI-Q-LASFH19S,dPgF,-0.0086,,,manufacturer,HIKARI-AGF-NZHAGEN-MIRROR,.agf ED record (dPgF).
HIKARI-Q-LASFH19S,wl_min_um,0.365015,um,,manufacturer,HIKARI-AGF-NZHAGEN-MIRROR,.agf LD lower wavelength limit.
HIKARI-Q-LASFH19S,wl_max_um,2.05809,um,,manufacturer,HIKARI-AGF-NZHAGEN-MIRROR,.agf LD upper wavelength limit.
HIKARI-Q-LASFH18S,refractive_index_nd,1.85117,,587.6,manufacturer,HIKARI-AGF-NZHAGEN-MIRROR,nd from .agf NM record.
HIKARI-Q-LASFH18S,abbe_number_vd,40.049815,,587.6,manufacturer,HIKARI-AGF-NZHAGEN-MIRROR,Vd from .agf NM record.
HIKARI-Q-LASFH18S,dPgF,-0.0079,,,manufacturer,HIKARI-AGF-NZHAGEN-MIRROR,.agf ED record (dPgF).
HIKARI-Q-LASFH18S,wl_min_um,0.388865,um,,manufacturer,HIKARI-AGF-NZHAGEN-MIRROR,.agf LD lower wavelength limit.
HIKARI-Q-LASFH18S,wl_max_um,2.05809,um,,manufacturer,HIKARI-AGF-NZHAGEN-MIRROR,.agf LD upper wavelength limit.
HIKARI-Q-LASFH12S,refractive_index_nd,1.79063,,587.6,manufacturer,HIKARI-AGF-NZHAGEN-MIRROR,nd from .agf NM record.
HIKARI-Q-LASFH12S,abbe_number_vd,44.984543,,587.6,manufacturer,HIKARI-AGF-NZHAGEN-MIRROR,Vd from .agf NM record.
HIKARI-Q-LASFH12S,dPgF,-0.0093,,,manufacturer,HIKARI-AGF-NZHAGEN-MIRROR,.agf ED record (dPgF).
HIKARI-Q-LASFH12S,wl_min_um,0.388865,um,,manufacturer,HIKARI-AGF-NZHAGEN-MIRROR,.agf LD lower wavelength limit.
