Repository: br24563/Glass-Match

# GlassMatch
Open-source optical glass selection, comparison, and material database.
**2,959 materials · 18 source collections · 364 traceable sources** · data
version pinned by [`MANIFEST.json`](data/normalized/MANIFEST.json) ·
[how the data is validated](docs/VALIDATION.md) — search,
rank, compare, and inspect provenance for oxide glasses, crystals, IR
materials, polymers, and moldables.
> Screenshots captured from a live run (`start.bat`); regenerate with
> `python scripts/capture_screenshots.py` (needs `pip install playwright` and a
> local Microsoft Edge install).

File: data/normalized/properties.csv (part 19 of 41)
glass_id,property,value,unit,reference_wavelength_nm,data_type,source_id,notes
HIKARI-Q-LASFH12S,wl_max_um,2.05809,um,,manufacturer,HIKARI-AGF-NZHAGEN-MIRROR,.agf LD upper wavelength limit.
HIKARI-Q-LASFH11S,refractive_index_nd,1.77387,,587.6,manufacturer,HIKARI-AGF-NZHAGEN-MIRROR,nd from .agf NM record.
HIKARI-Q-LASFH11S,abbe_number_vd,47.252399,,587.6,manufacturer,HIKARI-AGF-NZHAGEN-MIRROR,Vd from .agf NM record.
HIKARI-Q-LASFH11S,dPgF,-0.0094,,,manufacturer,HIKARI-AGF-NZHAGEN-MIRROR,.agf ED record (dPgF).
HIKARI-Q-LASFH11S,wl_min_um,0.388865,um,,manufacturer,HIKARI-AGF-NZHAGEN-MIRROR,.agf LD lower wavelength limit.
HIKARI-Q-LASFH11S,wl_max_um,2.05809,um,,manufacturer,HIKARI-AGF-NZHAGEN-MIRROR,.agf LD upper wavelength limit.
HIKARI-Q-LASF03S,refractive_index_nd,1.80604,,587.6,manufacturer,HIKARI-AGF-NZHAGEN-MIRROR,nd from .agf NM record.
HIKARI-Q-LASF03S,abbe_number_vd,40.737356,,587.6,manufacturer,HIKARI-AGF-NZHAGEN-MIRROR,Vd from .agf NM record.
HIKARI-Q-LASF03S,dPgF,-0.007,,,manufacturer,HIKARI-AGF-NZHAGEN-MIRROR,.agf ED record (dPgF).
HIKARI-Q-LASF03S,wl_min_um,0.365015,um,,manufacturer,HIKARI-AGF-NZHAGEN-MIRROR,.agf LD lower wavelength limit.
HIKARI-Q-LASF03S,wl_max_um,2.05809,um,,manufacturer,HIKARI-AGF-NZHAGEN-MIRROR,.agf LD upper wavelength limit.
HIKARI-Q-LAF010S,refractive_index_nd,1.743,,587.6,manufacturer,HIKARI-AGF-NZHAGEN-MIRROR,nd from .agf NM record.
HIKARI-Q-LAF010S,abbe_number_vd,49.24759,,587.6,manufacturer,HIKARI-AGF-NZHAGEN-MIRROR,Vd from .agf NM record.
HIKARI-Q-LAF010S,dPgF,-0.0083,,,manufacturer,HIKARI-AGF-NZHAGEN-MIRROR,.agf ED record (dPgF).
HIKARI-Q-LAF010S,wl_min_um,0.365015,um,,manufacturer,HIKARI-AGF-NZHAGEN-MIRROR,.agf LD lower wavelength limit.
HIKARI-Q-LAF010S,wl_max_um,2.05809,um,,manufacturer,HIKARI-AGF-NZHAGEN-MIRROR,.agf LD upper wavelength limit.
HIKARI-Q-LAK52S,refractive_index_nd,1.67798,,587.6,manufacturer,HIKARI-AGF-NZHAGEN-MIRROR,nd from .agf NM record.
HIKARI-Q-LAK52S,abbe_number_vd,54.893431,,587.6,manufacturer,HIKARI-AGF-NZHAGEN-MIRROR,Vd from .agf NM record.
HIKARI-Q-LAK52S,dPgF,-0.0074,,,manufacturer,HIKARI-AGF-NZHAGEN-MIRROR,.agf ED record (dPgF).
HIKARI-Q-LAK52S,wl_min_um,0.365015,um,,manufacturer,HIKARI-AGF-NZHAGEN-MIRROR,.agf LD lower wavelength limit.
HIKARI-Q-LAK52S,wl_max_um,2.05809,um,,manufacturer,HIKARI-AGF-NZHAGEN-MIRROR,.agf LD upper wavelength limit.
HIKARI-Q-LAK13S,refractive_index_nd,1.6972,,587.6,manufacturer,HIKARI-AGF-NZHAGEN-MIRROR,nd from .agf NM record.
HIKARI-Q-LAK13S,abbe_number_vd,53.288704,,587.6,manufacturer,HIKARI-AGF-NZHAGEN-MIRROR,Vd from .agf NM record.
HIKARI-Q-LAK13S,dPgF,-0.0067,,,manufacturer,HIKARI-AGF-NZHAGEN-MIRROR,.agf ED record (dPgF).
HIKARI-Q-LAK13S,wl_min_um,0.365015,um,,manufacturer,HIKARI-AGF-NZHAGEN-MIRROR,.agf LD lower wavelength limit.
HIKARI-Q-LAK13S,wl_max_um,2.05809,um,,manufacturer,HIKARI-AGF-NZHAGEN-MIRROR,.agf LD upper wavelength limit.
HIKARI-Q-SF6S,refractive_index_nd,1.80301,,587.6,manufacturer,HIKARI-AGF-NZHAGEN-MIRROR,nd from .agf NM record.
HIKARI-Q-SF6S,abbe_number_vd,25.531943,,587.6,manufacturer,HIKARI-AGF-NZHAGEN-MIRROR,Vd from .agf NM record.
HIKARI-Q-SF6S,dPgF,0.0138,,,manufacturer,HIKARI-AGF-NZHAGEN-MIRROR,.agf ED record (dPgF).
HIKARI-Q-SF6S,wl_min_um,0.3888865,um,,manufacturer,HIKARI-AGF-NZHAGEN-MIRROR,.agf LD lower wavelength limit.
HIKARI-Q-SF6S,wl_max_um,2.05809,um,,manufacturer,HIKARI-AGF-NZHAGEN-MIRROR,.agf LD upper wavelength limit.
HIKARI-Q-SK12S,refractive_index_nd,1.58593,,587.6,manufacturer,HIKARI-AGF-NZHAGEN-MIRROR,nd from .agf NM record.
HIKARI-Q-SK12S,abbe_number_vd,59.621704,,587.6,manufacturer,HIKARI-AGF-NZHAGEN-MIRROR,Vd from .agf NM record.
HIKARI-Q-SK12S,dPgF,-0.0039,,,manufacturer,HIKARI-AGF-NZHAGEN-MIRROR,.agf ED record (dPgF).
HIKARI-Q-SK12S,wl_min_um,0.365015,um,,manufacturer,HIKARI-AGF-NZHAGEN-MIRROR,.agf LD lower wavelength limit.
HIKARI-Q-SK12S,wl_max_um,2.05809,um,,manufacturer,HIKARI-AGF-NZHAGEN-MIRROR,.agf LD upper wavelength limit.
HIKARI-Q-SK5S,refractive_index_nd,1.58887,,587.6,manufacturer,HIKARI-AGF-NZHAGEN-MIRROR,nd from .agf NM record.
HIKARI-Q-SK5S,abbe_number_vd,61.177645,,587.6,manufacturer,HIKARI-AGF-NZHAGEN-MIRROR,Vd from .agf NM record.
HIKARI-Q-SK5S,dPgF,-0.0036,,,manufacturer,HIKARI-AGF-NZHAGEN-MIRROR,.agf ED record (dPgF).
HIKARI-Q-SK5S,wl_min_um,0.365015,um,,manufacturer,HIKARI-AGF-NZHAGEN-MIRROR,.agf LD lower wavelength limit.
HIKARI-Q-SK5S,wl_max_um,2.05809,um,,manufacturer,HIKARI-AGF-NZHAGEN-MIRROR,.agf LD upper wavelength limit.
HIKARI-Q-PSKH2S,refractive_index_nd,1.61875,,587.6,manufacturer,HIKARI-AGF-NZHAGEN-MIRROR,nd from .agf NM record.
HIKARI-Q-PSKH2S,abbe_number_vd,63.733391,,587.6,manufacturer,HIKARI-AGF-NZHAGEN-MIRROR,Vd from .agf NM record.
HIKARI-Q-PSKH2S,dPgF,0.0038,,,manufacturer,HIKARI-AGF-NZHAGEN-MIRROR,.agf ED record (dPgF).
HIKARI-Q-PSKH2S,wl_min_um,0.365015,um,,manufacturer,HIKARI-AGF-NZHAGEN-MIRROR,.agf LD lower wavelength limit.
HIKARI-Q-PSKH2S,wl_max_um,2.05809,um,,manufacturer,HIKARI-AGF-NZHAGEN-MIRROR,.agf LD upper wavelength limit.
HIKARI-Q-PSKH1S,refractive_index_nd,1.59255,,587.6,manufacturer,HIKARI-AGF-NZHAGEN-MIRROR,nd from .agf NM record.
HIKARI-Q-PSKH1S,abbe_number_vd,67.856871,,587.6,manufacturer,HIKARI-AGF-NZHAGEN-MIRROR,Vd from .agf NM record.
HIKARI-Q-PSKH1S,dPgF,0.0136,,,manufacturer,HIKARI-AGF-NZHAGEN-MIRROR,.agf ED record (dPgF).
HIKARI-Q-PSKH1S,wl_min_um,0.388865,um,,manufacturer,HIKARI-AGF-NZHAGEN-MIRROR,.agf LD lower wavelength limit.
HIKARI-Q-PSKH1S,wl_max_um,2.05809,um,,manufacturer,HIKARI-AGF-NZHAGEN-MIRROR,.agf LD upper wavelength limit.
HIKARI-Q-FKH2S,refractive_index_nd,1.45562,,587.6,manufacturer,HIKARI-AGF-NZHAGEN-MIRROR,nd from .agf NM record.
HIKARI-Q-FKH2S,abbe_number_vd,91.307727,,587.6,manufacturer,HIKARI-AGF-NZHAGEN-MIRROR,Vd from .agf NM record.
HIKARI-Q-FKH2S,dPgF,0.0431,,,manufacturer,HIKARI-AGF-NZHAGEN-MIRROR,.agf ED record (dPgF).
HIKARI-Q-FKH2S,wl_min_um,0.365015,um,,manufacturer,HIKARI-AGF-NZHAGEN-MIRROR,.agf LD lower wavelength limit.
HIKARI-Q-FKH2S,wl_max_um,2.05809,um,,manufacturer,HIKARI-AGF-NZHAGEN-MIRROR,.agf LD upper wavelength limit.
HIKARI-Q-FK01S,refractive_index_nd,1.49649,,587.6,manufacturer,HIKARI-AGF-NZHAGEN-MIRROR,nd from .agf NM record.
HIKARI-Q-FK01S,abbe_number_vd,81.671513,,587.6,manufacturer,HIKARI-AGF-NZHAGEN-MIRROR,Vd from .agf NM record.
HIKARI-Q-FK01S,dPgF,0.0298,,,manufacturer,HIKARI-AGF-NZHAGEN-MIRROR,.agf ED record (dPgF).
HIKARI-Q-FK01S,wl_min_um,0.365015,um,,manufacturer,HIKARI-AGF-NZHAGEN-MIRROR,.agf LD lower wavelength limit.
HIKARI-Q-FK01S,wl_max_um,2.05809,um,,manufacturer,HIKARI-AGF-NZHAGEN-MIRROR,.agf LD upper wavelength limit.
HIKARI-J-LASFH17,refractive_index_nd,2.00069,,587.6,manufacturer,HIKARI-AGF-NZHAGEN-MIRROR,nd from .agf NM record.
HIKARI-J-LASFH17,abbe_number_vd,25.455728,,587.6,manufacturer,HIKARI-AGF-NZHAGEN-MIRROR,Vd from .agf NM record.
HIKARI-J-LASFH17,dPgF,0.0123,,,manufacturer,HIKARI-AGF-NZHAGEN-MIRROR,.agf ED record (dPgF).
HIKARI-J-LASFH17,wl_min_um,0.388865,um,,manufacturer,HIKARI-AGF-NZHAGEN-MIRROR,.agf LD lower wavelength limit.
HIKARI-J-LASFH17,wl_max_um,2.05809,um,,manufacturer,HIKARI-AGF-NZHAGEN-MIRROR,.agf LD upper wavelength limit.
HIKARI-J-LASFH15,refractive_index_nd,1.95,,587.6,manufacturer,HIKARI-AGF-NZHAGEN-MIRROR,nd from .agf NM record.
HIKARI-J-LASFH15,abbe_number_vd,29.366344,,587.6,manufacturer,HIKARI-AGF-NZHAGEN-MIRROR,Vd from .agf NM record.
HIKARI-J-LASFH15,dPgF,0.005,,,manufacturer,HIKARI-AGF-NZHAGEN-MIRROR,.agf ED record (dPgF).
HIKARI-J-LASFH15,wl_min_um,0.388865,um,,manufacturer,HIKARI-AGF-NZHAGEN-MIRROR,.agf LD lower wavelength limit.
HIKARI-J-LASFH15,wl_max_um,2.05809,um,,manufacturer,HIKARI-AGF-NZHAGEN-MIRROR,.agf LD upper wavelength limit.
HIKARI-J-LASFH13,refractive_index_nd,1.90366,,587.6,manufacturer,HIKARI-AGF-NZHAGEN-MIRROR,nd from .agf NM record.
HIKARI-J-LASFH13,abbe_number_vd,31.274235,,587.6,manufacturer,HIKARI-AGF-NZHAGEN-MIRROR,Vd from .agf NM record.
HIKARI-J-LASFH13,dPgF,0.0029,,,manufacturer,HIKARI-AGF-NZHAGEN-MIRROR,.agf ED record (dPgF).
HIKARI-J-LASFH13,wl_min_um,0.38889,um,,manufacturer,HIKARI-AGF-NZHAGEN-MIRROR,.agf LD lower wavelength limit.
HIKARI-J-LASFH13,wl_max_um,2.05809,um,,manufacturer,HIKARI-AGF-NZHAGEN-MIRROR,.agf LD upper wavelength limit.
HIKARI-J-LASFH9,refractive_index_nd,1.90265,,587.6,manufacturer,HIKARI-AGF-NZHAGEN-MIRROR,nd from .agf NM record.
HIKARI-J-LASFH9,abbe_number_vd,35.725382,,587.6,manufacturer,HIKARI-AGF-NZHAGEN-MIRROR,Vd from .agf NM record.
HIKARI-J-LASFH9,dPgF,-0.0039,,,manufacturer,HIKARI-AGF-NZHAGEN-MIRROR,.agf ED record (dPgF).
HIKARI-J-LASFH9,wl_min_um,0.365015,um,,manufacturer,HIKARI-AGF-NZHAGEN-MIRROR,.agf LD lower wavelength limit.
HIKARI-J-LASFH9,wl_max_um,2.05809,um,,manufacturer,HIKARI-AGF-NZHAGEN-MIRROR,.agf LD upper wavelength limit.
HIKARI-J-LASFH6,refractive_index_nd,1.8061,,587.6,manufacturer,HIKARI-AGF-NZHAGEN-MIRROR,nd from .agf NM record.
HIKARI-J-LASFH6,abbe_number_vd,33.344981,,587.6,manufacturer,HIKARI-AGF-NZHAGEN-MIRROR,Vd from .agf NM record.
HIKARI-J-LASFH6,dPgF,0.002,,,manufacturer,HIKARI-AGF-NZHAGEN-MIRROR,.agf ED record (dPgF).
HIKARI-J-LASFH6,wl_min_um,0.365015,um,,manufacturer,HIKARI-AGF-NZHAGEN-MIRROR,.agf LD lower wavelength limit.
HIKARI-J-LASFH6,wl_max_um,2.05809,um,,manufacturer,HIKARI-AGF-NZHAGEN-MIRROR,.agf LD upper wavelength limit.
HIKARI-J-LASFH2,refractive_index_nd,1.76684,,587.6,manufacturer,HIKARI-AGF-NZHAGEN-MIRROR,nd from .agf NM record.
HIKARI-J-LASFH2,abbe_number_vd,46.777867,,587.6,manufacturer,HIKARI-AGF-NZHAGEN-MIRROR,Vd from .agf NM record.
HIKARI-J-LASFH2,dPgF,-0.0083,,,manufacturer,HIKARI-AGF-NZHAGEN-MIRROR,.agf ED record (dPgF).
HIKARI-J-LASFH2,wl_min_um,0.388865,um,,manufacturer,HIKARI-AGF-NZHAGEN-MIRROR,.agf LD lower wavelength limit.
HIKARI-J-LASFH2,wl_max_um,2.05809,um,,manufacturer,HIKARI-AGF-NZHAGEN-MIRROR,.agf LD upper wavelength limit.
HIKARI-J-LASF021,refractive_index_nd,1.85026,,587.6,manufacturer,HIKARI-AGF-NZHAGEN-MIRROR,nd from .agf NM record.
HIKARI-J-LASF021,abbe_number_vd,32.352867,,587.6,manufacturer,HIKARI-AGF-NZHAGEN-MIRROR,Vd from .agf NM record.
HIKARI-J-LASF021,dPgF,0.0046,,,manufacturer,HIKARI-AGF-NZHAGEN-MIRROR,.agf ED record (dPgF).
HIKARI-J-LASF021,wl_min_um,0.388865,um,,manufacturer,HIKARI-AGF-NZHAGEN-MIRROR,.agf LD lower wavelength limit.
HIKARI-J-LASF021,wl_max_um,2.05809,um,,manufacturer,HIKARI-AGF-NZHAGEN-MIRROR,.agf LD upper wavelength limit.
HIKARI-J-LASF017,refractive_index_nd,1.795,,587.6,manufacturer,HIKARI-AGF-NZHAGEN-MIRROR,nd from .agf NM record.
HIKARI-J-LASF017,abbe_number_vd,45.309666,,587.6,manufacturer,HIKARI-AGF-NZHAGEN-MIRROR,Vd from .agf NM record.
HIKARI-J-LASF017,dPgF,-0.0085,,,manufacturer,HIKARI-AGF-NZHAGEN-MIRROR,.agf ED record (dPgF).
HIKARI-J-LASF017,wl_min_um,0.365015,um,,manufacturer,HIKARI-AGF-NZHAGEN-MIRROR,.agf LD lower wavelength limit.
HIKARI-J-LASF017,wl_max_um,2.05809,um,,manufacturer,HIKARI-AGF-NZHAGEN-MIRROR,.agf LD upper wavelength limit.
HIKARI-J-LASF016,refractive_index_nd,1.7725,,587.6,manufacturer,HIKARI-AGF-NZHAGEN-MIRROR,nd from .agf NM record.
HIKARI-J-LASF016,abbe_number_vd,49.620185,,587.6,manufacturer,HIKARI-AGF-NZHAGEN-MIRROR,Vd from .agf NM record.
HIKARI-J-LASF016,dPgF,-0.0093,,,manufacturer,HIKARI-AGF-NZHAGEN-MIRROR,.agf ED record (dPgF).
HIKARI-J-LASF016,wl_min_um,0.365015,um,,manufacturer,HIKARI-AGF-NZHAGEN-MIRROR,.agf LD lower wavelength limit.
HIKARI-J-LASF016,wl_max_um,2.05809,um,,manufacturer,HIKARI-AGF-NZHAGEN-MIRROR,.agf LD upper wavelength limit.
HIKARI-J-LASF015,refractive_index_nd,1.804,,587.6,manufacturer,HIKARI-AGF-NZHAGEN-MIRROR,nd from .agf NM record.
HIKARI-J-LASF015,abbe_number_vd,46.59767,,587.6,manufacturer,HIKARI-AGF-NZHAGEN-MIRROR,Vd from .agf NM record.
HIKARI-J-LASF015,dPgF,-0.0087,,,manufacturer,HIKARI-AGF-NZHAGEN-MIRROR,.agf ED record (dPgF).
HIKARI-J-LASF015,wl_min_um,0.365015,um,,manufacturer,HIKARI-AGF-NZHAGEN-MIRROR,.agf LD lower wavelength limit.
HIKARI-J-LASF015,wl_max_um,2.05809,um,,manufacturer,HIKARI-AGF-NZHAGEN-MIRROR,.agf LD upper wavelength limit.
HIKARI-J-LASF014,refractive_index_nd,1.788,,587.6,manufacturer,HIKARI-AGF-NZHAGEN-MIRROR,nd from .agf NM record.
HIKARI-J-LASF014,abbe_number_vd,47.354706,,587.6,manufacturer,HIKARI-AGF-NZHAGEN-MIRROR,Vd from .agf NM record.
HIKARI-J-LASF014,dPgF,-0.009,,,manufacturer,HIKARI-AGF-NZHAGEN-MIRROR,.agf ED record (dPgF).
HIKARI-J-LASF014,wl_min_um,0.365015,um,,manufacturer,HIKARI-AGF-NZHAGEN-MIRROR,.agf LD lower wavelength limit.
HIKARI-J-LASF014,wl_max_um,2.05809,um,,manufacturer,HIKARI-AGF-NZHAGEN-MIRROR,.agf LD upper wavelength limit.
HIKARI-J-LASF013,refractive_index_nd,1.8044,,587.6,manufacturer,HIKARI-AGF-NZHAGEN-MIRROR,nd from .agf NM record.
HIKARI-J-LASF013,abbe_number_vd,39.607321,,587.6,manufacturer,HIKARI-AGF-NZHAGEN-MIRROR,Vd from .agf NM record.
HIKARI-J-LASF013,dPgF,-0.006,,,manufacturer,HIKARI-AGF-NZHAGEN-MIRROR,.agf ED record (dPgF).
HIKARI-J-LASF013,wl_min_um,0.365015,um,,manufacturer,HIKARI-AGF-NZHAGEN-MIRROR,.agf LD lower wavelength limit.
HIKARI-J-LASF013,wl_max_um,2.05809,um,,manufacturer,HIKARI-AGF-NZHAGEN-MIRROR,.agf LD upper wavelength limit.
HIKARI-J-LASF010,refractive_index_nd,1.834,,587.6,manufacturer,HIKARI-AGF-NZHAGEN-MIRROR,nd from .agf NM record.
HIKARI-J-LASF010,abbe_number_vd,37.183793,,587.6,manufacturer,HIKARI-AGF-NZHAGEN-MIRROR,Vd from .agf NM record.
HIKARI-J-LASF010,dPgF,-0.0042,,,manufacturer,HIKARI-AGF-NZHAGEN-MIRROR,.agf ED record (dPgF).
HIKARI-J-LASF010,wl_min_um,0.365015,um,,manufacturer,HIKARI-AGF-NZHAGEN-MIRROR,.agf LD lower wavelength limit.
HIKARI-J-LASF010,wl_max_um,2.05809,um,,manufacturer,HIKARI-AGF-NZHAGEN-MIRROR,.agf LD upper wavelength limit.
HIKARI-J-LASF09,refractive_index_nd,1.816,,587.6,manufacturer,HIKARI-AGF-NZHAGEN-MIRROR,nd from .agf NM record.
HIKARI-J-LASF09,abbe_number_vd,46.589656,,587.6,manufacturer,HIKARI-AGF-NZHAGEN-MIRROR,Vd from .agf NM record.
HIKARI-J-LASF09,dPgF,-0.0095,,,manufacturer,HIKARI-AGF-NZHAGEN-MIRROR,.agf ED record (dPgF).
HIKARI-J-LASF09,wl_min_um,0.365015,um,,manufacturer,HIKARI-AGF-NZHAGEN-MIRROR,.agf LD lower wavelength limit.
HIKARI-J-LASF09,wl_max_um,2.05809,um,,manufacturer,HIKARI-AGF-NZHAGEN-MIRROR,.agf LD upper wavelength limit.
HIKARI-J-LASF08,refractive_index_nd,1.883,,587.6,manufacturer,HIKARI-AGF-NZHAGEN-MIRROR,nd from .agf NM record.
HIKARI-J-LASF08,abbe_number_vd,40.657188,,587.6,manufacturer,HIKARI-AGF-NZHAGEN-MIRROR,Vd from .agf NM record.
HIKARI-J-LASF08,dPgF,-0.0093,,,manufacturer,HIKARI-AGF-NZHAGEN-MIRROR,.agf ED record (dPgF).
HIKARI-J-LASF08,wl_min_um,0.388865,um,,manufacturer,HIKARI-AGF-NZHAGEN-MIRROR,.agf LD lower wavelength limit.
HIKARI-J-LASF08,wl_max_um,2.05809,um,,manufacturer,HIKARI-AGF-NZHAGEN-MIRROR,.agf LD upper wavelength limit.
HIKARI-J-LASF05,refractive_index_nd,1.83481,,587.6,manufacturer,HIKARI-AGF-NZHAGEN-MIRROR,nd from .agf NM record.
HIKARI-J-LASF05,abbe_number_vd,42.733437,,587.6,manufacturer,HIKARI-AGF-NZHAGEN-MIRROR,Vd from .agf NM record.
HIKARI-J-LASF05,dPgF,-0.0079,,,manufacturer,HIKARI-AGF-NZHAGEN-MIRROR,.agf ED record (dPgF).
HIKARI-J-LASF05,wl_min_um,0.365015,um,,manufacturer,HIKARI-AGF-NZHAGEN-MIRROR,.agf LD lower wavelength limit.
HIKARI-J-LASF05,wl_max_um,2.05809,um,,manufacturer,HIKARI-AGF-NZHAGEN-MIRROR,.agf LD upper wavelength limit.
HIKARI-J-LASF03,refractive_index_nd,1.8061,,587.6,manufacturer,HIKARI-AGF-NZHAGEN-MIRROR,nd from .agf NM record.
HIKARI-J-LASF03,abbe_number_vd,40.975266,,587.6,manufacturer,HIKARI-AGF-NZHAGEN-MIRROR,Vd from .agf NM record.
HIKARI-J-LASF03,dPgF,-0.0068,,,manufacturer,HIKARI-AGF-NZHAGEN-MIRROR,.agf ED record (dPgF).
HIKARI-J-LASF03,wl_min_um,0.365015,um,,manufacturer,HIKARI-AGF-NZHAGEN-MIRROR,.agf LD lower wavelength limit.
HIKARI-J-LASF03,wl_max_um,2.05809,um,,manufacturer,HIKARI-AGF-NZHAGEN-MIRROR,.agf LD upper wavelength limit.
HIKARI-J-LASF02,refractive_index_nd,1.79952,,587.6,manufacturer,HIKARI-AGF-NZHAGEN-MIRROR,nd from .agf NM record.
HIKARI-J-LASF02,abbe_number_vd,42.086944,,587.6,manufacturer,HIKARI-AGF-NZHAGEN-MIRROR,Vd from .agf NM record.
HIKARI-J-LASF02,dPgF,-0.007,,,manufacturer,HIKARI-AGF-NZHAGEN-MIRROR,.agf ED record (dPgF).
HIKARI-J-LASF02,wl_min_um,0.365015,um,,manufacturer,HIKARI-AGF-NZHAGEN-MIRROR,.agf LD lower wavelength limit.
HIKARI-J-LASF02,wl_max_um,2.05809,um,,manufacturer,HIKARI-AGF-NZHAGEN-MIRROR,.agf LD upper wavelength limit.
HIKARI-J-LASF01,refractive_index_nd,1.7859,,587.6,manufacturer,HIKARI-AGF-NZHAGEN-MIRROR,nd from .agf NM record.
HIKARI-J-LASF01,abbe_number_vd,44.169881,,587.6,manufacturer,HIKARI-AGF-NZHAGEN-MIRROR,Vd from .agf NM record.
HIKARI-J-LASF01,dPgF,-0.0078,,,manufacturer,HIKARI-AGF-NZHAGEN-MIRROR,.agf ED record (dPgF).
HIKARI-J-LASF01,wl_min_um,0.365015,um,,manufacturer,HIKARI-AGF-NZHAGEN-MIRROR,.agf LD lower wavelength limit.
HIKARI-J-LASF01,wl_max_um,2.05809,um,,manufacturer,HIKARI-AGF-NZHAGEN-MIRROR,.agf LD upper wavelength limit.
HIKARI-J-LAFH3,refractive_index_nd,1.79504,,587.6,manufacturer,HIKARI-AGF-NZHAGEN-MIRROR,nd from .agf NM record.
HIKARI-J-LAFH3,abbe_number_vd,28.692277,,587.6,manufacturer,HIKARI-AGF-NZHAGEN-MIRROR,Vd from .agf NM record.
HIKARI-J-LAFH3,dPgF,0.0103,,,manufacturer,HIKARI-AGF-NZHAGEN-MIRROR,.agf ED record (dPgF).
HIKARI-J-LAFH3,wl_min_um,0.388865,um,,manufacturer,HIKARI-AGF-NZHAGEN-MIRROR,.agf LD lower wavelength limit.
HIKARI-J-LAFH3,wl_max_um,2.05809,um,,manufacturer,HIKARI-AGF-NZHAGEN-MIRROR,.agf LD upper wavelength limit.
HIKARI-J-LAF016,refractive_index_nd,1.801,,587.6,manufacturer,HIKARI-AGF-NZHAGEN-MIRROR,nd from .agf NM record.
HIKARI-J-LAF016,abbe_number_vd,34.923057,,587.6,manufacturer,HIKARI-AGF-NZHAGEN-MIRROR,Vd from .agf NM record.
HIKARI-J-LAF016,dPgF,-0.0004,,,manufacturer,HIKARI-AGF-NZHAGEN-MIRROR,.agf ED record (dPgF).
HIKARI-J-LAF016,wl_min_um,0.388865,um,,manufacturer,HIKARI-AGF-NZHAGEN-MIRROR,.agf LD lower wavelength limit.
HIKARI-J-LAF016,wl_max_um,2.05809,um,,manufacturer,HIKARI-AGF-NZHAGEN-MIRROR,.agf LD upper wavelength limit.
HIKARI-J-LAF010,refractive_index_nd,1.7432,,587.6,manufacturer,HIKARI-AGF-NZHAGEN-MIRROR,nd from .agf NM record.
HIKARI-J-LAF010,abbe_number_vd,49.257188,,587.6,manufacturer,HIKARI-AGF-NZHAGEN-MIRROR,Vd from .agf NM record.
HIKARI-J-LAF010,dPgF,-0.0092,,,manufacturer,HIKARI-AGF-NZHAGEN-MIRROR,.agf ED record (dPgF).
HIKARI-J-LAF010,wl_min_um,0.365015,um,,manufacturer,HIKARI-AGF-NZHAGEN-MIRROR,.agf LD lower wavelength limit.
HIKARI-J-LAF010,wl_max_um,2.05809,um,,manufacturer,HIKARI-AGF-NZHAGEN-MIRROR,.agf LD upper wavelength limit.
HIKARI-J-LAF09,refractive_index_nd,1.697,,587.6,manufacturer,HIKARI-AGF-NZHAGEN-MIRROR,nd from .agf NM record.
HIKARI-J-LAF09,abbe_number_vd,48.449887,,587.6,manufacturer,HIKARI-AGF-NZHAGEN-MIRROR,Vd from .agf NM record.
HIKARI-J-LAF09,dPgF,-0.0043,,,manufacturer,HIKARI-AGF-NZHAGEN-MIRROR,.agf ED record (dPgF).
HIKARI-J-LAF09,wl_min_um,0.388865,um,,manufacturer,HIKARI-AGF-NZHAGEN-MIRROR,.agf LD lower wavelength limit.
HIKARI-J-LAF09,wl_max_um,2.05809,um,,manufacturer,HIKARI-AGF-NZHAGEN-MIRROR,.agf LD upper wavelength limit.
HIKARI-J-LAF05,refractive_index_nd,1.762,,587.6,manufacturer,HIKARI-AGF-NZHAGEN-MIRROR,nd from .agf NM record.
HIKARI-J-LAF05,abbe_number_vd,40.113731,,587.6,manufacturer,HIKARI-AGF-NZHAGEN-MIRROR,Vd from .agf NM record.
HIKARI-J-LAF05,dPgF,-0.0046,,,manufacturer,HIKARI-AGF-NZHAGEN-MIRROR,.agf ED record (dPgF).
HIKARI-J-LAF05,wl_min_um,0.365015,um,,manufacturer,HIKARI-AGF-NZHAGEN-MIRROR,.agf LD lower wavelength limit.
HIKARI-J-LAF05,wl_max_um,2.05809,um,,manufacturer,HIKARI-AGF-NZHAGEN-MIRROR,.agf LD upper wavelength limit.
HIKARI-J-LAF04,refractive_index_nd,1.757,,587.6,manufacturer,HIKARI-AGF-NZHAGEN-MIRROR,nd from .agf NM record.
HIKARI-J-LAF04,abbe_number_vd,47.862723,,587.6,manufacturer,HIKARI-AGF-NZHAGEN-MIRROR,Vd from .agf NM record.
HIKARI-J-LAF04,dPgF,-0.0084,,,manufacturer,HIKARI-AGF-NZHAGEN-MIRROR,.agf ED record (dPgF).
HIKARI-J-LAF04,wl_min_um,0.388865,um,,manufacturer,HIKARI-AGF-NZHAGEN-MIRROR,.agf LD lower wavelength limit.
HIKARI-J-LAF04,wl_max_um,2.05809,um,,manufacturer,HIKARI-AGF-NZHAGEN-MIRROR,.agf LD upper wavelength limit.
HIKARI-J-LAF02,refractive_index_nd,1.72,,587.6,manufacturer,HIKARI-AGF-NZHAGEN-MIRROR,nd from .agf NM record.
HIKARI-J-LAF02,abbe_number_vd,43.610054,,587.6,manufacturer,HIKARI-AGF-NZHAGEN-MIRROR,Vd from .agf NM record.
HIKARI-J-LAF02,dPgF,-0.0029,,,manufacturer,HIKARI-AGF-NZHAGEN-MIRROR,.agf ED record (dPgF).
HIKARI-J-LAF02,wl_min_um,0.365015,um,,manufacturer,HIKARI-AGF-NZHAGEN-MIRROR,.agf LD lower wavelength limit.
HIKARI-J-LAF02,wl_max_um,2.05809,um,,manufacturer,HIKARI-AGF-NZHAGEN-MIRROR,.agf LD upper wavelength limit.
HIKARI-J-LAF01,refractive_index_nd,1.7,,587.6,manufacturer,HIKARI-AGF-NZHAGEN-MIRROR,nd from .agf NM record.
HIKARI-J-LAF01,abbe_number_vd,48.103628,,587.6,manufacturer,HIKARI-AGF-NZHAGEN-MIRROR,Vd from .agf NM record.
HIKARI-J-LAF01,dPgF,-0.0033,,,manufacturer,HIKARI-AGF-NZHAGEN-MIRROR,.agf ED record (dPgF).
HIKARI-J-LAF01,wl_min_um,0.388865,um,,manufacturer,HIKARI-AGF-NZHAGEN-MIRROR,.agf LD lower wavelength limit.
HIKARI-J-LAF01,wl_max_um,2.05809,um,,manufacturer,HIKARI-AGF-NZHAGEN-MIRROR,.agf LD upper wavelength limit.
HIKARI-J-LAF7,refractive_index_nd,1.7495,,587.6,manufacturer,HIKARI-AGF-NZHAGEN-MIRROR,nd from .agf NM record.
HIKARI-J-LAF7,abbe_number_vd,35.248835,,587.6,manufacturer,HIKARI-AGF-NZHAGEN-MIRROR,Vd from .agf NM record.
HIKARI-J-LAF7,dPgF,0.0029,,,manufacturer,HIKARI-AGF-NZHAGEN-MIRROR,.agf ED record (dPgF).
HIKARI-J-LAF7,wl_min_um,0.388865,um,,manufacturer,HIKARI-AGF-NZHAGEN-MIRROR,.agf LD lower wavelength limit.
HIKARI-J-LAF7,wl_max_um,2.05809,um,,manufacturer,HIKARI-AGF-NZHAGEN-MIRROR,.agf LD upper wavelength limit.
HIKARI-J-LAF3,refractive_index_nd,1.717,,587.6,manufacturer,HIKARI-AGF-NZHAGEN-MIRROR,nd from .agf NM record.
HIKARI-J-LAF3,abbe_number_vd,47.974566,,587.6,manufacturer,HIKARI-AGF-NZHAGEN-MIRROR,Vd from .agf NM record.
HIKARI-J-LAF3,dPgF,-0.0053,,,manufacturer,HIKARI-AGF-NZHAGEN-MIRROR,.agf ED record (dPgF).
HIKARI-J-LAF3,wl_min_um,0.365015,um,,manufacturer,HIKARI-AGF-NZHAGEN-MIRROR,.agf LD lower wavelength limit.
HIKARI-J-LAF3,wl_max_um,2.05809,um,,manufacturer,HIKARI-AGF-NZHAGEN-MIRROR,.agf LD upper wavelength limit.
HIKARI-J-LAF2,refractive_index_nd,1.744,,587.6,manufacturer,HIKARI-AGF-NZHAGEN-MIRROR,nd from .agf NM record.
HIKARI-J-LAF2,abbe_number_vd,44.804167,,587.6,manufacturer,HIKARI-AGF-NZHAGEN-MIRROR,Vd from .agf NM record.
HIKARI-J-LAF2,dPgF,-0.0056,,,manufacturer,HIKARI-AGF-NZHAGEN-MIRROR,.agf ED record (dPgF).
HIKARI-J-LAF2,wl_min_um,0.365015,um,,manufacturer,HIKARI-AGF-NZHAGEN-MIRROR,.agf LD lower wavelength limit.
HIKARI-J-LAF2,wl_max_um,2.05809,um,,manufacturer,HIKARI-AGF-NZHAGEN-MIRROR,.agf LD upper wavelength limit.
HIKARI-J-LASKH2,refractive_index_nd,1.755,,587.6,manufacturer,HIKARI-AGF-NZHAGEN-MIRROR,nd from .agf NM record.
HIKARI-J-LASKH2,abbe_number_vd,52.336325,,587.6,manufacturer,HIKARI-AGF-NZHAGEN-MIRROR,Vd from .agf NM record.
HIKARI-J-LASKH2,dPgF,-0.009,,,manufacturer,HIKARI-AGF-NZHAGEN-MIRROR,.agf ED record (dPgF).
HIKARI-J-LASKH2,wl_min_um,0.365015,um,,manufacturer,HIKARI-AGF-NZHAGEN-MIRROR,.agf LD lower wavelength limit.
HIKARI-J-LASKH2,wl_max_um,2.05809,um,,manufacturer,HIKARI-AGF-NZHAGEN-MIRROR,.agf LD upper wavelength limit.
HIKARI-J-LAK011,refractive_index_nd,1.741,,587.6,manufacturer,HIKARI-AGF-NZHAGEN-MIRROR,nd from .agf NM record.
HIKARI-J-LAK011,abbe_number_vd,52.765834,,587.6,manufacturer,HIKARI-AGF-NZHAGEN-MIRROR,Vd from .agf NM record.
HIKARI-J-LAK011,dPgF,-0.0086,,,manufacturer,HIKARI-AGF-NZHAGEN-MIRROR,.agf ED record (dPgF).
HIKARI-J-LAK011,wl_min_um,0.365015,um,,manufacturer,HIKARI-AGF-NZHAGEN-MIRROR,.agf LD lower wavelength limit.
HIKARI-J-LAK011,wl_max_um,2.05809,um,,manufacturer,HIKARI-AGF-NZHAGEN-MIRROR,.agf LD upper wavelength limit.
HIKARI-J-LAK09,refractive_index_nd,1.734,,587.6,manufacturer,HIKARI-AGF-NZHAGEN-MIRROR,nd from .agf NM record.
HIKARI-J-LAK09,abbe_number_vd,51.508682,,587.6,manufacturer,HIKARI-AGF-NZHAGEN-MIRROR,Vd from .agf NM record.
HIKARI-J-LAK09,dPgF,-0.0099,,,manufacturer,HIKARI-AGF-NZHAGEN-MIRROR,.agf ED record (dPgF).
HIKARI-J-LAK09,wl_min_um,0.365015,um,,manufacturer,HIKARI-AGF-NZHAGEN-MIRROR,.agf LD lower wavelength limit.
HIKARI-J-LAK09,wl_max_um,2.05809,um,,manufacturer,HIKARI-AGF-NZHAGEN-MIRROR,.agf LD upper wavelength limit.
HIKARI-J-LAK06,refractive_index_nd,1.6779,,587.6,manufacturer,HIKARI-AGF-NZHAGEN-MIRROR,nd from .agf NM record.
HIKARI-J-LAK06,abbe_number_vd,50.668606,,587.6,manufacturer,HIKARI-AGF-NZHAGEN-MIRROR,Vd from .agf NM record.
HIKARI-J-LAK06,dPgF,-0.0038,,,manufacturer,HIKARI-AGF-NZHAGEN-MIRROR,.agf ED record (dPgF).
HIKARI-J-LAK06,wl_min_um,0.365015,um,,manufacturer,HIKARI-AGF-NZHAGEN-MIRROR,.agf LD lower wavelength limit.
HIKARI-J-LAK06,wl_max_um,2.05809,um,,manufacturer,HIKARI-AGF-NZHAGEN-MIRROR,.agf LD upper wavelength limit.
HIKARI-J-LAK04,refractive_index_nd,1.651,,587.6,manufacturer,HIKARI-AGF-NZHAGEN-MIRROR,nd from .agf NM record.
HIKARI-J-LAK04,abbe_number_vd,56.237891,,587.6,manufacturer,HIKARI-AGF-NZHAGEN-MIRROR,Vd from .agf NM record.
HIKARI-J-LAK04,dPgF,-0.0047,,,manufacturer,HIKARI-AGF-NZHAGEN-MIRROR,.agf ED record (dPgF).
HIKARI-J-LAK04,wl_min_um,0.365015,um,,manufacturer,HIKARI-AGF-NZHAGEN-MIRROR,.agf LD lower wavelength limit.
HIKARI-J-LAK04,wl_max_um,2.05809,um,,manufacturer,HIKARI-AGF-NZHAGEN-MIRROR,.agf LD upper wavelength limit.
HIKARI-J-LAK02,refractive_index_nd,1.67,,587.6,manufacturer,HIKARI-AGF-NZHAGEN-MIRROR,nd from .agf NM record.
HIKARI-J-LAK02,abbe_number_vd,57.349561,,587.6,manufacturer,HIKARI-AGF-NZHAGEN-MIRROR,Vd from .agf NM record.
HIKARI-J-LAK02,dPgF,-0.0053,,,manufacturer,HIKARI-AGF-NZHAGEN-MIRROR,.agf ED record (dPgF).
HIKARI-J-LAK02,wl_min_um,0.365015,um,,manufacturer,HIKARI-AGF-NZHAGEN-MIRROR,.agf LD lower wavelength limit.
HIKARI-J-LAK02,wl_max_um,2.05809,um,,manufacturer,HIKARI-AGF-NZHAGEN-MIRROR,.agf LD upper wavelength limit.
HIKARI-J-LAK01,refractive_index_nd,1.64,,587.6,manufacturer,HIKARI-AGF-NZHAGEN-MIRROR,nd from .agf NM record.
HIKARI-J-LAK01,abbe_number_vd,60.193092,,587.6,manufacturer,HIKARI-AGF-NZHAGEN-MIRROR,Vd from .agf NM record.
HIKARI-J-LAK01,dPgF,-0.0056,,,manufacturer,HIKARI-AGF-NZHAGEN-MIRROR,.agf ED record (dPgF).
HIKARI-J-LAK01,wl_min_um,0.365015,um,,manufacturer,HIKARI-AGF-NZHAGEN-MIRROR,.agf LD lower wavelength limit.
HIKARI-J-LAK01,wl_max_um,2.05809,um,,manufacturer,HIKARI-AGF-NZHAGEN-MIRROR,.agf LD upper wavelength limit.
HIKARI-J-LAK18,refractive_index_nd,1.72916,,587.6,manufacturer,HIKARI-AGF-NZHAGEN-MIRROR,nd from .agf NM record.
HIKARI-J-LAK18,abbe_number_vd,54.611531,,587.6,manufacturer,HIKARI-AGF-NZHAGEN-MIRROR,Vd from .agf NM record.
HIKARI-J-LAK18,dPgF,-0.0085,,,manufacturer,HIKARI-AGF-NZHAGEN-MIRROR,.agf ED record (dPgF).
HIKARI-J-LAK18,wl_min_um,0.365015,um,,manufacturer,HIKARI-AGF-NZHAGEN-MIRROR,.agf LD lower wavelength limit.
HIKARI-J-LAK18,wl_max_um,2.05809,um,,manufacturer,HIKARI-AGF-NZHAGEN-MIRROR,.agf LD upper wavelength limit.
HIKARI-J-LAK14,refractive_index_nd,1.6968,,587.6,manufacturer,HIKARI-AGF-NZHAGEN-MIRROR,nd from .agf NM record.
HIKARI-J-LAK14,abbe_number_vd,55.520369,,587.6,manufacturer,HIKARI-AGF-NZHAGEN-MIRROR,Vd from .agf NM record.
HIKARI-J-LAK14,dPgF,-0.0082,,,manufacturer,HIKARI-AGF-NZHAGEN-MIRROR,.agf ED record (dPgF).
HIKARI-J-LAK14,wl_min_um,0.365015,um,,manufacturer,HIKARI-AGF-NZHAGEN-MIRROR,.agf LD lower wavelength limit.
HIKARI-J-LAK14,wl_max_um,2.05809,um,,manufacturer,HIKARI-AGF-NZHAGEN-MIRROR,.agf LD upper wavelength limit.
HIKARI-J-LAK13,refractive_index_nd,1.6935,,587.6,manufacturer,HIKARI-AGF-NZHAGEN-MIRROR,nd from .agf NM record.
HIKARI-J-LAK13,abbe_number_vd,53.20315,,587.6,manufacturer,HIKARI-AGF-NZHAGEN-MIRROR,Vd from .agf NM record.
HIKARI-J-LAK13,dPgF,-0.0071,,,manufacturer,HIKARI-AGF-NZHAGEN-MIRROR,.agf ED record (dPgF).
HIKARI-J-LAK13,wl_min_um,0.365015,um,,manufacturer,HIKARI-AGF-NZHAGEN-MIRROR,.agf LD lower wavelength limit.
HIKARI-J-LAK13,wl_max_um,2.05809,um,,manufacturer,HIKARI-AGF-NZHAGEN-MIRROR,.agf LD upper wavelength limit.
HIKARI-J-LAK12,refractive_index_nd,1.6779,,587.6,manufacturer,HIKARI-AGF-NZHAGEN-MIRROR,nd from .agf NM record.
HIKARI-J-LAK12,abbe_number_vd,55.348146,,587.6,manufacturer,HIKARI-AGF-NZHAGEN-MIRROR,Vd from .agf NM record.
HIKARI-J-LAK12,dPgF,-0.0045,,,manufacturer,HIKARI-AGF-NZHAGEN-MIRROR,.agf ED record (dPgF).
HIKARI-J-LAK12,wl_min_um,0.365015,um,,manufacturer,HIKARI-AGF-NZHAGEN-MIRROR,.agf LD lower wavelength limit.
HIKARI-J-LAK12,wl_max_um,2.05809,um,,manufacturer,HIKARI-AGF-NZHAGEN-MIRROR,.agf LD upper wavelength limit.
HIKARI-J-LAK10,refractive_index_nd,1.71999,,587.6,manufacturer,HIKARI-AGF-NZHAGEN-MIRROR,nd from .agf NM record.
HIKARI-J-LAK10,abbe_number_vd,50.267183,,587.6,manufacturer,HIKARI-AGF-NZHAGEN-MIRROR,Vd from .agf NM record.
HIKARI-J-LAK10,dPgF,0.0016,,,manufacturer,HIKARI-AGF-NZHAGEN-MIRROR,.agf ED record (dPgF).
HIKARI-J-LAK10,wl_min_um,0.365015,um,,manufacturer,HIKARI-AGF-NZHAGEN-MIRROR,.agf LD lower wavelength limit.
HIKARI-J-LAK10,wl_max_um,2.05809,um,,manufacturer,HIKARI-AGF-NZHAGEN-MIRROR,.agf LD upper wavelength limit.
HIKARI-J-LAK9,refractive_index_nd,1.691,,587.6,manufacturer,HIKARI-AGF-NZHAGEN-MIRROR,nd from .agf NM record.
HIKARI-J-LAK9,abbe_number_vd,54.934151,,587.6,manufacturer,HIKARI-AGF-NZHAGEN-MIRROR,Vd from .agf NM record.
HIKARI-J-LAK9,dPgF,-0.0079,,,manufacturer,HIKARI-AGF-NZHAGEN-MIRROR,.agf ED record (dPgF).
HIKARI-J-LAK9,wl_min_um,0.365015,um,,manufacturer,HIKARI-AGF-NZHAGEN-MIRROR,.agf LD lower wavelength limit.
HIKARI-J-LAK9,wl_max_um,2.05809,um,,manufacturer,HIKARI-AGF-NZHAGEN-MIRROR,.agf LD upper wavelength limit.
HIKARI-J-LAK8,refractive_index_nd,1.713,,587.6,manufacturer,HIKARI-AGF-NZHAGEN-MIRROR,nd from .agf NM record.
HIKARI-J-LAK8,abbe_number_vd,53.95877,,587.6,manufacturer,HIKARI-AGF-NZHAGEN-MIRROR,Vd from .agf NM record.
HIKARI-J-LAK8,dPgF,-0.0086,,,manufacturer,HIKARI-AGF-NZHAGEN-MIRROR,.agf ED record (dPgF).
HIKARI-J-LAK8,wl_min_um,0.365015,um,,manufacturer,HIKARI-AGF-NZHAGEN-MIRROR,.agf LD lower wavelength limit.
HIKARI-J-LAK8,wl_max_um,2.05809,um,,manufacturer,HIKARI-AGF-NZHAGEN-MIRROR,.agf LD upper wavelength limit.
HIKARI-J-LAK7,refractive_index_nd,1.6516,,587.6,manufacturer,HIKARI-AGF-NZHAGEN-MIRROR,nd from .agf NM record.
HIKARI-J-LAK7,abbe_number_vd,58.5717,,587.6,manufacturer,HIKARI-AGF-NZHAGEN-MIRROR,Vd from .agf NM record.
HIKARI-J-LAK7,dPgF,-0.0045,,,manufacturer,HIKARI-AGF-NZHAGEN-MIRROR,.agf ED record (dPgF).
HIKARI-J-LAK7,wl_min_um,0.365015,um,,manufacturer,HIKARI-AGF-NZHAGEN-MIRROR,.agf LD lower wavelength limit.
HIKARI-J-LAK7,wl_max_um,2.05809,um,,manufacturer,HIKARI-AGF-NZHAGEN-MIRROR,.agf LD upper wavelength limit.
HIKARI-J-SFH2,refractive_index_nd,1.86074,,587.6,manufacturer,HIKARI-AGF-NZHAGEN-MIRROR,nd from .agf NM record.
HIKARI-J-SFH2,abbe_number_vd,23.077896,,587.6,manufacturer,HIKARI-AGF-NZHAGEN-MIRROR,Vd from .agf NM record.
HIKARI-J-SFH2,dPgF,0.0202,,,manufacturer,HIKARI-AGF-NZHAGEN-MIRROR,.agf ED record (dPgF).
HIKARI-J-SFH2,wl_min_um,0.388865,um,,manufacturer,HIKARI-AGF-NZHAGEN-MIRROR,.agf LD lower wavelength limit.
HIKARI-J-SFH2,wl_max_um,2.05809,um,,manufacturer,HIKARI-AGF-NZHAGEN-MIRROR,.agf LD upper wavelength limit.
HIKARI-J-SFH1,refractive_index_nd,1.80809,,587.6,manufacturer,HIKARI-AGF-NZHAGEN-MIRROR,nd from .agf NM record.
HIKARI-J-SFH1,abbe_number_vd,22.738831,,587.6,manufacturer,HIKARI-AGF-NZHAGEN-MIRROR,Vd from .agf NM record.
HIKARI-J-SFH1,dPgF,0.0226,,,manufacturer,HIKARI-AGF-NZHAGEN-MIRROR,.agf ED record (dPgF).
HIKARI-J-SFH1,wl_min_um,0.388865,um,,manufacturer,HIKARI-AGF-NZHAGEN-MIRROR,.agf LD lower wavelength limit.
HIKARI-J-SFH1,wl_max_um,2.05809,um,,manufacturer,HIKARI-AGF-NZHAGEN-MIRROR,.agf LD upper wavelength limit.
HIKARI-J-SFS3,refractive_index_nd,1.7847,,587.6,manufacturer,HIKARI-AGF-NZHAGEN-MIRROR,nd from .agf NM record.
HIKARI-J-SFS3,abbe_number_vd,26.268169,,587.6,manufacturer,HIKARI-AGF-NZHAGEN-MIRROR,Vd from .agf NM record.
HIKARI-J-SFS3,dPgF,0.0128,,,manufacturer,HIKARI-AGF-NZHAGEN-MIRROR,.agf ED record (dPgF).
HIKARI-J-SFS3,wl_min_um,0.388865,um,,manufacturer,HIKARI-AGF-NZHAGEN-MIRROR,.agf LD lower wavelength limit.
HIKARI-J-SFS3,wl_max_um,2.05809,um,,manufacturer,HIKARI-AGF-NZHAGEN-MIRROR,.agf LD upper wavelength limit.
HIKARI-J-SF03,refractive_index_nd,1.84666,,587.6,manufacturer,HIKARI-AGF-NZHAGEN-MIRROR,nd from .agf NM record.
HIKARI-J-SF03,abbe_number_vd,23.796566,,587.6,manufacturer,HIKARI-AGF-NZHAGEN-MIRROR,Vd from .agf NM record.
HIKARI-J-SF03,dPgF,0.0171,,,manufacturer,HIKARI-AGF-NZHAGEN-MIRROR,.agf ED record (dPgF).
HIKARI-J-SF03,wl_min_um,0.388865,um,,manufacturer,HIKARI-AGF-NZHAGEN-MIRROR,.agf LD lower wavelength limit.
HIKARI-J-SF03,wl_max_um,2.05809,um,,manufacturer,HIKARI-AGF-NZHAGEN-MIRROR,.agf LD upper wavelength limit.
HIKARI-J-SF15,refractive_index_nd,1.69895,,587.6,manufacturer,HIKARI-AGF-NZHAGEN-MIRROR,nd from .agf NM record.
HIKARI-J-SF15,abbe_number_vd,30.13069,,587.6,manufacturer,HIKARI-AGF-NZHAGEN-MIRROR,Vd from .agf NM record.
HIKARI-J-SF15,dPgF,0.0083,,,manufacturer,HIKARI-AGF-NZHAGEN-MIRROR,.agf ED record (dPgF).
HIKARI-J-SF15,wl_min_um,0.388865,um,,manufacturer,HIKARI-AGF-NZHAGEN-MIRROR,.agf LD lower wavelength limit.
HIKARI-J-SF15,wl_max_um,2.05809,um,,manufacturer,HIKARI-AGF-NZHAGEN-MIRROR,.agf LD upper wavelength limit.
HIKARI-J-SF14,refractive_index_nd,1.76182,,587.6,manufacturer,HIKARI-AGF-NZHAGEN-MIRROR,nd from .agf NM record.
HIKARI-J-SF14,abbe_number_vd,26.584374,,587.6,manufacturer,HIKARI-AGF-NZHAGEN-MIRROR,Vd from .agf NM record.
HIKARI-J-SF14,dPgF,0.013,,,manufacturer,HIKARI-AGF-NZHAGEN-MIRROR,.agf ED record (dPgF).
HIKARI-J-SF14,wl_min_um,0.388865,um,,manufacturer,HIKARI-AGF-NZHAGEN-MIRROR,.agf LD lower wavelength limit.
HIKARI-J-SF14,wl_max_um,2.05809,um,,manufacturer,HIKARI-AGF-NZHAGEN-MIRROR,.agf LD upper wavelength limit.
HIKARI-J-SF13,refractive_index_nd,1.74077,,587.6,manufacturer,HIKARI-AGF-NZHAGEN-MIRROR,nd from .agf NM record.
HIKARI-J-SF13,abbe_number_vd,27.740933,,587.6,manufacturer,HIKARI-AGF-NZHAGEN-MIRROR,Vd from .agf NM record.
HIKARI-J-SF13,dPgF,0.011,,,manufacturer,HIKARI-AGF-NZHAGEN-MIRROR,.agf ED record (dPgF).
HIKARI-J-SF13,wl_min_um,0.388865,um,,manufacturer,HIKARI-AGF-NZHAGEN-MIRROR,.agf LD lower wavelength limit.
HIKARI-J-SF13,wl_max_um,2.05809,um,,manufacturer,HIKARI-AGF-NZHAGEN-MIRROR,.agf LD upper wavelength limit.
HIKARI-J-SF11,refractive_index_nd,1.78472,,587.6,manufacturer,HIKARI-AGF-NZHAGEN-MIRROR,nd from .agf NM record.
HIKARI-J-SF11,abbe_number_vd,25.63842,,587.6,manufacturer,HIKARI-AGF-NZHAGEN-MIRROR,Vd from .agf NM record.
HIKARI-J-SF11,dPgF,0.0144,,,manufacturer,HIKARI-AGF-NZHAGEN-MIRROR,.agf ED record (dPgF).
HIKARI-J-SF11,wl_min_um,0.388865,um,,manufacturer,HIKARI-AGF-NZHAGEN-MIRROR,.agf LD lower wavelength limit.
HIKARI-J-SF11,wl_max_um,2.05809,um,,manufacturer,HIKARI-AGF-NZHAGEN-MIRROR,.agf LD upper wavelength limit.
HIKARI-J-SF10,refractive_index_nd,1.72825,,587.6,manufacturer,HIKARI-AGF-NZHAGEN-MIRROR,nd from .agf NM record.
HIKARI-J-SF10,abbe_number_vd,28.378835,,587.6,manufacturer,HIKARI-AGF-NZHAGEN-MIRROR,Vd from .agf NM record.
HIKARI-J-SF10,dPgF,0.0101,,,manufacturer,HIKARI-AGF-NZHAGEN-MIRROR,.agf ED record (dPgF).
HIKARI-J-SF10,wl_min_um,0.388865,um,,manufacturer,HIKARI-AGF-NZHAGEN-MIRROR,.agf LD lower wavelength limit.
HIKARI-J-SF10,wl_max_um,2.05809,um,,manufacturer,HIKARI-AGF-NZHAGEN-MIRROR,.agf LD upper wavelength limit.
HIKARI-J-SF8,refractive_index_nd,1.68893,,587.6,manufacturer,HIKARI-AGF-NZHAGEN-MIRROR,nd from .agf NM record.
HIKARI-J-SF8,abbe_number_vd,31.163593,,587.6,manufacturer,HIKARI-AGF-NZHAGEN-MIRROR,Vd from .agf NM record.
HIKARI-J-SF8,dPgF,0.0072,,,manufacturer,HIKARI-AGF-NZHAGEN-MIRROR,.agf ED record (dPgF).
HIKARI-J-SF8,wl_min_um,0.388865,um,,manufacturer,HIKARI-AGF-NZHAGEN-MIRROR,.agf LD lower wavelength limit.
HIKARI-J-SF8,wl_max_um,2.05809,um,,manufacturer,HIKARI-AGF-NZHAGEN-MIRROR,.agf LD upper wavelength limit.
HIKARI-J-SF7,refractive_index_nd,1.6398,,587.6,manufacturer,HIKARI-AGF-NZHAGEN-MIRROR,nd from .agf NM record.
HIKARI-J-SF7,abbe_number_vd,34.546201,,587.6,manufacturer,HIKARI-AGF-NZHAGEN-MIRROR,Vd from .agf NM record.
HIKARI-J-SF7,dPgF,0.0051,,,manufacturer,HIKARI-AGF-NZHAGEN-MIRROR,.agf ED record (dPgF).
HIKARI-J-SF7,wl_min_um,0.388865,um,,manufacturer,HIKARI-AGF-NZHAGEN-MIRROR,.agf LD lower wavelength limit.
HIKARI-J-SF7,wl_max_um,2.05809,um,,manufacturer,HIKARI-AGF-NZHAGEN-MIRROR,.agf LD upper wavelength limit.
HIKARI-J-SF6,refractive_index_nd,1.80518,,587.6,manufacturer,HIKARI-AGF-NZHAGEN-MIRROR,nd from .agf NM record.
HIKARI-J-SF6,abbe_number_vd,25.448348,,587.6,manufacturer,HIKARI-AGF-NZHAGEN-MIRROR,Vd from .agf NM record.
HIKARI-J-SF6,dPgF,0.014,,,manufacturer,HIKARI-AGF-NZHAGEN-MIRROR,.agf ED record (dPgF).
HIKARI-J-SF6,wl_min_um,0.388865,um,,manufacturer,HIKARI-AGF-NZHAGEN-MIRROR,.agf LD lower wavelength limit.
HIKARI-J-SF6,wl_max_um,2.05809,um,,manufacturer,HIKARI-AGF-NZHAGEN-MIRROR,.agf LD upper wavelength limit.
HIKARI-J-SF5,refractive_index_nd,1.6727,,587.6,manufacturer,HIKARI-AGF-NZHAGEN-MIRROR,nd from .agf NM record.
HIKARI-J-SF5,abbe_number_vd,32.185454,,587.6,manufacturer,HIKARI-AGF-NZHAGEN-MIRROR,Vd from .agf NM record.
HIKARI-J-SF5,dPgF,0.0069,,,manufacturer,HIKARI-AGF-NZHAGEN-MIRROR,.agf ED record (dPgF).
HIKARI-J-SF5,wl_min_um,0.388865,um,,manufacturer,HIKARI-AGF-NZHAGEN-MIRROR,.agf LD lower wavelength limit.
HIKARI-J-SF5,wl_max_um,2.05809,um,,manufacturer,HIKARI-AGF-NZHAGEN-MIRROR,.agf LD upper wavelength limit.
HIKARI-J-SF4,refractive_index_nd,1.7552,,587.6,manufacturer,HIKARI-AGF-NZHAGEN-MIRROR,nd from .agf NM record.
HIKARI-J-SF4,abbe_number_vd,27.57111,,587.6,manufacturer,HIKARI-AGF-NZHAGEN-MIRROR,Vd from .agf NM record.
HIKARI-J-SF4,dPgF,0.0112,,,manufacturer,HIKARI-AGF-NZHAGEN-MIRROR,.agf ED record (dPgF).
HIKARI-J-SF4,wl_min_um,0.388865,um,,manufacturer,HIKARI-AGF-NZHAGEN-MIRROR,.agf LD lower wavelength limit.
HIKARI-J-SF4,wl_max_um,2.05809,um,,manufacturer,HIKARI-AGF-NZHAGEN-MIRROR,.agf LD upper wavelength limit.
HIKARI-J-SF2,refractive_index_nd,1.64769,,587.6,manufacturer,HIKARI-AGF-NZHAGEN-MIRROR,nd from .agf NM record.
HIKARI-J-SF2,abbe_number_vd,33.723654,,587.6,manufacturer,HIKARI-AGF-NZHAGEN-MIRROR,Vd from .agf NM record.
HIKARI-J-SF2,dPgF,0.0053,,,manufacturer,HIKARI-AGF-NZHAGEN-MIRROR,.agf ED record (dPgF).
HIKARI-J-SF2,wl_min_um,0.388865,um,,manufacturer,HIKARI-AGF-NZHAGEN-MIRROR,.agf LD lower wavelength limit.
HIKARI-J-SF2,wl_max_um,2.05809,um,,manufacturer,HIKARI-AGF-NZHAGEN-MIRROR,.agf LD upper wavelength limit.
HIKARI-J-SF1,refractive_index_nd,1.71736,,587.6,manufacturer,HIKARI-AGF-NZHAGEN-MIRROR,nd from .agf NM record.
HIKARI-J-SF1,abbe_number_vd,29.572863,,587.6,manufacturer,HIKARI-AGF-NZHAGEN-MIRROR,Vd from .agf NM record.
HIKARI-J-SF1,dPgF,0.0089,,,manufacturer,HIKARI-AGF-NZHAGEN-MIRROR,.agf ED record (dPgF).
HIKARI-J-SF1,wl_min_um,0.388865,um,,manufacturer,HIKARI-AGF-NZHAGEN-MIRROR,.agf LD lower wavelength limit.
HIKARI-J-SF1,wl_max_um,2.05809,um,,manufacturer,HIKARI-AGF-NZHAGEN-MIRROR,.agf LD upper wavelength limit.
HIKARI-J-F16,refractive_index_nd,1.5927,,587.6,manufacturer,HIKARI-AGF-NZHAGEN-MIRROR,nd from .agf NM record.
HIKARI-J-F16,abbe_number_vd,35.271777,,587.6,manufacturer,HIKARI-AGF-NZHAGEN-MIRROR,Vd from .agf NM record.
HIKARI-J-F16,dPgF,0.0084,,,manufacturer,HIKARI-AGF-NZHAGEN-MIRROR,.agf ED record (dPgF).
HIKARI-J-F16,wl_min_um,0.365015,um,,manufacturer,HIKARI-AGF-NZHAGEN-MIRROR,.agf LD lower wavelength limit.
HIKARI-J-F16,wl_max_um,2.05809,um,,manufacturer,HIKARI-AGF-NZHAGEN-MIRROR,.agf LD upper wavelength limit.
HIKARI-J-F8,refractive_index_nd,1.59551,,587.6,manufacturer,HIKARI-AGF-NZHAGEN-MIRROR,nd from .agf NM record.
HIKARI-J-F8,abbe_number_vd,39.212992,,587.6,manufacturer,HIKARI-AGF-NZHAGEN-MIRROR,Vd from .agf NM record.
HIKARI-J-F8,dPgF,0.002,,,manufacturer,HIKARI-AGF-NZHAGEN-MIRROR,.agf ED record (dPgF).
HIKARI-J-F8,wl_min_um,0.388865,um,,manufacturer,HIKARI-AGF-NZHAGEN-MIRROR,.agf LD lower wavelength limit.
HIKARI-J-F8,wl_max_um,2.05809,um,,manufacturer,HIKARI-AGF-NZHAGEN-MIRROR,.agf LD upper wavelength limit.
