Repository: br24563/Glass-Match

# GlassMatch
Open-source optical glass selection, comparison, and material database.
**2,959 materials · 18 source collections · 364 traceable sources** · data
version pinned by [`MANIFEST.json`](data/normalized/MANIFEST.json) ·
[how the data is validated](docs/VALIDATION.md) — search,
rank, compare, and inspect provenance for oxide glasses, crystals, IR
materials, polymers, and moldables.
> Screenshots captured from a live run (`start.bat`); regenerate with
> `python scripts/capture_screenshots.py` (needs `pip install playwright` and a
> local Microsoft Edge install).

File: data/normalized/properties.csv (part 20 of 41)
glass_id,property,value,unit,reference_wavelength_nm,data_type,source_id,notes
HIKARI-J-F5,refractive_index_nd,1.60342,,587.6,manufacturer,HIKARI-AGF-NZHAGEN-MIRROR,nd from .agf NM record.
HIKARI-J-F5,abbe_number_vd,38.028464,,587.6,manufacturer,HIKARI-AGF-NZHAGEN-MIRROR,Vd from .agf NM record.
HIKARI-J-F5,dPgF,0.0024,,,manufacturer,HIKARI-AGF-NZHAGEN-MIRROR,.agf ED record (dPgF).
HIKARI-J-F5,wl_min_um,0.365015,um,,manufacturer,HIKARI-AGF-NZHAGEN-MIRROR,.agf LD lower wavelength limit.
HIKARI-J-F5,wl_max_um,2.05809,um,,manufacturer,HIKARI-AGF-NZHAGEN-MIRROR,.agf LD upper wavelength limit.
HIKARI-J-F3,refractive_index_nd,1.61293,,587.6,manufacturer,HIKARI-AGF-NZHAGEN-MIRROR,nd from .agf NM record.
HIKARI-J-F3,abbe_number_vd,36.944974,,587.6,manufacturer,HIKARI-AGF-NZHAGEN-MIRROR,Vd from .agf NM record.
HIKARI-J-F3,dPgF,0.004,,,manufacturer,HIKARI-AGF-NZHAGEN-MIRROR,.agf ED record (dPgF).
HIKARI-J-F3,wl_min_um,0.388865,um,,manufacturer,HIKARI-AGF-NZHAGEN-MIRROR,.agf LD lower wavelength limit.
HIKARI-J-F3,wl_max_um,2.05809,um,,manufacturer,HIKARI-AGF-NZHAGEN-MIRROR,.agf LD upper wavelength limit.
HIKARI-J-F2,refractive_index_nd,1.62004,,587.6,manufacturer,HIKARI-AGF-NZHAGEN-MIRROR,nd from .agf NM record.
HIKARI-J-F2,abbe_number_vd,36.396775,,587.6,manufacturer,HIKARI-AGF-NZHAGEN-MIRROR,Vd from .agf NM record.
HIKARI-J-F2,dPgF,0.0045,,,manufacturer,HIKARI-AGF-NZHAGEN-MIRROR,.agf ED record (dPgF).
HIKARI-J-F2,wl_min_um,0.365015,um,,manufacturer,HIKARI-AGF-NZHAGEN-MIRROR,.agf LD lower wavelength limit.
HIKARI-J-F2,wl_max_um,2.05809,um,,manufacturer,HIKARI-AGF-NZHAGEN-MIRROR,.agf LD upper wavelength limit.
HIKARI-J-F1,refractive_index_nd,1.62588,,587.6,manufacturer,HIKARI-AGF-NZHAGEN-MIRROR,nd from .agf NM record.
HIKARI-J-F1,abbe_number_vd,35.722376,,587.6,manufacturer,HIKARI-AGF-NZHAGEN-MIRROR,Vd from .agf NM record.
HIKARI-J-F1,dPgF,0.0044,,,manufacturer,HIKARI-AGF-NZHAGEN-MIRROR,.agf ED record (dPgF).
HIKARI-J-F1,wl_min_um,0.388865,um,,manufacturer,HIKARI-AGF-NZHAGEN-MIRROR,.agf LD lower wavelength limit.
HIKARI-J-F1,wl_max_um,2.05809,um,,manufacturer,HIKARI-AGF-NZHAGEN-MIRROR,.agf LD upper wavelength limit.
HIKARI-J-LF7,refractive_index_nd,1.57501,,587.6,manufacturer,HIKARI-AGF-NZHAGEN-MIRROR,nd from .agf NM record.
HIKARI-J-LF7,abbe_number_vd,41.512435,,587.6,manufacturer,HIKARI-AGF-NZHAGEN-MIRROR,Vd from .agf NM record.
HIKARI-J-LF7,dPgF,0.0017,,,manufacturer,HIKARI-AGF-NZHAGEN-MIRROR,.agf ED record (dPgF).
HIKARI-J-LF7,wl_min_um,0.365015,um,,manufacturer,HIKARI-AGF-NZHAGEN-MIRROR,.agf LD lower wavelength limit.
HIKARI-J-LF7,wl_max_um,2.05809,um,,manufacturer,HIKARI-AGF-NZHAGEN-MIRROR,.agf LD upper wavelength limit.
HIKARI-J-LF6,refractive_index_nd,1.56732,,587.6,manufacturer,HIKARI-AGF-NZHAGEN-MIRROR,nd from .agf NM record.
HIKARI-J-LF6,abbe_number_vd,42.578098,,587.6,manufacturer,HIKARI-AGF-NZHAGEN-MIRROR,Vd from .agf NM record.
HIKARI-J-LF6,dPgF,0.0024,,,manufacturer,HIKARI-AGF-NZHAGEN-MIRROR,.agf ED record (dPgF).
HIKARI-J-LF6,wl_min_um,0.365015,um,,manufacturer,HIKARI-AGF-NZHAGEN-MIRROR,.agf LD lower wavelength limit.
HIKARI-J-LF6,wl_max_um,2.05809,um,,manufacturer,HIKARI-AGF-NZHAGEN-MIRROR,.agf LD upper wavelength limit.
HIKARI-J-LF5,refractive_index_nd,1.58144,,587.6,manufacturer,HIKARI-AGF-NZHAGEN-MIRROR,nd from .agf NM record.
HIKARI-J-LF5,abbe_number_vd,40.977199,,587.6,manufacturer,HIKARI-AGF-NZHAGEN-MIRROR,Vd from .agf NM record.
HIKARI-J-LF5,dPgF,0.0007,,,manufacturer,HIKARI-AGF-NZHAGEN-MIRROR,.agf ED record (dPgF).
HIKARI-J-LF5,wl_min_um,0.365015,um,,manufacturer,HIKARI-AGF-NZHAGEN-MIRROR,.agf LD lower wavelength limit.
HIKARI-J-LF5,wl_max_um,2.05809,um,,manufacturer,HIKARI-AGF-NZHAGEN-MIRROR,.agf LD upper wavelength limit.
HIKARI-J-LLF6,refractive_index_nd,1.53172,,587.6,manufacturer,HIKARI-AGF-NZHAGEN-MIRROR,nd from .agf NM record.
HIKARI-J-LLF6,abbe_number_vd,48.779637,,587.6,manufacturer,HIKARI-AGF-NZHAGEN-MIRROR,Vd from .agf NM record.
HIKARI-J-LLF6,dPgF,-0.0003,,,manufacturer,HIKARI-AGF-NZHAGEN-MIRROR,.agf ED record (dPgF).
HIKARI-J-LLF6,wl_min_um,0.365015,um,,manufacturer,HIKARI-AGF-NZHAGEN-MIRROR,.agf LD lower wavelength limit.
HIKARI-J-LLF6,wl_max_um,2.05809,um,,manufacturer,HIKARI-AGF-NZHAGEN-MIRROR,.agf LD upper wavelength limit.
HIKARI-J-LLF2,refractive_index_nd,1.54072,,587.6,manufacturer,HIKARI-AGF-NZHAGEN-MIRROR,nd from .agf NM record.
HIKARI-J-LLF2,abbe_number_vd,46.966429,,587.6,manufacturer,HIKARI-AGF-NZHAGEN-MIRROR,Vd from .agf NM record.
HIKARI-J-LLF2,dPgF,-0.0001,,,manufacturer,HIKARI-AGF-NZHAGEN-MIRROR,.agf ED record (dPgF).
HIKARI-J-LLF2,wl_min_um,0.365015,um,,manufacturer,HIKARI-AGF-NZHAGEN-MIRROR,.agf LD lower wavelength limit.
HIKARI-J-LLF2,wl_max_um,2.05809,um,,manufacturer,HIKARI-AGF-NZHAGEN-MIRROR,.agf LD upper wavelength limit.
HIKARI-J-LLF1,refractive_index_nd,1.54814,,587.6,manufacturer,HIKARI-AGF-NZHAGEN-MIRROR,nd from .agf NM record.
HIKARI-J-LLF1,abbe_number_vd,45.509935,,587.6,manufacturer,HIKARI-AGF-NZHAGEN-MIRROR,Vd from .agf NM record.
HIKARI-J-LLF1,dPgF,0.0005,,,manufacturer,HIKARI-AGF-NZHAGEN-MIRROR,.agf ED record (dPgF).
HIKARI-J-LLF1,wl_min_um,0.365015,um,,manufacturer,HIKARI-AGF-NZHAGEN-MIRROR,.agf LD lower wavelength limit.
HIKARI-J-LLF1,wl_max_um,2.05809,um,,manufacturer,HIKARI-AGF-NZHAGEN-MIRROR,.agf LD upper wavelength limit.
HIKARI-J-SSK8,refractive_index_nd,1.61772,,587.6,manufacturer,HIKARI-AGF-NZHAGEN-MIRROR,nd from .agf NM record.
HIKARI-J-SSK8,abbe_number_vd,49.813967,,587.6,manufacturer,HIKARI-AGF-NZHAGEN-MIRROR,Vd from .agf NM record.
HIKARI-J-SSK8,dPgF,-0.0012,,,manufacturer,HIKARI-AGF-NZHAGEN-MIRROR,.agf ED record (dPgF).
HIKARI-J-SSK8,wl_min_um,0.365015,um,,manufacturer,HIKARI-AGF-NZHAGEN-MIRROR,.agf LD lower wavelength limit.
HIKARI-J-SSK8,wl_max_um,2.05809,um,,manufacturer,HIKARI-AGF-NZHAGEN-MIRROR,.agf LD upper wavelength limit.
HIKARI-J-SSK5,refractive_index_nd,1.65844,,587.6,manufacturer,HIKARI-AGF-NZHAGEN-MIRROR,nd from .agf NM record.
HIKARI-J-SSK5,abbe_number_vd,50.835655,,587.6,manufacturer,HIKARI-AGF-NZHAGEN-MIRROR,Vd from .agf NM record.
HIKARI-J-SSK5,dPgF,-0.0013,,,manufacturer,HIKARI-AGF-NZHAGEN-MIRROR,.agf ED record (dPgF).
HIKARI-J-SSK5,wl_min_um,0.365015,um,,manufacturer,HIKARI-AGF-NZHAGEN-MIRROR,.agf LD lower wavelength limit.
HIKARI-J-SSK5,wl_max_um,2.05809,um,,manufacturer,HIKARI-AGF-NZHAGEN-MIRROR,.agf LD upper wavelength limit.
HIKARI-J-SSK1,refractive_index_nd,1.6172,,587.6,manufacturer,HIKARI-AGF-NZHAGEN-MIRROR,nd from .agf NM record.
HIKARI-J-SSK1,abbe_number_vd,53.967464,,587.6,manufacturer,HIKARI-AGF-NZHAGEN-MIRROR,Vd from .agf NM record.
HIKARI-J-SSK1,dPgF,-0.0036,,,manufacturer,HIKARI-AGF-NZHAGEN-MIRROR,.agf ED record (dPgF).
HIKARI-J-SSK1,wl_min_um,0.365015,um,,manufacturer,HIKARI-AGF-NZHAGEN-MIRROR,.agf LD lower wavelength limit.
HIKARI-J-SSK1,wl_max_um,2.05809,um,,manufacturer,HIKARI-AGF-NZHAGEN-MIRROR,.agf LD upper wavelength limit.
HIKARI-J-SK18,refractive_index_nd,1.63854,,587.6,manufacturer,HIKARI-AGF-NZHAGEN-MIRROR,nd from .agf NM record.
HIKARI-J-SK18,abbe_number_vd,55.340468,,587.6,manufacturer,HIKARI-AGF-NZHAGEN-MIRROR,Vd from .agf NM record.
HIKARI-J-SK18,dPgF,-0.0013,,,manufacturer,HIKARI-AGF-NZHAGEN-MIRROR,.agf ED record (dPgF).
HIKARI-J-SK18,wl_min_um,0.365015,um,,manufacturer,HIKARI-AGF-NZHAGEN-MIRROR,.agf LD lower wavelength limit.
HIKARI-J-SK18,wl_max_um,2.05809,um,,manufacturer,HIKARI-AGF-NZHAGEN-MIRROR,.agf LD upper wavelength limit.
HIKARI-J-SK16,refractive_index_nd,1.62041,,587.6,manufacturer,HIKARI-AGF-NZHAGEN-MIRROR,nd from .agf NM record.
HIKARI-J-SK16,abbe_number_vd,60.245509,,587.6,manufacturer,HIKARI-AGF-NZHAGEN-MIRROR,Vd from .agf NM record.
HIKARI-J-SK16,dPgF,-0.0031,,,manufacturer,HIKARI-AGF-NZHAGEN-MIRROR,.agf ED record (dPgF).
HIKARI-J-SK16,wl_min_um,0.365015,um,,manufacturer,HIKARI-AGF-NZHAGEN-MIRROR,.agf LD lower wavelength limit.
HIKARI-J-SK16,wl_max_um,2.05809,um,,manufacturer,HIKARI-AGF-NZHAGEN-MIRROR,.agf LD upper wavelength limit.
HIKARI-J-SK15,refractive_index_nd,1.62299,,587.6,manufacturer,HIKARI-AGF-NZHAGEN-MIRROR,nd from .agf NM record.
HIKARI-J-SK15,abbe_number_vd,58.122114,,587.6,manufacturer,HIKARI-AGF-NZHAGEN-MIRROR,Vd from .agf NM record.
HIKARI-J-SK15,dPgF,-0.003,,,manufacturer,HIKARI-AGF-NZHAGEN-MIRROR,.agf ED record (dPgF).
HIKARI-J-SK15,wl_min_um,0.365015,um,,manufacturer,HIKARI-AGF-NZHAGEN-MIRROR,.agf LD lower wavelength limit.
HIKARI-J-SK15,wl_max_um,2.05809,um,,manufacturer,HIKARI-AGF-NZHAGEN-MIRROR,.agf LD upper wavelength limit.
HIKARI-J-SK14,refractive_index_nd,1.60311,,587.6,manufacturer,HIKARI-AGF-NZHAGEN-MIRROR,nd from .agf NM record.
HIKARI-J-SK14,abbe_number_vd,60.693804,,587.6,manufacturer,HIKARI-AGF-NZHAGEN-MIRROR,Vd from .agf NM record.
HIKARI-J-SK14,dPgF,-0.0014,,,manufacturer,HIKARI-AGF-NZHAGEN-MIRROR,.agf ED record (dPgF).
HIKARI-J-SK14,wl_min_um,0.365015,um,,manufacturer,HIKARI-AGF-NZHAGEN-MIRROR,.agf LD lower wavelength limit.
HIKARI-J-SK14,wl_max_um,2.05809,um,,manufacturer,HIKARI-AGF-NZHAGEN-MIRROR,.agf LD upper wavelength limit.
HIKARI-J-SK12,refractive_index_nd,1.58313,,587.6,manufacturer,HIKARI-AGF-NZHAGEN-MIRROR,nd from .agf NM record.
HIKARI-J-SK12,abbe_number_vd,59.419851,,587.6,manufacturer,HIKARI-AGF-NZHAGEN-MIRROR,Vd from .agf NM record.
HIKARI-J-SK12,dPgF,-0.0018,,,manufacturer,HIKARI-AGF-NZHAGEN-MIRROR,.agf ED record (dPgF).
HIKARI-J-SK12,wl_min_um,0.365015,um,,manufacturer,HIKARI-AGF-NZHAGEN-MIRROR,.agf LD lower wavelength limit.
HIKARI-J-SK12,wl_max_um,2.05809,um,,manufacturer,HIKARI-AGF-NZHAGEN-MIRROR,.agf LD upper wavelength limit.
HIKARI-J-SK11,refractive_index_nd,1.56384,,587.6,manufacturer,HIKARI-AGF-NZHAGEN-MIRROR,nd from .agf NM record.
HIKARI-J-SK11,abbe_number_vd,60.706839,,587.6,manufacturer,HIKARI-AGF-NZHAGEN-MIRROR,Vd from .agf NM record.
HIKARI-J-SK11,dPgF,-0.0014,,,manufacturer,HIKARI-AGF-NZHAGEN-MIRROR,.agf ED record (dPgF).
HIKARI-J-SK11,wl_min_um,0.365015,um,,manufacturer,HIKARI-AGF-NZHAGEN-MIRROR,.agf LD lower wavelength limit.
HIKARI-J-SK11,wl_max_um,2.05809,um,,manufacturer,HIKARI-AGF-NZHAGEN-MIRROR,.agf LD upper wavelength limit.
HIKARI-J-SK10,refractive_index_nd,1.6228,,587.6,manufacturer,HIKARI-AGF-NZHAGEN-MIRROR,nd from .agf NM record.
HIKARI-J-SK10,abbe_number_vd,57.10132,,587.6,manufacturer,HIKARI-AGF-NZHAGEN-MIRROR,Vd from .agf NM record.
HIKARI-J-SK10,dPgF,-0.0022,,,manufacturer,HIKARI-AGF-NZHAGEN-MIRROR,.agf ED record (dPgF).
HIKARI-J-SK10,wl_min_um,0.365015,um,,manufacturer,HIKARI-AGF-NZHAGEN-MIRROR,.agf LD lower wavelength limit.
HIKARI-J-SK10,wl_max_um,2.05809,um,,manufacturer,HIKARI-AGF-NZHAGEN-MIRROR,.agf LD upper wavelength limit.
HIKARI-J-SK5,refractive_index_nd,1.58913,,587.6,manufacturer,HIKARI-AGF-NZHAGEN-MIRROR,nd from .agf NM record.
HIKARI-J-SK5,abbe_number_vd,61.219474,,587.6,manufacturer,HIKARI-AGF-NZHAGEN-MIRROR,Vd from .agf NM record.
HIKARI-J-SK5,dPgF,-0.0016,,,manufacturer,HIKARI-AGF-NZHAGEN-MIRROR,.agf ED record (dPgF).
HIKARI-J-SK5,wl_min_um,0.365015,um,,manufacturer,HIKARI-AGF-NZHAGEN-MIRROR,.agf LD lower wavelength limit.
HIKARI-J-SK5,wl_max_um,2.05809,um,,manufacturer,HIKARI-AGF-NZHAGEN-MIRROR,.agf LD upper wavelength limit.
HIKARI-J-SK4,refractive_index_nd,1.61272,,587.6,manufacturer,HIKARI-AGF-NZHAGEN-MIRROR,nd from .agf NM record.
HIKARI-J-SK4,abbe_number_vd,58.540463,,587.6,manufacturer,HIKARI-AGF-NZHAGEN-MIRROR,Vd from .agf NM record.
HIKARI-J-SK4,dPgF,-0.0015,,,manufacturer,HIKARI-AGF-NZHAGEN-MIRROR,.agf ED record (dPgF).
HIKARI-J-SK4,wl_min_um,0.365015,um,,manufacturer,HIKARI-AGF-NZHAGEN-MIRROR,.agf LD lower wavelength limit.
HIKARI-J-SK4,wl_max_um,2.05809,um,,manufacturer,HIKARI-AGF-NZHAGEN-MIRROR,.agf LD upper wavelength limit.
HIKARI-J-SK2,refractive_index_nd,1.60738,,587.6,manufacturer,HIKARI-AGF-NZHAGEN-MIRROR,nd from .agf NM record.
HIKARI-J-SK2,abbe_number_vd,56.739966,,587.6,manufacturer,HIKARI-AGF-NZHAGEN-MIRROR,Vd from .agf NM record.
HIKARI-J-SK2,dPgF,-0.0016,,,manufacturer,HIKARI-AGF-NZHAGEN-MIRROR,.agf ED record (dPgF).
HIKARI-J-SK2,wl_min_um,0.365015,um,,manufacturer,HIKARI-AGF-NZHAGEN-MIRROR,.agf LD lower wavelength limit.
HIKARI-J-SK2,wl_max_um,2.05809,um,,manufacturer,HIKARI-AGF-NZHAGEN-MIRROR,.agf LD upper wavelength limit.
HIKARI-J-BASF8,refractive_index_nd,1.72342,,587.6,manufacturer,HIKARI-AGF-NZHAGEN-MIRROR,nd from .agf NM record.
HIKARI-J-BASF8,abbe_number_vd,38.029744,,587.6,manufacturer,HIKARI-AGF-NZHAGEN-MIRROR,Vd from .agf NM record.
HIKARI-J-BASF8,dPgF,0.0024,,,manufacturer,HIKARI-AGF-NZHAGEN-MIRROR,.agf ED record (dPgF).
HIKARI-J-BASF8,wl_min_um,0.365015,um,,manufacturer,HIKARI-AGF-NZHAGEN-MIRROR,.agf LD lower wavelength limit.
HIKARI-J-BASF8,wl_max_um,2.05809,um,,manufacturer,HIKARI-AGF-NZHAGEN-MIRROR,.agf LD upper wavelength limit.
HIKARI-J-BASF7,refractive_index_nd,1.70154,,587.6,manufacturer,HIKARI-AGF-NZHAGEN-MIRROR,nd from .agf NM record.
HIKARI-J-BASF7,abbe_number_vd,41.018469,,587.6,manufacturer,HIKARI-AGF-NZHAGEN-MIRROR,Vd from .agf NM record.
HIKARI-J-BASF7,dPgF,0.0003,,,manufacturer,HIKARI-AGF-NZHAGEN-MIRROR,.agf ED record (dPgF).
HIKARI-J-BASF7,wl_min_um,0.388865,um,,manufacturer,HIKARI-AGF-NZHAGEN-MIRROR,.agf LD lower wavelength limit.
HIKARI-J-BASF7,wl_max_um,2.05809,um,,manufacturer,HIKARI-AGF-NZHAGEN-MIRROR,.agf LD upper wavelength limit.
HIKARI-J-BASF6,refractive_index_nd,1.66755,,587.6,manufacturer,HIKARI-AGF-NZHAGEN-MIRROR,nd from .agf NM record.
HIKARI-J-BASF6,abbe_number_vd,41.873908,,587.6,manufacturer,HIKARI-AGF-NZHAGEN-MIRROR,Vd from .agf NM record.
HIKARI-J-BASF6,dPgF,0.001,,,manufacturer,HIKARI-AGF-NZHAGEN-MIRROR,.agf ED record (dPgF).
HIKARI-J-BASF6,wl_min_um,0.365015,um,,manufacturer,HIKARI-AGF-NZHAGEN-MIRROR,.agf LD lower wavelength limit.
HIKARI-J-BASF6,wl_max_um,2.05809,um,,manufacturer,HIKARI-AGF-NZHAGEN-MIRROR,.agf LD upper wavelength limit.
HIKARI-J-BASF2,refractive_index_nd,1.66446,,587.6,manufacturer,HIKARI-AGF-NZHAGEN-MIRROR,nd from .agf NM record.
HIKARI-J-BASF2,abbe_number_vd,35.870305,,587.6,manufacturer,HIKARI-AGF-NZHAGEN-MIRROR,Vd from .agf NM record.
HIKARI-J-BASF2,dPgF,0.0048,,,manufacturer,HIKARI-AGF-NZHAGEN-MIRROR,.agf ED record (dPgF).
HIKARI-J-BASF2,wl_min_um,0.365015,um,,manufacturer,HIKARI-AGF-NZHAGEN-MIRROR,.agf LD lower wavelength limit.
HIKARI-J-BASF2,wl_max_um,2.05809,um,,manufacturer,HIKARI-AGF-NZHAGEN-MIRROR,.agf LD upper wavelength limit.
HIKARI-J-BAF12,refractive_index_nd,1.6393,,587.6,manufacturer,HIKARI-AGF-NZHAGEN-MIRROR,nd from .agf NM record.
HIKARI-J-BAF12,abbe_number_vd,44.834133,,587.6,manufacturer,HIKARI-AGF-NZHAGEN-MIRROR,Vd from .agf NM record.
HIKARI-J-BAF12,dPgF,0.0005,,,manufacturer,HIKARI-AGF-NZHAGEN-MIRROR,.agf ED record (dPgF).
HIKARI-J-BAF12,wl_min_um,0.365015,um,,manufacturer,HIKARI-AGF-NZHAGEN-MIRROR,.agf LD lower wavelength limit.
HIKARI-J-BAF12,wl_max_um,2.05809,um,,manufacturer,HIKARI-AGF-NZHAGEN-MIRROR,.agf LD upper wavelength limit.
HIKARI-J-BAF11,refractive_index_nd,1.66672,,587.6,manufacturer,HIKARI-AGF-NZHAGEN-MIRROR,nd from .agf NM record.
HIKARI-J-BAF11,abbe_number_vd,48.331725,,587.6,manufacturer,HIKARI-AGF-NZHAGEN-MIRROR,Vd from .agf NM record.
HIKARI-J-BAF11,dPgF,-0.0029,,,manufacturer,HIKARI-AGF-NZHAGEN-MIRROR,.agf ED record (dPgF).
HIKARI-J-BAF11,wl_min_um,0.365015,um,,manufacturer,HIKARI-AGF-NZHAGEN-MIRROR,.agf LD lower wavelength limit.
HIKARI-J-BAF11,wl_max_um,2.05809,um,,manufacturer,HIKARI-AGF-NZHAGEN-MIRROR,.agf LD upper wavelength limit.
HIKARI-J-BAF10,refractive_index_nd,1.67003,,587.6,manufacturer,HIKARI-AGF-NZHAGEN-MIRROR,nd from .agf NM record.
HIKARI-J-BAF10,abbe_number_vd,47.141079,,587.6,manufacturer,HIKARI-AGF-NZHAGEN-MIRROR,Vd from .agf NM record.
HIKARI-J-BAF10,dPgF,-0.0027,,,manufacturer,HIKARI-AGF-NZHAGEN-MIRROR,.agf ED record (dPgF).
HIKARI-J-BAF10,wl_min_um,0.365015,um,,manufacturer,HIKARI-AGF-NZHAGEN-MIRROR,.agf LD lower wavelength limit.
HIKARI-J-BAF10,wl_max_um,2.05809,um,,manufacturer,HIKARI-AGF-NZHAGEN-MIRROR,.agf LD upper wavelength limit.
HIKARI-J-BAF8,refractive_index_nd,1.62374,,587.6,manufacturer,HIKARI-AGF-NZHAGEN-MIRROR,nd from .agf NM record.
HIKARI-J-BAF8,abbe_number_vd,47.008663,,587.6,manufacturer,HIKARI-AGF-NZHAGEN-MIRROR,Vd from .agf NM record.
HIKARI-J-BAF8,dPgF,-0.0005,,,manufacturer,HIKARI-AGF-NZHAGEN-MIRROR,.agf ED record (dPgF).
HIKARI-J-BAF8,wl_min_um,0.365015,um,,manufacturer,HIKARI-AGF-NZHAGEN-MIRROR,.agf LD lower wavelength limit.
HIKARI-J-BAF8,wl_max_um,2.05809,um,,manufacturer,HIKARI-AGF-NZHAGEN-MIRROR,.agf LD upper wavelength limit.
HIKARI-J-BAF4,refractive_index_nd,1.60562,,587.6,manufacturer,HIKARI-AGF-NZHAGEN-MIRROR,nd from .agf NM record.
HIKARI-J-BAF4,abbe_number_vd,43.484529,,587.6,manufacturer,HIKARI-AGF-NZHAGEN-MIRROR,Vd from .agf NM record.
HIKARI-J-BAF4,dPgF,0.0013,,,manufacturer,HIKARI-AGF-NZHAGEN-MIRROR,.agf ED record (dPgF).
HIKARI-J-BAF4,wl_min_um,0.365015,um,,manufacturer,HIKARI-AGF-NZHAGEN-MIRROR,.agf LD lower wavelength limit.
HIKARI-J-BAF4,wl_max_um,2.05809,um,,manufacturer,HIKARI-AGF-NZHAGEN-MIRROR,.agf LD upper wavelength limit.
HIKARI-J-BAF3,refractive_index_nd,1.58267,,587.6,manufacturer,HIKARI-AGF-NZHAGEN-MIRROR,nd from .agf NM record.
HIKARI-J-BAF3,abbe_number_vd,46.484267,,587.6,manufacturer,HIKARI-AGF-NZHAGEN-MIRROR,Vd from .agf NM record.
HIKARI-J-BAF3,dPgF,-0.0001,,,manufacturer,HIKARI-AGF-NZHAGEN-MIRROR,.agf ED record (dPgF).
HIKARI-J-BAF3,wl_min_um,0.365015,um,,manufacturer,HIKARI-AGF-NZHAGEN-MIRROR,.agf LD lower wavelength limit.
HIKARI-J-BAF3,wl_max_um,2.05809,um,,manufacturer,HIKARI-AGF-NZHAGEN-MIRROR,.agf LD upper wavelength limit.
HIKARI-J-BALF4,refractive_index_nd,1.57957,,587.6,manufacturer,HIKARI-AGF-NZHAGEN-MIRROR,nd from .agf NM record.
HIKARI-J-BALF4,abbe_number_vd,53.74283,,587.6,manufacturer,HIKARI-AGF-NZHAGEN-MIRROR,Vd from .agf NM record.
HIKARI-J-BALF4,dPgF,-0.0023,,,manufacturer,HIKARI-AGF-NZHAGEN-MIRROR,.agf ED record (dPgF).
HIKARI-J-BALF4,wl_min_um,0.365015,um,,manufacturer,HIKARI-AGF-NZHAGEN-MIRROR,.agf LD lower wavelength limit.
HIKARI-J-BALF4,wl_max_um,2.05809,um,,manufacturer,HIKARI-AGF-NZHAGEN-MIRROR,.agf LD upper wavelength limit.
HIKARI-J-KF6,refractive_index_nd,1.51742,,587.6,manufacturer,HIKARI-AGF-NZHAGEN-MIRROR,nd from .agf NM record.
HIKARI-J-KF6,abbe_number_vd,52.203782,,587.6,manufacturer,HIKARI-AGF-NZHAGEN-MIRROR,Vd from .agf NM record.
HIKARI-J-KF6,dPgF,0.0011,,,manufacturer,HIKARI-AGF-NZHAGEN-MIRROR,.agf ED record (dPgF).
HIKARI-J-KF6,wl_min_um,0.365015,um,,manufacturer,HIKARI-AGF-NZHAGEN-MIRROR,.agf LD lower wavelength limit.
HIKARI-J-KF6,wl_max_um,2.05809,um,,manufacturer,HIKARI-AGF-NZHAGEN-MIRROR,.agf LD upper wavelength limit.
HIKARI-J-KZFH1,refractive_index_nd,1.61266,,587.6,manufacturer,HIKARI-AGF-NZHAGEN-MIRROR,nd from .agf NM record.
HIKARI-J-KZFH1,abbe_number_vd,44.457955,,587.6,manufacturer,HIKARI-AGF-NZHAGEN-MIRROR,Vd from .agf NM record.
HIKARI-J-KZFH1,dPgF,-0.0058,,,manufacturer,HIKARI-AGF-NZHAGEN-MIRROR,.agf ED record (dPgF).
HIKARI-J-KZFH1,wl_min_um,0.365015,um,,manufacturer,HIKARI-AGF-NZHAGEN-MIRROR,.agf LD lower wavelength limit.
HIKARI-J-KZFH1,wl_max_um,2.05809,um,,manufacturer,HIKARI-AGF-NZHAGEN-MIRROR,.agf LD upper wavelength limit.
HIKARI-J-K5,refractive_index_nd,1.52249,,587.6,manufacturer,HIKARI-AGF-NZHAGEN-MIRROR,nd from .agf NM record.
HIKARI-J-K5,abbe_number_vd,59.213983,,587.6,manufacturer,HIKARI-AGF-NZHAGEN-MIRROR,Vd from .agf NM record.
HIKARI-J-K5,dPgF,-0.001,,,manufacturer,HIKARI-AGF-NZHAGEN-MIRROR,.agf ED record (dPgF).
HIKARI-J-K5,wl_min_um,0.365015,um,,manufacturer,HIKARI-AGF-NZHAGEN-MIRROR,.agf LD lower wavelength limit.
HIKARI-J-K5,wl_max_um,2.05809,um,,manufacturer,HIKARI-AGF-NZHAGEN-MIRROR,.agf LD upper wavelength limit.
HIKARI-J-K3,refractive_index_nd,1.51823,,587.6,manufacturer,HIKARI-AGF-NZHAGEN-MIRROR,nd from .agf NM record.
HIKARI-J-K3,abbe_number_vd,58.816848,,587.6,manufacturer,HIKARI-AGF-NZHAGEN-MIRROR,Vd from .agf NM record.
HIKARI-J-K3,dPgF,-0.0008,,,manufacturer,HIKARI-AGF-NZHAGEN-MIRROR,.agf ED record (dPgF).
HIKARI-J-K3,wl_min_um,0.365015,um,,manufacturer,HIKARI-AGF-NZHAGEN-MIRROR,.agf LD lower wavelength limit.
HIKARI-J-K3,wl_max_um,2.05809,um,,manufacturer,HIKARI-AGF-NZHAGEN-MIRROR,.agf LD upper wavelength limit.
HIKARI-J-BAK4,refractive_index_nd,1.56883,,587.6,manufacturer,HIKARI-AGF-NZHAGEN-MIRROR,nd from .agf NM record.
HIKARI-J-BAK4,abbe_number_vd,56.000795,,587.6,manufacturer,HIKARI-AGF-NZHAGEN-MIRROR,Vd from .agf NM record.
HIKARI-J-BAK4,dPgF,-0.002,,,manufacturer,HIKARI-AGF-NZHAGEN-MIRROR,.agf ED record (dPgF).
HIKARI-J-BAK4,wl_min_um,0.365015,um,,manufacturer,HIKARI-AGF-NZHAGEN-MIRROR,.agf LD lower wavelength limit.
HIKARI-J-BAK4,wl_max_um,2.05809,um,,manufacturer,HIKARI-AGF-NZHAGEN-MIRROR,.agf LD upper wavelength limit.
HIKARI-J-BAK2,refractive_index_nd,1.53996,,587.6,manufacturer,HIKARI-AGF-NZHAGEN-MIRROR,nd from .agf NM record.
HIKARI-J-BAK2,abbe_number_vd,59.523574,,587.6,manufacturer,HIKARI-AGF-NZHAGEN-MIRROR,Vd from .agf NM record.
HIKARI-J-BAK2,dPgF,-0.0008,,,manufacturer,HIKARI-AGF-NZHAGEN-MIRROR,.agf ED record (dPgF).
HIKARI-J-BAK2,wl_min_um,0.365015,um,,manufacturer,HIKARI-AGF-NZHAGEN-MIRROR,.agf LD lower wavelength limit.
HIKARI-J-BAK2,wl_max_um,2.05809,um,,manufacturer,HIKARI-AGF-NZHAGEN-MIRROR,.agf LD upper wavelength limit.
HIKARI-J-BAK1,refractive_index_nd,1.5725,,587.6,manufacturer,HIKARI-AGF-NZHAGEN-MIRROR,nd from .agf NM record.
HIKARI-J-BAK1,abbe_number_vd,57.291343,,587.6,manufacturer,HIKARI-AGF-NZHAGEN-MIRROR,Vd from .agf NM record.
HIKARI-J-BAK1,dPgF,-0.0011,,,manufacturer,HIKARI-AGF-NZHAGEN-MIRROR,.agf ED record (dPgF).
HIKARI-J-BAK1,wl_min_um,0.365015,um,,manufacturer,HIKARI-AGF-NZHAGEN-MIRROR,.agf LD lower wavelength limit.
HIKARI-J-BAK1,wl_max_um,2.05809,um,,manufacturer,HIKARI-AGF-NZHAGEN-MIRROR,.agf LD upper wavelength limit.
HIKARI-J-BK7,refractive_index_nd,1.5168,,587.6,manufacturer,HIKARI-AGF-NZHAGEN-MIRROR,nd from .agf NM record.
HIKARI-J-BK7,abbe_number_vd,63.880667,,587.6,manufacturer,HIKARI-AGF-NZHAGEN-MIRROR,Vd from .agf NM record.
HIKARI-J-BK7,dPgF,-0.0012,,,manufacturer,HIKARI-AGF-NZHAGEN-MIRROR,.agf ED record (dPgF).
HIKARI-J-BK7,wl_min_um,0.365015,um,,manufacturer,HIKARI-AGF-NZHAGEN-MIRROR,.agf LD lower wavelength limit.
HIKARI-J-BK7,wl_max_um,2.05809,um,,manufacturer,HIKARI-AGF-NZHAGEN-MIRROR,.agf LD upper wavelength limit.
HIKARI-J-PSKH1,refractive_index_nd,1.59319,,587.6,manufacturer,HIKARI-AGF-NZHAGEN-MIRROR,nd from .agf NM record.
HIKARI-J-PSKH1,abbe_number_vd,67.900555,,587.6,manufacturer,HIKARI-AGF-NZHAGEN-MIRROR,Vd from .agf NM record.
HIKARI-J-PSKH1,dPgF,0.0135,,,manufacturer,HIKARI-AGF-NZHAGEN-MIRROR,.agf ED record (dPgF).
HIKARI-J-PSKH1,wl_min_um,0.388865,um,,manufacturer,HIKARI-AGF-NZHAGEN-MIRROR,.agf LD lower wavelength limit.
HIKARI-J-PSKH1,wl_max_um,2.05809,um,,manufacturer,HIKARI-AGF-NZHAGEN-MIRROR,.agf LD upper wavelength limit.
HIKARI-J-PSK03,refractive_index_nd,1.603,,587.6,manufacturer,HIKARI-AGF-NZHAGEN-MIRROR,nd from .agf NM record.
HIKARI-J-PSK03,abbe_number_vd,65.441311,,587.6,manufacturer,HIKARI-AGF-NZHAGEN-MIRROR,Vd from .agf NM record.
HIKARI-J-PSK03,dPgF,0.0043,,,manufacturer,HIKARI-AGF-NZHAGEN-MIRROR,.agf ED record (dPgF).
HIKARI-J-PSK03,wl_min_um,0.365015,um,,manufacturer,HIKARI-AGF-NZHAGEN-MIRROR,.agf LD lower wavelength limit.
HIKARI-J-PSK03,wl_max_um,2.05809,um,,manufacturer,HIKARI-AGF-NZHAGEN-MIRROR,.agf LD upper wavelength limit.
HIKARI-J-PSK02,refractive_index_nd,1.618,,587.6,manufacturer,HIKARI-AGF-NZHAGEN-MIRROR,nd from .agf NM record.
HIKARI-J-PSK02,abbe_number_vd,63.339027,,587.6,manufacturer,HIKARI-AGF-NZHAGEN-MIRROR,Vd from .agf NM record.
HIKARI-J-PSK02,dPgF,0.0031,,,manufacturer,HIKARI-AGF-NZHAGEN-MIRROR,.agf ED record (dPgF).
HIKARI-J-PSK02,wl_min_um,0.365015,um,,manufacturer,HIKARI-AGF-NZHAGEN-MIRROR,.agf LD lower wavelength limit.
HIKARI-J-PSK02,wl_max_um,2.05809,um,,manufacturer,HIKARI-AGF-NZHAGEN-MIRROR,.agf LD upper wavelength limit.
HIKARI-J-PKH1,refractive_index_nd,1.5186,,587.6,manufacturer,HIKARI-AGF-NZHAGEN-MIRROR,nd from .agf NM record.
HIKARI-J-PKH1,abbe_number_vd,69.890785,,587.6,manufacturer,HIKARI-AGF-NZHAGEN-MIRROR,Vd from .agf NM record.
HIKARI-J-PKH1,dPgF,0.0047,,,manufacturer,HIKARI-AGF-NZHAGEN-MIRROR,.agf ED record (dPgF).
HIKARI-J-PKH1,wl_min_um,0.365015,um,,manufacturer,HIKARI-AGF-NZHAGEN-MIRROR,.agf LD lower wavelength limit.
HIKARI-J-PKH1,wl_max_um,2.05809,um,,manufacturer,HIKARI-AGF-NZHAGEN-MIRROR,.agf LD upper wavelength limit.
HIKARI-J-FKH2,refractive_index_nd,1.456,,587.6,manufacturer,HIKARI-AGF-NZHAGEN-MIRROR,nd from .agf NM record.
HIKARI-J-FKH2,abbe_number_vd,91.374829,,587.6,manufacturer,HIKARI-AGF-NZHAGEN-MIRROR,Vd from .agf NM record.
HIKARI-J-FKH2,dPgF,0.0431,,,manufacturer,HIKARI-AGF-NZHAGEN-MIRROR,.agf ED record (dPgF).
HIKARI-J-FKH2,wl_min_um,0.365015,um,,manufacturer,HIKARI-AGF-NZHAGEN-MIRROR,.agf LD lower wavelength limit.
HIKARI-J-FKH2,wl_max_um,2.05809,um,,manufacturer,HIKARI-AGF-NZHAGEN-MIRROR,.agf LD upper wavelength limit.
HIKARI-J-FKH1,refractive_index_nd,1.49782,,587.6,manufacturer,HIKARI-AGF-NZHAGEN-MIRROR,nd from .agf NM record.
HIKARI-J-FKH1,abbe_number_vd,82.571305,,587.6,manufacturer,HIKARI-AGF-NZHAGEN-MIRROR,Vd from .agf NM record.
HIKARI-J-FKH1,dPgF,0.0327,,,manufacturer,HIKARI-AGF-NZHAGEN-MIRROR,.agf ED record (dPgF).
HIKARI-J-FKH1,wl_min_um,0.365015,um,,manufacturer,HIKARI-AGF-NZHAGEN-MIRROR,.agf LD lower wavelength limit.
HIKARI-J-FKH1,wl_max_um,2.05809,um,,manufacturer,HIKARI-AGF-NZHAGEN-MIRROR,.agf LD upper wavelength limit.
HIKARI-J-FK01,refractive_index_nd,1.497,,587.6,manufacturer,HIKARI-AGF-NZHAGEN-MIRROR,nd from .agf NM record.
HIKARI-J-FK01,abbe_number_vd,81.730179,,587.6,manufacturer,HIKARI-AGF-NZHAGEN-MIRROR,Vd from .agf NM record.
HIKARI-J-FK01,dPgF,0.0299,,,manufacturer,HIKARI-AGF-NZHAGEN-MIRROR,.agf ED record (dPgF).
HIKARI-J-FK01,wl_min_um,0.365015,um,,manufacturer,HIKARI-AGF-NZHAGEN-MIRROR,.agf LD lower wavelength limit.
HIKARI-J-FK01,wl_max_um,2.05809,um,,manufacturer,HIKARI-AGF-NZHAGEN-MIRROR,.agf LD upper wavelength limit.
HIKARI-J-FK5,refractive_index_nd,1.48749,,587.6,manufacturer,HIKARI-AGF-NZHAGEN-MIRROR,nd from .agf NM record.
HIKARI-J-FK5,abbe_number_vd,70.318793,,587.6,manufacturer,HIKARI-AGF-NZHAGEN-MIRROR,Vd from .agf NM record.
HIKARI-J-FK5,dPgF,0.0027,,,manufacturer,HIKARI-AGF-NZHAGEN-MIRROR,.agf ED record (dPgF).
HIKARI-J-FK5,wl_min_um,0.365015,um,,manufacturer,HIKARI-AGF-NZHAGEN-MIRROR,.agf LD lower wavelength limit.
HIKARI-J-FK5,wl_max_um,2.05809,um,,manufacturer,HIKARI-AGF-NZHAGEN-MIRROR,.agf LD upper wavelength limit.
HIKARI-BAF3,refractive_index_nd,1.58267,,587.6,manufacturer,HIKARI-AGF-NZHAGEN-MIRROR,nd from .agf NM record.
HIKARI-BAF3,abbe_number_vd,46.476929,,587.6,manufacturer,HIKARI-AGF-NZHAGEN-MIRROR,Vd from .agf NM record.
HIKARI-BAF3,glass_code,583465,,,manufacturer,HIKARI-AGF-NZHAGEN-MIRROR,glass code from .agf.
HIKARI-BAF3,dPgF,0.0009,,,manufacturer,HIKARI-AGF-NZHAGEN-MIRROR,.agf ED record (dPgF).
HIKARI-BAF3,wl_min_um,0.4,um,,manufacturer,HIKARI-AGF-NZHAGEN-MIRROR,.agf LD lower wavelength limit.
HIKARI-BAF3,wl_max_um,0.7,um,,manufacturer,HIKARI-AGF-NZHAGEN-MIRROR,.agf LD upper wavelength limit.
HIKARI-BAF4,refractive_index_nd,1.60562,,587.6,manufacturer,HIKARI-AGF-NZHAGEN-MIRROR,nd from .agf NM record.
HIKARI-BAF4,abbe_number_vd,43.767629,,587.6,manufacturer,HIKARI-AGF-NZHAGEN-MIRROR,Vd from .agf NM record.
HIKARI-BAF4,glass_code,606438,,,manufacturer,HIKARI-AGF-NZHAGEN-MIRROR,glass code from .agf.
HIKARI-BAF4,dPgF,0.0009,,,manufacturer,HIKARI-AGF-NZHAGEN-MIRROR,.agf ED record (dPgF).
HIKARI-BAF4,wl_min_um,0.4,um,,manufacturer,HIKARI-AGF-NZHAGEN-MIRROR,.agf LD lower wavelength limit.
HIKARI-BAF4,wl_max_um,0.7,um,,manufacturer,HIKARI-AGF-NZHAGEN-MIRROR,.agf LD upper wavelength limit.
HIKARI-BAF8,refractive_index_nd,1.623741,,587.6,manufacturer,HIKARI-AGF-NZHAGEN-MIRROR,nd from .agf NM record.
HIKARI-BAF8,abbe_number_vd,47.07698,,587.6,manufacturer,HIKARI-AGF-NZHAGEN-MIRROR,Vd from .agf NM record.
HIKARI-BAF8,glass_code,624471,,,manufacturer,HIKARI-AGF-NZHAGEN-MIRROR,glass code from .agf.
HIKARI-BAF8,dPgF,-0.0023,,,manufacturer,HIKARI-AGF-NZHAGEN-MIRROR,.agf ED record (dPgF).
HIKARI-BAF8,wl_min_um,0.4,um,,manufacturer,HIKARI-AGF-NZHAGEN-MIRROR,.agf LD lower wavelength limit.
HIKARI-BAF8,wl_max_um,0.7,um,,manufacturer,HIKARI-AGF-NZHAGEN-MIRROR,.agf LD upper wavelength limit.
HIKARI-BAF10,refractive_index_nd,1.67003,,587.6,manufacturer,HIKARI-AGF-NZHAGEN-MIRROR,nd from .agf NM record.
HIKARI-BAF10,abbe_number_vd,47.049915,,587.6,manufacturer,HIKARI-AGF-NZHAGEN-MIRROR,Vd from .agf NM record.
HIKARI-BAF10,glass_code,670471,,,manufacturer,HIKARI-AGF-NZHAGEN-MIRROR,glass code from .agf.
HIKARI-BAF10,dPgF,-0.0008,,,manufacturer,HIKARI-AGF-NZHAGEN-MIRROR,.agf ED record (dPgF).
HIKARI-BAF10,wl_min_um,0.4,um,,manufacturer,HIKARI-AGF-NZHAGEN-MIRROR,.agf LD lower wavelength limit.
HIKARI-BAF10,wl_max_um,0.7,um,,manufacturer,HIKARI-AGF-NZHAGEN-MIRROR,.agf LD upper wavelength limit.
HIKARI-BAF11,refractive_index_nd,1.66672,,587.6,manufacturer,HIKARI-AGF-NZHAGEN-MIRROR,nd from .agf NM record.
HIKARI-BAF11,abbe_number_vd,48.360121,,587.6,manufacturer,HIKARI-AGF-NZHAGEN-MIRROR,Vd from .agf NM record.
HIKARI-BAF11,glass_code,667484,,,manufacturer,HIKARI-AGF-NZHAGEN-MIRROR,glass code from .agf.
HIKARI-BAF11,dPgF,-0.0009,,,manufacturer,HIKARI-AGF-NZHAGEN-MIRROR,.agf ED record (dPgF).
HIKARI-BAF11,wl_min_um,0.4,um,,manufacturer,HIKARI-AGF-NZHAGEN-MIRROR,.agf LD lower wavelength limit.
HIKARI-BAF11,wl_max_um,0.7,um,,manufacturer,HIKARI-AGF-NZHAGEN-MIRROR,.agf LD upper wavelength limit.
HIKARI-BAK2,refractive_index_nd,1.53996,,587.6,manufacturer,HIKARI-AGF-NZHAGEN-MIRROR,nd from .agf NM record.
HIKARI-BAK2,abbe_number_vd,59.681919,,587.6,manufacturer,HIKARI-AGF-NZHAGEN-MIRROR,Vd from .agf NM record.
HIKARI-BAK2,glass_code,540597,,,manufacturer,HIKARI-AGF-NZHAGEN-MIRROR,glass code from .agf.
HIKARI-BAK2,dPgF,0.0021,,,manufacturer,HIKARI-AGF-NZHAGEN-MIRROR,.agf ED record (dPgF).
HIKARI-BAK2,wl_min_um,0.4,um,,manufacturer,HIKARI-AGF-NZHAGEN-MIRROR,.agf LD lower wavelength limit.
HIKARI-BAK2,wl_max_um,0.7,um,,manufacturer,HIKARI-AGF-NZHAGEN-MIRROR,.agf LD upper wavelength limit.
HIKARI-BAK4,refractive_index_nd,1.568829,,587.6,manufacturer,HIKARI-AGF-NZHAGEN-MIRROR,nd from .agf NM record.
HIKARI-BAK4,abbe_number_vd,56.049408,,587.6,manufacturer,HIKARI-AGF-NZHAGEN-MIRROR,Vd from .agf NM record.
HIKARI-BAK4,glass_code,569560,,,manufacturer,HIKARI-AGF-NZHAGEN-MIRROR,glass code from .agf.
HIKARI-BAK4,dPgF,-0.0033,,,manufacturer,HIKARI-AGF-NZHAGEN-MIRROR,.agf ED record (dPgF).
HIKARI-BAK4,wl_min_um,0.4,um,,manufacturer,HIKARI-AGF-NZHAGEN-MIRROR,.agf LD lower wavelength limit.
HIKARI-BAK4,wl_max_um,0.7,um,,manufacturer,HIKARI-AGF-NZHAGEN-MIRROR,.agf LD upper wavelength limit.
HIKARI-BASF2,refractive_index_nd,1.66446,,587.6,manufacturer,HIKARI-AGF-NZHAGEN-MIRROR,nd from .agf NM record.
HIKARI-BASF2,abbe_number_vd,35.913505,,587.6,manufacturer,HIKARI-AGF-NZHAGEN-MIRROR,Vd from .agf NM record.
HIKARI-BASF2,glass_code,664359,,,manufacturer,HIKARI-AGF-NZHAGEN-MIRROR,glass code from .agf.
HIKARI-BASF2,dPgF,0.0017,,,manufacturer,HIKARI-AGF-NZHAGEN-MIRROR,.agf ED record (dPgF).
HIKARI-BASF2,wl_min_um,0.4,um,,manufacturer,HIKARI-AGF-NZHAGEN-MIRROR,.agf LD lower wavelength limit.
HIKARI-BASF2,wl_max_um,0.7,um,,manufacturer,HIKARI-AGF-NZHAGEN-MIRROR,.agf LD upper wavelength limit.
HIKARI-BASF4,refractive_index_nd,1.65128,,587.6,manufacturer,HIKARI-AGF-NZHAGEN-MIRROR,nd from .agf NM record.
HIKARI-BASF4,abbe_number_vd,38.218241,,587.6,manufacturer,HIKARI-AGF-NZHAGEN-MIRROR,Vd from .agf NM record.
HIKARI-BASF4,glass_code,651382,,,manufacturer,HIKARI-AGF-NZHAGEN-MIRROR,glass code from .agf.
HIKARI-BASF4,dPgF,0.001,,,manufacturer,HIKARI-AGF-NZHAGEN-MIRROR,.agf ED record (dPgF).
HIKARI-BASF4,wl_min_um,0.4,um,,manufacturer,HIKARI-AGF-NZHAGEN-MIRROR,.agf LD lower wavelength limit.
HIKARI-BASF4,wl_max_um,0.7,um,,manufacturer,HIKARI-AGF-NZHAGEN-MIRROR,.agf LD upper wavelength limit.
HIKARI-BASF6,refractive_index_nd,1.667551,,587.6,manufacturer,HIKARI-AGF-NZHAGEN-MIRROR,nd from .agf NM record.
HIKARI-BASF6,abbe_number_vd,42.00945,,587.6,manufacturer,HIKARI-AGF-NZHAGEN-MIRROR,Vd from .agf NM record.
HIKARI-BASF6,glass_code,668420,,,manufacturer,HIKARI-AGF-NZHAGEN-MIRROR,glass code from .agf.
HIKARI-BASF6,dPgF,0.0006,,,manufacturer,HIKARI-AGF-NZHAGEN-MIRROR,.agf ED record (dPgF).
HIKARI-BASF6,wl_min_um,0.4,um,,manufacturer,HIKARI-AGF-NZHAGEN-MIRROR,.agf LD lower wavelength limit.
HIKARI-BASF6,wl_max_um,0.7,um,,manufacturer,HIKARI-AGF-NZHAGEN-MIRROR,.agf LD upper wavelength limit.
HIKARI-BASF7,refractive_index_nd,1.70154,,587.6,manufacturer,HIKARI-AGF-NZHAGEN-MIRROR,nd from .agf NM record.
HIKARI-BASF7,abbe_number_vd,41.166978,,587.6,manufacturer,HIKARI-AGF-NZHAGEN-MIRROR,Vd from .agf NM record.
HIKARI-BASF7,glass_code,702412,,,manufacturer,HIKARI-AGF-NZHAGEN-MIRROR,glass code from .agf.
HIKARI-BASF7,dPgF,-0.0003,,,manufacturer,HIKARI-AGF-NZHAGEN-MIRROR,.agf ED record (dPgF).
HIKARI-BASF7,wl_min_um,0.4,um,,manufacturer,HIKARI-AGF-NZHAGEN-MIRROR,.agf LD lower wavelength limit.
HIKARI-BASF7,wl_max_um,0.7,um,,manufacturer,HIKARI-AGF-NZHAGEN-MIRROR,.agf LD upper wavelength limit.
HIKARI-BASF8,refractive_index_nd,1.723421,,587.6,manufacturer,HIKARI-AGF-NZHAGEN-MIRROR,nd from .agf NM record.
HIKARI-BASF8,abbe_number_vd,37.969147,,587.6,manufacturer,HIKARI-AGF-NZHAGEN-MIRROR,Vd from .agf NM record.
HIKARI-BASF8,glass_code,723380,,,manufacturer,HIKARI-AGF-NZHAGEN-MIRROR,glass code from .agf.
HIKARI-BASF8,dPgF,0.0039,,,manufacturer,HIKARI-AGF-NZHAGEN-MIRROR,.agf ED record (dPgF).
HIKARI-BASF8,wl_min_um,0.4,um,,manufacturer,HIKARI-AGF-NZHAGEN-MIRROR,.agf LD lower wavelength limit.
HIKARI-BASF8,wl_max_um,0.7,um,,manufacturer,HIKARI-AGF-NZHAGEN-MIRROR,.agf LD upper wavelength limit.
HIKARI-BASF12,refractive_index_nd,1.66998,,587.6,manufacturer,HIKARI-AGF-NZHAGEN-MIRROR,nd from .agf NM record.
HIKARI-BASF12,abbe_number_vd,39.233289,,587.6,manufacturer,HIKARI-AGF-NZHAGEN-MIRROR,Vd from .agf NM record.
HIKARI-BASF12,glass_code,670392,,,manufacturer,HIKARI-AGF-NZHAGEN-MIRROR,glass code from .agf.
HIKARI-BASF12,dPgF,0.0002,,,manufacturer,HIKARI-AGF-NZHAGEN-MIRROR,.agf ED record (dPgF).
HIKARI-BASF12,wl_min_um,0.4,um,,manufacturer,HIKARI-AGF-NZHAGEN-MIRROR,.agf LD lower wavelength limit.
HIKARI-BASF12,wl_max_um,0.7,um,,manufacturer,HIKARI-AGF-NZHAGEN-MIRROR,.agf LD upper wavelength limit.
HIKARI-E-BAF3,refractive_index_nd,1.58267,,587.6,manufacturer,HIKARI-AGF-NZHAGEN-MIRROR,nd from .agf NM record.
HIKARI-E-BAF3,abbe_number_vd,46.476921,,587.6,manufacturer,HIKARI-AGF-NZHAGEN-MIRROR,Vd from .agf NM record.
HIKARI-E-BAF3,dPgF,0.0009,,,manufacturer,HIKARI-AGF-NZHAGEN-MIRROR,.agf ED record (dPgF).
HIKARI-E-BAF3,wl_min_um,0.4,um,,manufacturer,HIKARI-AGF-NZHAGEN-MIRROR,.agf LD lower wavelength limit.
HIKARI-E-BAF3,wl_max_um,0.7,um,,manufacturer,HIKARI-AGF-NZHAGEN-MIRROR,.agf LD upper wavelength limit.
HIKARI-E-BAF4,refractive_index_nd,1.60562,,587.6,manufacturer,HIKARI-AGF-NZHAGEN-MIRROR,nd from .agf NM record.
HIKARI-E-BAF4,abbe_number_vd,43.767613,,587.6,manufacturer,HIKARI-AGF-NZHAGEN-MIRROR,Vd from .agf NM record.
HIKARI-E-BAF4,dPgF,0.0009,,,manufacturer,HIKARI-AGF-NZHAGEN-MIRROR,.agf ED record (dPgF).
HIKARI-E-BAF4,wl_min_um,0.4,um,,manufacturer,HIKARI-AGF-NZHAGEN-MIRROR,.agf LD lower wavelength limit.
HIKARI-E-BAF4,wl_max_um,0.7,um,,manufacturer,HIKARI-AGF-NZHAGEN-MIRROR,.agf LD upper wavelength limit.
HIKARI-E-BAF8,refractive_index_nd,1.62374,,587.6,manufacturer,HIKARI-AGF-NZHAGEN-MIRROR,nd from .agf NM record.
HIKARI-E-BAF8,abbe_number_vd,47.044346,,587.6,manufacturer,HIKARI-AGF-NZHAGEN-MIRROR,Vd from .agf NM record.
HIKARI-E-BAF8,glass_code,624470,,,manufacturer,HIKARI-AGF-NZHAGEN-MIRROR,glass code from .agf.
HIKARI-E-BAF8,dPgF,-0.0031,,,manufacturer,HIKARI-AGF-NZHAGEN-MIRROR,.agf ED record (dPgF).
HIKARI-E-BAF8,wl_min_um,0.4,um,,manufacturer,HIKARI-AGF-NZHAGEN-MIRROR,.agf LD lower wavelength limit.
HIKARI-E-BAF8,wl_max_um,0.7,um,,manufacturer,HIKARI-AGF-NZHAGEN-MIRROR,.agf LD upper wavelength limit.
HIKARI-E-BAF10,refractive_index_nd,1.670029,,587.6,manufacturer,HIKARI-AGF-NZHAGEN-MIRROR,nd from .agf NM record.
HIKARI-E-BAF10,abbe_number_vd,47.236541,,587.6,manufacturer,HIKARI-AGF-NZHAGEN-MIRROR,Vd from .agf NM record.
HIKARI-E-BAF10,glass_code,670472,,,manufacturer,HIKARI-AGF-NZHAGEN-MIRROR,glass code from .agf.
HIKARI-E-BAF10,dPgF,-0.0022,,,manufacturer,HIKARI-AGF-NZHAGEN-MIRROR,.agf ED record (dPgF).
HIKARI-E-BAF10,wl_min_um,0.4,um,,manufacturer,HIKARI-AGF-NZHAGEN-MIRROR,.agf LD lower wavelength limit.
HIKARI-E-BAF10,wl_max_um,0.7,um,,manufacturer,HIKARI-AGF-NZHAGEN-MIRROR,.agf LD upper wavelength limit.
HIKARI-E-BAF11,refractive_index_nd,1.666718,,587.6,manufacturer,HIKARI-AGF-NZHAGEN-MIRROR,nd from .agf NM record.
HIKARI-E-BAF11,abbe_number_vd,48.315694,,587.6,manufacturer,HIKARI-AGF-NZHAGEN-MIRROR,Vd from .agf NM record.
HIKARI-E-BAF11,dPgF,-0.0028,,,manufacturer,HIKARI-AGF-NZHAGEN-MIRROR,.agf ED record (dPgF).
HIKARI-E-BAF11,wl_min_um,0.4,um,,manufacturer,HIKARI-AGF-NZHAGEN-MIRROR,.agf LD lower wavelength limit.
HIKARI-E-BAF11,wl_max_um,0.7,um,,manufacturer,HIKARI-AGF-NZHAGEN-MIRROR,.agf LD upper wavelength limit.
HIKARI-E-BAF12,refractive_index_nd,1.6393,,587.6,manufacturer,HIKARI-AGF-NZHAGEN-MIRROR,nd from .agf NM record.
HIKARI-E-BAF12,abbe_number_vd,44.882939,,587.6,manufacturer,HIKARI-AGF-NZHAGEN-MIRROR,Vd from .agf NM record.
HIKARI-E-BAF12,glass_code,639449,,,manufacturer,HIKARI-AGF-NZHAGEN-MIRROR,glass code from .agf.
HIKARI-E-BAF12,dPgF,-0.0007,,,manufacturer,HIKARI-AGF-NZHAGEN-MIRROR,.agf ED record (dPgF).
HIKARI-E-BAF12,wl_min_um,0.4,um,,manufacturer,HIKARI-AGF-NZHAGEN-MIRROR,.agf LD lower wavelength limit.
HIKARI-E-BAF12,wl_max_um,0.7,um,,manufacturer,HIKARI-AGF-NZHAGEN-MIRROR,.agf LD upper wavelength limit.
HIKARI-E-BAK1,refractive_index_nd,1.5725,,587.6,manufacturer,HIKARI-AGF-NZHAGEN-MIRROR,nd from .agf NM record.
HIKARI-E-BAK1,abbe_number_vd,57.738955,,587.6,manufacturer,HIKARI-AGF-NZHAGEN-MIRROR,Vd from .agf NM record.
HIKARI-E-BAK1,glass_code,572577,,,manufacturer,HIKARI-AGF-NZHAGEN-MIRROR,glass code from .agf.
HIKARI-E-BAK1,dPgF,0.0003,,,manufacturer,HIKARI-AGF-NZHAGEN-MIRROR,.agf ED record (dPgF).
HIKARI-E-BAK1,wl_min_um,0.4,um,,manufacturer,HIKARI-AGF-NZHAGEN-MIRROR,.agf LD lower wavelength limit.
HIKARI-E-BAK1,wl_max_um,0.7,um,,manufacturer,HIKARI-AGF-NZHAGEN-MIRROR,.agf LD upper wavelength limit.
HIKARI-E-BAK2,refractive_index_nd,1.539956,,587.6,manufacturer,HIKARI-AGF-NZHAGEN-MIRROR,nd from .agf NM record.
HIKARI-E-BAK2,abbe_number_vd,59.455634,,587.6,manufacturer,HIKARI-AGF-NZHAGEN-MIRROR,Vd from .agf NM record.
HIKARI-E-BAK2,glass_code,540595,,,manufacturer,HIKARI-AGF-NZHAGEN-MIRROR,glass code from .agf.
HIKARI-E-BAK2,dPgF,-0.0004,,,manufacturer,HIKARI-AGF-NZHAGEN-MIRROR,.agf ED record (dPgF).
HIKARI-E-BAK2,wl_min_um,0.4,um,,manufacturer,HIKARI-AGF-NZHAGEN-MIRROR,.agf LD lower wavelength limit.
HIKARI-E-BAK2,wl_max_um,0.7,um,,manufacturer,HIKARI-AGF-NZHAGEN-MIRROR,.agf LD upper wavelength limit.
HIKARI-E-BAK4,refractive_index_nd,1.568832,,587.6,manufacturer,HIKARI-AGF-NZHAGEN-MIRROR,nd from .agf NM record.
HIKARI-E-BAK4,abbe_number_vd,56.338294,,587.6,manufacturer,HIKARI-AGF-NZHAGEN-MIRROR,Vd from .agf NM record.
HIKARI-E-BAK4,glass_code,569563,,,manufacturer,HIKARI-AGF-NZHAGEN-MIRROR,glass code from .agf.
HIKARI-E-BAK4,dPgF,-0.001,,,manufacturer,HIKARI-AGF-NZHAGEN-MIRROR,.agf ED record (dPgF).
HIKARI-E-BAK4,wl_min_um,0.4,um,,manufacturer,HIKARI-AGF-NZHAGEN-MIRROR,.agf LD lower wavelength limit.
HIKARI-E-BAK4,wl_max_um,0.7,um,,manufacturer,HIKARI-AGF-NZHAGEN-MIRROR,.agf LD upper wavelength limit.
HIKARI-E-BALF4,refractive_index_nd,1.57957,,587.6,manufacturer,HIKARI-AGF-NZHAGEN-MIRROR,nd from .agf NM record.
HIKARI-E-BALF4,abbe_number_vd,53.711462,,587.6,manufacturer,HIKARI-AGF-NZHAGEN-MIRROR,Vd from .agf NM record.
HIKARI-E-BALF4,glass_code,580537,,,manufacturer,HIKARI-AGF-NZHAGEN-MIRROR,glass code from .agf.
HIKARI-E-BALF4,dPgF,-0.0011,,,manufacturer,HIKARI-AGF-NZHAGEN-MIRROR,.agf ED record (dPgF).
HIKARI-E-BALF4,wl_min_um,0.4,um,,manufacturer,HIKARI-AGF-NZHAGEN-MIRROR,.agf LD lower wavelength limit.
HIKARI-E-BALF4,wl_max_um,0.7,um,,manufacturer,HIKARI-AGF-NZHAGEN-MIRROR,.agf LD upper wavelength limit.
