Repository: br24563/Glass-Match

# GlassMatch
Open-source optical glass selection, comparison, and material database.
**2,959 materials · 18 source collections · 364 traceable sources** · data
version pinned by [`MANIFEST.json`](data/normalized/MANIFEST.json) ·
[how the data is validated](docs/VALIDATION.md) — search,
rank, compare, and inspect provenance for oxide glasses, crystals, IR
materials, polymers, and moldables.
> Screenshots captured from a live run (`start.bat`); regenerate with
> `python scripts/capture_screenshots.py` (needs `pip install playwright` and a
> local Microsoft Edge install).

File: data/normalized/properties.csv (part 21 of 41)
glass_id,property,value,unit,reference_wavelength_nm,data_type,source_id,notes
HIKARI-E-BASF2,refractive_index_nd,1.66446,,587.6,manufacturer,HIKARI-AGF-NZHAGEN-MIRROR,nd from .agf NM record.
HIKARI-E-BASF2,abbe_number_vd,35.9135,,587.6,manufacturer,HIKARI-AGF-NZHAGEN-MIRROR,Vd from .agf NM record.
HIKARI-E-BASF2,dPgF,0.0017,,,manufacturer,HIKARI-AGF-NZHAGEN-MIRROR,.agf ED record (dPgF).
HIKARI-E-BASF2,wl_min_um,0.4,um,,manufacturer,HIKARI-AGF-NZHAGEN-MIRROR,.agf LD lower wavelength limit.
HIKARI-E-BASF2,wl_max_um,0.7,um,,manufacturer,HIKARI-AGF-NZHAGEN-MIRROR,.agf LD upper wavelength limit.
HIKARI-E-BASF6,refractive_index_nd,1.667551,,587.6,manufacturer,HIKARI-AGF-NZHAGEN-MIRROR,nd from .agf NM record.
HIKARI-E-BASF6,abbe_number_vd,41.964323,,587.6,manufacturer,HIKARI-AGF-NZHAGEN-MIRROR,Vd from .agf NM record.
HIKARI-E-BASF6,dPgF,0.0003,,,manufacturer,HIKARI-AGF-NZHAGEN-MIRROR,.agf ED record (dPgF).
HIKARI-E-BASF6,wl_min_um,0.4,um,,manufacturer,HIKARI-AGF-NZHAGEN-MIRROR,.agf LD lower wavelength limit.
HIKARI-E-BASF6,wl_max_um,0.7,um,,manufacturer,HIKARI-AGF-NZHAGEN-MIRROR,.agf LD upper wavelength limit.
HIKARI-E-BASF7,refractive_index_nd,1.70154,,587.6,manufacturer,HIKARI-AGF-NZHAGEN-MIRROR,nd from .agf NM record.
HIKARI-E-BASF7,abbe_number_vd,41.166985,,587.6,manufacturer,HIKARI-AGF-NZHAGEN-MIRROR,Vd from .agf NM record.
HIKARI-E-BASF7,dPgF,-0.0003,,,manufacturer,HIKARI-AGF-NZHAGEN-MIRROR,.agf ED record (dPgF).
HIKARI-E-BASF7,wl_min_um,0.4,um,,manufacturer,HIKARI-AGF-NZHAGEN-MIRROR,.agf LD lower wavelength limit.
HIKARI-E-BASF7,wl_max_um,0.7,um,,manufacturer,HIKARI-AGF-NZHAGEN-MIRROR,.agf LD upper wavelength limit.
HIKARI-E-BASF8,refractive_index_nd,1.72342,,587.6,manufacturer,HIKARI-AGF-NZHAGEN-MIRROR,nd from .agf NM record.
HIKARI-E-BASF8,abbe_number_vd,37.950657,,587.6,manufacturer,HIKARI-AGF-NZHAGEN-MIRROR,Vd from .agf NM record.
HIKARI-E-BASF8,dPgF,0.0028,,,manufacturer,HIKARI-AGF-NZHAGEN-MIRROR,.agf ED record (dPgF).
HIKARI-E-BASF8,wl_min_um,0.4,um,,manufacturer,HIKARI-AGF-NZHAGEN-MIRROR,.agf LD lower wavelength limit.
HIKARI-E-BASF8,wl_max_um,0.7,um,,manufacturer,HIKARI-AGF-NZHAGEN-MIRROR,.agf LD upper wavelength limit.
HIKARI-E-BK7,refractive_index_nd,1.5168,,587.6,manufacturer,HIKARI-AGF-NZHAGEN-MIRROR,nd from .agf NM record.
HIKARI-E-BK7,abbe_number_vd,64.108694,,587.6,manufacturer,HIKARI-AGF-NZHAGEN-MIRROR,Vd from .agf NM record.
HIKARI-E-BK7,glass_code,517641,,,manufacturer,HIKARI-AGF-NZHAGEN-MIRROR,glass code from .agf.
HIKARI-E-BK7,dPgF,-0.0011,,,manufacturer,HIKARI-AGF-NZHAGEN-MIRROR,.agf ED record (dPgF).
HIKARI-E-BK7,wl_min_um,0.4,um,,manufacturer,HIKARI-AGF-NZHAGEN-MIRROR,.agf LD lower wavelength limit.
HIKARI-E-BK7,wl_max_um,0.7,um,,manufacturer,HIKARI-AGF-NZHAGEN-MIRROR,.agf LD upper wavelength limit.
HIKARI-E-F1,refractive_index_nd,1.625882,,587.6,manufacturer,HIKARI-AGF-NZHAGEN-MIRROR,nd from .agf NM record.
HIKARI-E-F1,abbe_number_vd,35.649694,,587.6,manufacturer,HIKARI-AGF-NZHAGEN-MIRROR,Vd from .agf NM record.
HIKARI-E-F1,dPgF,0.0006,,,manufacturer,HIKARI-AGF-NZHAGEN-MIRROR,.agf ED record (dPgF).
HIKARI-E-F1,wl_min_um,0.4,um,,manufacturer,HIKARI-AGF-NZHAGEN-MIRROR,.agf LD lower wavelength limit.
HIKARI-E-F1,wl_max_um,0.7,um,,manufacturer,HIKARI-AGF-NZHAGEN-MIRROR,.agf LD upper wavelength limit.
HIKARI-E-F2,refractive_index_nd,1.620041,,587.6,manufacturer,HIKARI-AGF-NZHAGEN-MIRROR,nd from .agf NM record.
HIKARI-E-F2,abbe_number_vd,36.258938,,587.6,manufacturer,HIKARI-AGF-NZHAGEN-MIRROR,Vd from .agf NM record.
HIKARI-E-F2,glass_code,620363,,,manufacturer,HIKARI-AGF-NZHAGEN-MIRROR,glass code from .agf.
HIKARI-E-F2,dPgF,0.0045,,,manufacturer,HIKARI-AGF-NZHAGEN-MIRROR,.agf ED record (dPgF).
HIKARI-E-F2,wl_min_um,0.4,um,,manufacturer,HIKARI-AGF-NZHAGEN-MIRROR,.agf LD lower wavelength limit.
HIKARI-E-F2,wl_max_um,0.7,um,,manufacturer,HIKARI-AGF-NZHAGEN-MIRROR,.agf LD upper wavelength limit.
HIKARI-E-F2,refractive_index_nd,1.620041,,587.6,manufacturer,HIKARI-AGF-NZHAGEN-MIRROR,nd from .agf NM record.
HIKARI-E-F2,abbe_number_vd,36.258932,,587.6,manufacturer,HIKARI-AGF-NZHAGEN-MIRROR,Vd from .agf NM record.
HIKARI-E-F2,glass_code,620363,,,manufacturer,HIKARI-AGF-NZHAGEN-MIRROR,glass code from .agf.
HIKARI-E-F2,dPgF,0.0045,,,manufacturer,HIKARI-AGF-NZHAGEN-MIRROR,.agf ED record (dPgF).
HIKARI-E-F2,wl_min_um,0.4,um,,manufacturer,HIKARI-AGF-NZHAGEN-MIRROR,.agf LD lower wavelength limit.
HIKARI-E-F2,wl_max_um,0.7,um,,manufacturer,HIKARI-AGF-NZHAGEN-MIRROR,.agf LD upper wavelength limit.
HIKARI-E-F3,refractive_index_nd,1.61293,,587.6,manufacturer,HIKARI-AGF-NZHAGEN-MIRROR,nd from .agf NM record.
HIKARI-E-F3,abbe_number_vd,36.996203,,587.6,manufacturer,HIKARI-AGF-NZHAGEN-MIRROR,Vd from .agf NM record.
HIKARI-E-F3,dPgF,-0.0004,,,manufacturer,HIKARI-AGF-NZHAGEN-MIRROR,.agf ED record (dPgF).
HIKARI-E-F3,wl_min_um,0.4,um,,manufacturer,HIKARI-AGF-NZHAGEN-MIRROR,.agf LD lower wavelength limit.
HIKARI-E-F3,wl_max_um,0.7,um,,manufacturer,HIKARI-AGF-NZHAGEN-MIRROR,.agf LD upper wavelength limit.
HIKARI-E-F5,refractive_index_nd,1.60342,,587.6,manufacturer,HIKARI-AGF-NZHAGEN-MIRROR,nd from .agf NM record.
HIKARI-E-F5,abbe_number_vd,38.012852,,587.6,manufacturer,HIKARI-AGF-NZHAGEN-MIRROR,Vd from .agf NM record.
HIKARI-E-F5,glass_code,603380,,,manufacturer,HIKARI-AGF-NZHAGEN-MIRROR,glass code from .agf.
HIKARI-E-F5,dPgF,0.0026,,,manufacturer,HIKARI-AGF-NZHAGEN-MIRROR,.agf ED record (dPgF).
HIKARI-E-F5,wl_min_um,0.4,um,,manufacturer,HIKARI-AGF-NZHAGEN-MIRROR,.agf LD lower wavelength limit.
HIKARI-E-F5,wl_max_um,0.7,um,,manufacturer,HIKARI-AGF-NZHAGEN-MIRROR,.agf LD upper wavelength limit.
HIKARI-E-F8,refractive_index_nd,1.59551,,587.6,manufacturer,HIKARI-AGF-NZHAGEN-MIRROR,nd from .agf NM record.
HIKARI-E-F8,abbe_number_vd,39.216011,,587.6,manufacturer,HIKARI-AGF-NZHAGEN-MIRROR,Vd from .agf NM record.
HIKARI-E-F8,dPgF,-0.0009,,,manufacturer,HIKARI-AGF-NZHAGEN-MIRROR,.agf ED record (dPgF).
HIKARI-E-F8,wl_min_um,0.4,um,,manufacturer,HIKARI-AGF-NZHAGEN-MIRROR,.agf LD lower wavelength limit.
HIKARI-E-F8,wl_max_um,0.7,um,,manufacturer,HIKARI-AGF-NZHAGEN-MIRROR,.agf LD upper wavelength limit.
HIKARI-E-F16,refractive_index_nd,1.592701,,587.6,manufacturer,HIKARI-AGF-NZHAGEN-MIRROR,nd from .agf NM record.
HIKARI-E-F16,abbe_number_vd,35.298957,,587.6,manufacturer,HIKARI-AGF-NZHAGEN-MIRROR,Vd from .agf NM record.
HIKARI-E-F16,dPgF,0.0079,,,manufacturer,HIKARI-AGF-NZHAGEN-MIRROR,.agf ED record (dPgF).
HIKARI-E-F16,wl_min_um,0.4,um,,manufacturer,HIKARI-AGF-NZHAGEN-MIRROR,.agf LD lower wavelength limit.
HIKARI-E-F16,wl_max_um,0.7,um,,manufacturer,HIKARI-AGF-NZHAGEN-MIRROR,.agf LD upper wavelength limit.
HIKARI-E-FK01,refractive_index_nd,1.497,,587.6,manufacturer,HIKARI-AGF-NZHAGEN-MIRROR,nd from .agf NM record.
HIKARI-E-FK01,abbe_number_vd,81.629798,,587.6,manufacturer,HIKARI-AGF-NZHAGEN-MIRROR,Vd from .agf NM record.
HIKARI-E-FK01,glass_code,497816,,,manufacturer,HIKARI-AGF-NZHAGEN-MIRROR,glass code from .agf.
HIKARI-E-FK01,dPgF,0.0299,,,manufacturer,HIKARI-AGF-NZHAGEN-MIRROR,.agf ED record (dPgF).
HIKARI-E-FK01,wl_min_um,0.4,um,,manufacturer,HIKARI-AGF-NZHAGEN-MIRROR,.agf LD lower wavelength limit.
HIKARI-E-FK01,wl_max_um,0.7,um,,manufacturer,HIKARI-AGF-NZHAGEN-MIRROR,.agf LD upper wavelength limit.
HIKARI-E-FK5,refractive_index_nd,1.48749,,587.6,manufacturer,HIKARI-AGF-NZHAGEN-MIRROR,nd from .agf NM record.
HIKARI-E-FK5,abbe_number_vd,70.406429,,587.6,manufacturer,HIKARI-AGF-NZHAGEN-MIRROR,Vd from .agf NM record.
HIKARI-E-FK5,glass_code,487704,,,manufacturer,HIKARI-AGF-NZHAGEN-MIRROR,glass code from .agf.
HIKARI-E-FK5,dPgF,0.0027,,,manufacturer,HIKARI-AGF-NZHAGEN-MIRROR,.agf ED record (dPgF).
HIKARI-E-FK5,wl_min_um,0.4,um,,manufacturer,HIKARI-AGF-NZHAGEN-MIRROR,.agf LD lower wavelength limit.
HIKARI-E-FK5,wl_max_um,0.7,um,,manufacturer,HIKARI-AGF-NZHAGEN-MIRROR,.agf LD upper wavelength limit.
HIKARI-E-FKH1,refractive_index_nd,1.49782,,587.6,manufacturer,HIKARI-AGF-NZHAGEN-MIRROR,nd from .agf NM record.
HIKARI-E-FKH1,abbe_number_vd,82.515656,,587.6,manufacturer,HIKARI-AGF-NZHAGEN-MIRROR,Vd from .agf NM record.
HIKARI-E-FKH1,glass_code,498825,,,manufacturer,HIKARI-AGF-NZHAGEN-MIRROR,glass code from .agf.
HIKARI-E-FKH1,dPgF,0.0331,,,manufacturer,HIKARI-AGF-NZHAGEN-MIRROR,.agf ED record (dPgF).
HIKARI-E-FKH1,wl_min_um,0.4,um,,manufacturer,HIKARI-AGF-NZHAGEN-MIRROR,.agf LD lower wavelength limit.
HIKARI-E-FKH1,wl_max_um,0.7,um,,manufacturer,HIKARI-AGF-NZHAGEN-MIRROR,.agf LD upper wavelength limit.
HIKARI-E-FKH2,refractive_index_nd,1.456,,587.6,manufacturer,HIKARI-AGF-NZHAGEN-MIRROR,nd from .agf NM record.
HIKARI-E-FKH2,abbe_number_vd,91.320735,,587.6,manufacturer,HIKARI-AGF-NZHAGEN-MIRROR,Vd from .agf NM record.
HIKARI-E-FKH2,dPgF,0.0435,,,manufacturer,HIKARI-AGF-NZHAGEN-MIRROR,.agf ED record (dPgF).
HIKARI-E-FKH2,wl_min_um,0.4,um,,manufacturer,HIKARI-AGF-NZHAGEN-MIRROR,.agf LD lower wavelength limit.
HIKARI-E-FKH2,wl_max_um,0.7,um,,manufacturer,HIKARI-AGF-NZHAGEN-MIRROR,.agf LD upper wavelength limit.
HIKARI-E-K3,refractive_index_nd,1.518229,,587.6,manufacturer,HIKARI-AGF-NZHAGEN-MIRROR,nd from .agf NM record.
HIKARI-E-K3,abbe_number_vd,58.93364,,587.6,manufacturer,HIKARI-AGF-NZHAGEN-MIRROR,Vd from .agf NM record.
HIKARI-E-K3,dPgF,0.0004,,,manufacturer,HIKARI-AGF-NZHAGEN-MIRROR,.agf ED record (dPgF).
HIKARI-E-K3,wl_min_um,0.4,um,,manufacturer,HIKARI-AGF-NZHAGEN-MIRROR,.agf LD lower wavelength limit.
HIKARI-E-K3,wl_max_um,0.7,um,,manufacturer,HIKARI-AGF-NZHAGEN-MIRROR,.agf LD upper wavelength limit.
HIKARI-E-K5,refractive_index_nd,1.52249,,587.6,manufacturer,HIKARI-AGF-NZHAGEN-MIRROR,nd from .agf NM record.
HIKARI-E-K5,abbe_number_vd,59.731259,,587.6,manufacturer,HIKARI-AGF-NZHAGEN-MIRROR,Vd from .agf NM record.
HIKARI-E-K5,glass_code,522597,,,manufacturer,HIKARI-AGF-NZHAGEN-MIRROR,glass code from .agf.
HIKARI-E-K5,dPgF,0.0026,,,manufacturer,HIKARI-AGF-NZHAGEN-MIRROR,.agf ED record (dPgF).
HIKARI-E-K5,wl_min_um,0.4,um,,manufacturer,HIKARI-AGF-NZHAGEN-MIRROR,.agf LD lower wavelength limit.
HIKARI-E-K5,wl_max_um,0.7,um,,manufacturer,HIKARI-AGF-NZHAGEN-MIRROR,.agf LD upper wavelength limit.
HIKARI-E-KF6,refractive_index_nd,1.51742,,587.6,manufacturer,HIKARI-AGF-NZHAGEN-MIRROR,nd from .agf NM record.
HIKARI-E-KF6,abbe_number_vd,52.304664,,587.6,manufacturer,HIKARI-AGF-NZHAGEN-MIRROR,Vd from .agf NM record.
HIKARI-E-KF6,dPgF,-0.0007,,,manufacturer,HIKARI-AGF-NZHAGEN-MIRROR,.agf ED record (dPgF).
HIKARI-E-KF6,wl_min_um,0.4,um,,manufacturer,HIKARI-AGF-NZHAGEN-MIRROR,.agf LD lower wavelength limit.
HIKARI-E-KF6,wl_max_um,0.7,um,,manufacturer,HIKARI-AGF-NZHAGEN-MIRROR,.agf LD upper wavelength limit.
HIKARI-E-KZFH1,refractive_index_nd,1.61266,,587.6,manufacturer,HIKARI-AGF-NZHAGEN-MIRROR,nd from .agf NM record.
HIKARI-E-KZFH1,abbe_number_vd,44.461379,,587.6,manufacturer,HIKARI-AGF-NZHAGEN-MIRROR,Vd from .agf NM record.
HIKARI-E-KZFH1,dPgF,-0.005,,,manufacturer,HIKARI-AGF-NZHAGEN-MIRROR,.agf ED record (dPgF).
HIKARI-E-KZFH1,wl_min_um,0.4,um,,manufacturer,HIKARI-AGF-NZHAGEN-MIRROR,.agf LD lower wavelength limit.
HIKARI-E-KZFH1,wl_max_um,0.7,um,,manufacturer,HIKARI-AGF-NZHAGEN-MIRROR,.agf LD upper wavelength limit.
HIKARI-E-LAF01,refractive_index_nd,1.699998,,587.6,manufacturer,HIKARI-AGF-NZHAGEN-MIRROR,nd from .agf NM record.
HIKARI-E-LAF01,abbe_number_vd,48.078853,,587.6,manufacturer,HIKARI-AGF-NZHAGEN-MIRROR,Vd from .agf NM record.
HIKARI-E-LAF01,glass_code,700481,,,manufacturer,HIKARI-AGF-NZHAGEN-MIRROR,glass code from .agf.
HIKARI-E-LAF01,dPgF,-0.0043,,,manufacturer,HIKARI-AGF-NZHAGEN-MIRROR,.agf ED record (dPgF).
HIKARI-E-LAF01,wl_min_um,0.4,um,,manufacturer,HIKARI-AGF-NZHAGEN-MIRROR,.agf LD lower wavelength limit.
HIKARI-E-LAF01,wl_max_um,0.7,um,,manufacturer,HIKARI-AGF-NZHAGEN-MIRROR,.agf LD upper wavelength limit.
HIKARI-E-LAF02,refractive_index_nd,1.72,,587.6,manufacturer,HIKARI-AGF-NZHAGEN-MIRROR,nd from .agf NM record.
HIKARI-E-LAF02,abbe_number_vd,43.683353,,587.6,manufacturer,HIKARI-AGF-NZHAGEN-MIRROR,Vd from .agf NM record.
HIKARI-E-LAF02,glass_code,720437,,,manufacturer,HIKARI-AGF-NZHAGEN-MIRROR,glass code from .agf.
HIKARI-E-LAF02,dPgF,-0.0014,,,manufacturer,HIKARI-AGF-NZHAGEN-MIRROR,.agf ED record (dPgF).
HIKARI-E-LAF02,wl_min_um,0.4,um,,manufacturer,HIKARI-AGF-NZHAGEN-MIRROR,.agf LD lower wavelength limit.
HIKARI-E-LAF02,wl_max_um,0.7,um,,manufacturer,HIKARI-AGF-NZHAGEN-MIRROR,.agf LD upper wavelength limit.
HIKARI-E-LAF2,refractive_index_nd,1.743997,,587.6,manufacturer,HIKARI-AGF-NZHAGEN-MIRROR,nd from .agf NM record.
HIKARI-E-LAF2,abbe_number_vd,44.786312,,587.6,manufacturer,HIKARI-AGF-NZHAGEN-MIRROR,Vd from .agf NM record.
HIKARI-E-LAF2,glass_code,744448,,,manufacturer,HIKARI-AGF-NZHAGEN-MIRROR,glass code from .agf.
HIKARI-E-LAF2,dPgF,-0.0037,,,manufacturer,HIKARI-AGF-NZHAGEN-MIRROR,.agf ED record (dPgF).
HIKARI-E-LAF2,wl_min_um,0.4,um,,manufacturer,HIKARI-AGF-NZHAGEN-MIRROR,.agf LD lower wavelength limit.
HIKARI-E-LAF2,wl_max_um,0.7,um,,manufacturer,HIKARI-AGF-NZHAGEN-MIRROR,.agf LD upper wavelength limit.
HIKARI-E-LAF3,refractive_index_nd,1.717004,,587.6,manufacturer,HIKARI-AGF-NZHAGEN-MIRROR,nd from .agf NM record.
HIKARI-E-LAF3,abbe_number_vd,47.933096,,587.6,manufacturer,HIKARI-AGF-NZHAGEN-MIRROR,Vd from .agf NM record.
HIKARI-E-LAF3,glass_code,717479,,,manufacturer,HIKARI-AGF-NZHAGEN-MIRROR,glass code from .agf.
HIKARI-E-LAF3,dPgF,-0.0033,,,manufacturer,HIKARI-AGF-NZHAGEN-MIRROR,.agf ED record (dPgF).
HIKARI-E-LAF3,wl_min_um,0.4,um,,manufacturer,HIKARI-AGF-NZHAGEN-MIRROR,.agf LD lower wavelength limit.
HIKARI-E-LAF3,wl_max_um,0.7,um,,manufacturer,HIKARI-AGF-NZHAGEN-MIRROR,.agf LD upper wavelength limit.
HIKARI-E-LAF04,refractive_index_nd,1.756998,,587.6,manufacturer,HIKARI-AGF-NZHAGEN-MIRROR,nd from .agf NM record.
HIKARI-E-LAF04,abbe_number_vd,47.826989,,587.6,manufacturer,HIKARI-AGF-NZHAGEN-MIRROR,Vd from .agf NM record.
HIKARI-E-LAF04,glass_code,757478,,,manufacturer,HIKARI-AGF-NZHAGEN-MIRROR,glass code from .agf.
HIKARI-E-LAF04,dPgF,-0.0074,,,manufacturer,HIKARI-AGF-NZHAGEN-MIRROR,.agf ED record (dPgF).
HIKARI-E-LAF04,wl_min_um,0.4,um,,manufacturer,HIKARI-AGF-NZHAGEN-MIRROR,.agf LD lower wavelength limit.
HIKARI-E-LAF04,wl_max_um,0.7,um,,manufacturer,HIKARI-AGF-NZHAGEN-MIRROR,.agf LD upper wavelength limit.
HIKARI-E-LAF05,refractive_index_nd,1.762001,,587.6,manufacturer,HIKARI-AGF-NZHAGEN-MIRROR,nd from .agf NM record.
HIKARI-E-LAF05,abbe_number_vd,40.107044,,587.6,manufacturer,HIKARI-AGF-NZHAGEN-MIRROR,Vd from .agf NM record.
HIKARI-E-LAF05,glass_code,762401,,,manufacturer,HIKARI-AGF-NZHAGEN-MIRROR,glass code from .agf.
HIKARI-E-LAF05,dPgF,-0.0005,,,manufacturer,HIKARI-AGF-NZHAGEN-MIRROR,.agf ED record (dPgF).
HIKARI-E-LAF05,wl_min_um,0.4,um,,manufacturer,HIKARI-AGF-NZHAGEN-MIRROR,.agf LD lower wavelength limit.
HIKARI-E-LAF05,wl_max_um,0.7,um,,manufacturer,HIKARI-AGF-NZHAGEN-MIRROR,.agf LD upper wavelength limit.
HIKARI-E-LAF7,refractive_index_nd,1.749497,,587.6,manufacturer,HIKARI-AGF-NZHAGEN-MIRROR,nd from .agf NM record.
HIKARI-E-LAF7,abbe_number_vd,35.281419,,587.6,manufacturer,HIKARI-AGF-NZHAGEN-MIRROR,Vd from .agf NM record.
HIKARI-E-LAF7,glass_code,749353,,,manufacturer,HIKARI-AGF-NZHAGEN-MIRROR,glass code from .agf.
HIKARI-E-LAF7,dPgF,0.0019,,,manufacturer,HIKARI-AGF-NZHAGEN-MIRROR,.agf ED record (dPgF).
HIKARI-E-LAF7,wl_min_um,0.4,um,,manufacturer,HIKARI-AGF-NZHAGEN-MIRROR,.agf LD lower wavelength limit.
HIKARI-E-LAF7,wl_max_um,0.7,um,,manufacturer,HIKARI-AGF-NZHAGEN-MIRROR,.agf LD upper wavelength limit.
HIKARI-E-LAF09,refractive_index_nd,1.697,,587.6,manufacturer,HIKARI-AGF-NZHAGEN-MIRROR,nd from .agf NM record.
HIKARI-E-LAF09,abbe_number_vd,48.53059,,587.6,manufacturer,HIKARI-AGF-NZHAGEN-MIRROR,Vd from .agf NM record.
HIKARI-E-LAF09,dPgF,-0.0018,,,manufacturer,HIKARI-AGF-NZHAGEN-MIRROR,.agf ED record (dPgF).
HIKARI-E-LAF09,wl_min_um,0.4,um,,manufacturer,HIKARI-AGF-NZHAGEN-MIRROR,.agf LD lower wavelength limit.
HIKARI-E-LAF09,wl_max_um,0.7,um,,manufacturer,HIKARI-AGF-NZHAGEN-MIRROR,.agf LD upper wavelength limit.
HIKARI-E-LAF9,refractive_index_nd,1.79504,,587.6,manufacturer,HIKARI-AGF-NZHAGEN-MIRROR,nd from .agf NM record.
HIKARI-E-LAF9,abbe_number_vd,28.542951,,587.6,manufacturer,HIKARI-AGF-NZHAGEN-MIRROR,Vd from .agf NM record.
HIKARI-E-LAF9,glass_code,795285,,,manufacturer,HIKARI-AGF-NZHAGEN-MIRROR,glass code from .agf.
HIKARI-E-LAF9,dPgF,0.011,,,manufacturer,HIKARI-AGF-NZHAGEN-MIRROR,.agf ED record (dPgF).
HIKARI-E-LAF9,wl_min_um,0.4,um,,manufacturer,HIKARI-AGF-NZHAGEN-MIRROR,.agf LD lower wavelength limit.
HIKARI-E-LAF9,wl_max_um,0.7,um,,manufacturer,HIKARI-AGF-NZHAGEN-MIRROR,.agf LD upper wavelength limit.
HIKARI-E-LAF010,refractive_index_nd,1.7432,,587.6,manufacturer,HIKARI-AGF-NZHAGEN-MIRROR,nd from .agf NM record.
HIKARI-E-LAF010,abbe_number_vd,49.314451,,587.6,manufacturer,HIKARI-AGF-NZHAGEN-MIRROR,Vd from .agf NM record.
HIKARI-E-LAF010,glass_code,743493,,,manufacturer,HIKARI-AGF-NZHAGEN-MIRROR,glass code from .agf.
HIKARI-E-LAF010,dPgF,-0.0089,,,manufacturer,HIKARI-AGF-NZHAGEN-MIRROR,.agf ED record (dPgF).
HIKARI-E-LAF010,wl_min_um,0.4,um,,manufacturer,HIKARI-AGF-NZHAGEN-MIRROR,.agf LD lower wavelength limit.
HIKARI-E-LAF010,wl_max_um,0.7,um,,manufacturer,HIKARI-AGF-NZHAGEN-MIRROR,.agf LD upper wavelength limit.
HIKARI-E-LAF11,refractive_index_nd,1.75692,,587.6,manufacturer,HIKARI-AGF-NZHAGEN-MIRROR,nd from .agf NM record.
HIKARI-E-LAF11,abbe_number_vd,31.591329,,587.6,manufacturer,HIKARI-AGF-NZHAGEN-MIRROR,Vd from .agf NM record.
HIKARI-E-LAF11,dPgF,0.0056,,,manufacturer,HIKARI-AGF-NZHAGEN-MIRROR,.agf ED record (dPgF).
HIKARI-E-LAF11,wl_min_um,0.4,um,,manufacturer,HIKARI-AGF-NZHAGEN-MIRROR,.agf LD lower wavelength limit.
HIKARI-E-LAF11,wl_max_um,0.7,um,,manufacturer,HIKARI-AGF-NZHAGEN-MIRROR,.agf LD upper wavelength limit.
HIKARI-E-LAF016,refractive_index_nd,1.800999,,587.6,manufacturer,HIKARI-AGF-NZHAGEN-MIRROR,nd from .agf NM record.
HIKARI-E-LAF016,abbe_number_vd,34.963582,,587.6,manufacturer,HIKARI-AGF-NZHAGEN-MIRROR,Vd from .agf NM record.
HIKARI-E-LAF016,glass_code,801350,,,manufacturer,HIKARI-AGF-NZHAGEN-MIRROR,glass code from .agf.
HIKARI-E-LAF016,dPgF,0.0005,,,manufacturer,HIKARI-AGF-NZHAGEN-MIRROR,.agf ED record (dPgF).
HIKARI-E-LAF016,wl_min_um,0.4,um,,manufacturer,HIKARI-AGF-NZHAGEN-MIRROR,.agf LD lower wavelength limit.
HIKARI-E-LAF016,wl_max_um,0.7,um,,manufacturer,HIKARI-AGF-NZHAGEN-MIRROR,.agf LD upper wavelength limit.
HIKARI-E-LAFH2,refractive_index_nd,1.80384,,587.6,manufacturer,HIKARI-AGF-NZHAGEN-MIRROR,nd from .agf NM record.
HIKARI-E-LAFH2,abbe_number_vd,33.889217,,587.6,manufacturer,HIKARI-AGF-NZHAGEN-MIRROR,Vd from .agf NM record.
HIKARI-E-LAFH2,dPgF,0.0032,,,manufacturer,HIKARI-AGF-NZHAGEN-MIRROR,.agf ED record (dPgF).
HIKARI-E-LAFH2,wl_min_um,0.4,um,,manufacturer,HIKARI-AGF-NZHAGEN-MIRROR,.agf LD lower wavelength limit.
HIKARI-E-LAFH2,wl_max_um,0.7,um,,manufacturer,HIKARI-AGF-NZHAGEN-MIRROR,.agf LD upper wavelength limit.
HIKARI-E-LAFH3,refractive_index_nd,1.795041,,587.6,manufacturer,HIKARI-AGF-NZHAGEN-MIRROR,nd from .agf NM record.
HIKARI-E-LAFH3,abbe_number_vd,28.688901,,587.6,manufacturer,HIKARI-AGF-NZHAGEN-MIRROR,Vd from .agf NM record.
HIKARI-E-LAFH3,dPgF,0.0107,,,manufacturer,HIKARI-AGF-NZHAGEN-MIRROR,.agf ED record (dPgF).
HIKARI-E-LAFH3,wl_min_um,0.4,um,,manufacturer,HIKARI-AGF-NZHAGEN-MIRROR,.agf LD lower wavelength limit.
HIKARI-E-LAFH3,wl_max_um,0.7,um,,manufacturer,HIKARI-AGF-NZHAGEN-MIRROR,.agf LD upper wavelength limit.
HIKARI-E-LAK01,refractive_index_nd,1.639999,,587.6,manufacturer,HIKARI-AGF-NZHAGEN-MIRROR,nd from .agf NM record.
HIKARI-E-LAK01,abbe_number_vd,60.087359,,587.6,manufacturer,HIKARI-AGF-NZHAGEN-MIRROR,Vd from .agf NM record.
HIKARI-E-LAK01,glass_code,640601,,,manufacturer,HIKARI-AGF-NZHAGEN-MIRROR,glass code from .agf.
HIKARI-E-LAK01,dPgF,-0.0059,,,manufacturer,HIKARI-AGF-NZHAGEN-MIRROR,.agf ED record (dPgF).
HIKARI-E-LAK01,wl_min_um,0.4,um,,manufacturer,HIKARI-AGF-NZHAGEN-MIRROR,.agf LD lower wavelength limit.
HIKARI-E-LAK01,wl_max_um,0.7,um,,manufacturer,HIKARI-AGF-NZHAGEN-MIRROR,.agf LD upper wavelength limit.
HIKARI-E-LAK02,refractive_index_nd,1.67,,587.6,manufacturer,HIKARI-AGF-NZHAGEN-MIRROR,nd from .agf NM record.
HIKARI-E-LAK02,abbe_number_vd,57.344444,,587.6,manufacturer,HIKARI-AGF-NZHAGEN-MIRROR,Vd from .agf NM record.
HIKARI-E-LAK02,glass_code,670573,,,manufacturer,HIKARI-AGF-NZHAGEN-MIRROR,glass code from .agf.
HIKARI-E-LAK02,dPgF,-0.0045,,,manufacturer,HIKARI-AGF-NZHAGEN-MIRROR,.agf ED record (dPgF).
HIKARI-E-LAK02,wl_min_um,0.4,um,,manufacturer,HIKARI-AGF-NZHAGEN-MIRROR,.agf LD lower wavelength limit.
HIKARI-E-LAK02,wl_max_um,0.7,um,,manufacturer,HIKARI-AGF-NZHAGEN-MIRROR,.agf LD upper wavelength limit.
HIKARI-E-LAK04,refractive_index_nd,1.651,,587.6,manufacturer,HIKARI-AGF-NZHAGEN-MIRROR,nd from .agf NM record.
HIKARI-E-LAK04,abbe_number_vd,56.171366,,587.6,manufacturer,HIKARI-AGF-NZHAGEN-MIRROR,Vd from .agf NM record.
HIKARI-E-LAK04,dPgF,-0.0012,,,manufacturer,HIKARI-AGF-NZHAGEN-MIRROR,.agf ED record (dPgF).
HIKARI-E-LAK04,wl_min_um,0.4,um,,manufacturer,HIKARI-AGF-NZHAGEN-MIRROR,.agf LD lower wavelength limit.
HIKARI-E-LAK04,wl_max_um,0.7,um,,manufacturer,HIKARI-AGF-NZHAGEN-MIRROR,.agf LD upper wavelength limit.
HIKARI-E-LAK06,refractive_index_nd,1.6779,,587.6,manufacturer,HIKARI-AGF-NZHAGEN-MIRROR,nd from .agf NM record.
HIKARI-E-LAK06,abbe_number_vd,50.708792,,587.6,manufacturer,HIKARI-AGF-NZHAGEN-MIRROR,Vd from .agf NM record.
HIKARI-E-LAK06,dPgF,-0.0027,,,manufacturer,HIKARI-AGF-NZHAGEN-MIRROR,.agf ED record (dPgF).
HIKARI-E-LAK06,wl_min_um,0.4,um,,manufacturer,HIKARI-AGF-NZHAGEN-MIRROR,.agf LD lower wavelength limit.
HIKARI-E-LAK06,wl_max_um,0.7,um,,manufacturer,HIKARI-AGF-NZHAGEN-MIRROR,.agf LD upper wavelength limit.
HIKARI-E-LAK7,refractive_index_nd,1.651597,,587.6,manufacturer,HIKARI-AGF-NZHAGEN-MIRROR,nd from .agf NM record.
HIKARI-E-LAK7,abbe_number_vd,58.543058,,587.6,manufacturer,HIKARI-AGF-NZHAGEN-MIRROR,Vd from .agf NM record.
HIKARI-E-LAK7,glass_code,652585,,,manufacturer,HIKARI-AGF-NZHAGEN-MIRROR,glass code from .agf.
HIKARI-E-LAK7,dPgF,-0.0039,,,manufacturer,HIKARI-AGF-NZHAGEN-MIRROR,.agf ED record (dPgF).
HIKARI-E-LAK7,wl_min_um,0.4,um,,manufacturer,HIKARI-AGF-NZHAGEN-MIRROR,.agf LD lower wavelength limit.
HIKARI-E-LAK7,wl_max_um,0.7,um,,manufacturer,HIKARI-AGF-NZHAGEN-MIRROR,.agf LD upper wavelength limit.
HIKARI-E-LAK8,refractive_index_nd,1.712995,,587.6,manufacturer,HIKARI-AGF-NZHAGEN-MIRROR,nd from .agf NM record.
HIKARI-E-LAK8,abbe_number_vd,53.875777,,587.6,manufacturer,HIKARI-AGF-NZHAGEN-MIRROR,Vd from .agf NM record.
HIKARI-E-LAK8,glass_code,713539,,,manufacturer,HIKARI-AGF-NZHAGEN-MIRROR,glass code from .agf.
HIKARI-E-LAK8,dPgF,-0.0081,,,manufacturer,HIKARI-AGF-NZHAGEN-MIRROR,.agf ED record (dPgF).
HIKARI-E-LAK8,wl_min_um,0.4,um,,manufacturer,HIKARI-AGF-NZHAGEN-MIRROR,.agf LD lower wavelength limit.
HIKARI-E-LAK8,wl_max_um,0.7,um,,manufacturer,HIKARI-AGF-NZHAGEN-MIRROR,.agf LD upper wavelength limit.
HIKARI-E-LAK09,refractive_index_nd,1.734,,587.6,manufacturer,HIKARI-AGF-NZHAGEN-MIRROR,nd from .agf NM record.
HIKARI-E-LAK09,abbe_number_vd,51.483015,,587.6,manufacturer,HIKARI-AGF-NZHAGEN-MIRROR,Vd from .agf NM record.
HIKARI-E-LAK09,glass_code,734515,,,manufacturer,HIKARI-AGF-NZHAGEN-MIRROR,glass code from .agf.
HIKARI-E-LAK09,dPgF,-0.0101,,,manufacturer,HIKARI-AGF-NZHAGEN-MIRROR,.agf ED record (dPgF).
HIKARI-E-LAK09,wl_min_um,0.4,um,,manufacturer,HIKARI-AGF-NZHAGEN-MIRROR,.agf LD lower wavelength limit.
HIKARI-E-LAK09,wl_max_um,0.7,um,,manufacturer,HIKARI-AGF-NZHAGEN-MIRROR,.agf LD upper wavelength limit.
HIKARI-E-LAK9,refractive_index_nd,1.691,,587.6,manufacturer,HIKARI-AGF-NZHAGEN-MIRROR,nd from .agf NM record.
HIKARI-E-LAK9,abbe_number_vd,54.814122,,587.6,manufacturer,HIKARI-AGF-NZHAGEN-MIRROR,Vd from .agf NM record.
HIKARI-E-LAK9,dPgF,-0.0088,,,manufacturer,HIKARI-AGF-NZHAGEN-MIRROR,.agf ED record (dPgF).
HIKARI-E-LAK9,wl_min_um,0.4,um,,manufacturer,HIKARI-AGF-NZHAGEN-MIRROR,.agf LD lower wavelength limit.
HIKARI-E-LAK9,wl_max_um,0.7,um,,manufacturer,HIKARI-AGF-NZHAGEN-MIRROR,.agf LD upper wavelength limit.
HIKARI-E-LAK10,refractive_index_nd,1.719995,,587.6,manufacturer,HIKARI-AGF-NZHAGEN-MIRROR,nd from .agf NM record.
HIKARI-E-LAK10,abbe_number_vd,50.228454,,587.6,manufacturer,HIKARI-AGF-NZHAGEN-MIRROR,Vd from .agf NM record.
HIKARI-E-LAK10,glass_code,720502,,,manufacturer,HIKARI-AGF-NZHAGEN-MIRROR,glass code from .agf.
HIKARI-E-LAK10,dPgF,-0.0065,,,manufacturer,HIKARI-AGF-NZHAGEN-MIRROR,.agf ED record (dPgF).
HIKARI-E-LAK10,wl_min_um,0.4,um,,manufacturer,HIKARI-AGF-NZHAGEN-MIRROR,.agf LD lower wavelength limit.
HIKARI-E-LAK10,wl_max_um,0.7,um,,manufacturer,HIKARI-AGF-NZHAGEN-MIRROR,.agf LD upper wavelength limit.
HIKARI-E-LAK011,refractive_index_nd,1.741,,587.6,manufacturer,HIKARI-AGF-NZHAGEN-MIRROR,nd from .agf NM record.
HIKARI-E-LAK011,abbe_number_vd,52.672087,,587.6,manufacturer,HIKARI-AGF-NZHAGEN-MIRROR,Vd from .agf NM record.
HIKARI-E-LAK011,dPgF,-0.01,,,manufacturer,HIKARI-AGF-NZHAGEN-MIRROR,.agf ED record (dPgF).
HIKARI-E-LAK011,wl_min_um,0.4,um,,manufacturer,HIKARI-AGF-NZHAGEN-MIRROR,.agf LD lower wavelength limit.
HIKARI-E-LAK011,wl_max_um,0.7,um,,manufacturer,HIKARI-AGF-NZHAGEN-MIRROR,.agf LD upper wavelength limit.
HIKARI-E-LAK12,refractive_index_nd,1.6779,,587.6,manufacturer,HIKARI-AGF-NZHAGEN-MIRROR,nd from .agf NM record.
HIKARI-E-LAK12,abbe_number_vd,55.397503,,587.6,manufacturer,HIKARI-AGF-NZHAGEN-MIRROR,Vd from .agf NM record.
HIKARI-E-LAK12,dPgF,-0.007,,,manufacturer,HIKARI-AGF-NZHAGEN-MIRROR,.agf ED record (dPgF).
HIKARI-E-LAK12,wl_min_um,0.4,um,,manufacturer,HIKARI-AGF-NZHAGEN-MIRROR,.agf LD lower wavelength limit.
HIKARI-E-LAK12,wl_max_um,0.7,um,,manufacturer,HIKARI-AGF-NZHAGEN-MIRROR,.agf LD upper wavelength limit.
HIKARI-E-LAK13,refractive_index_nd,1.693501,,587.6,manufacturer,HIKARI-AGF-NZHAGEN-MIRROR,nd from .agf NM record.
HIKARI-E-LAK13,abbe_number_vd,53.203153,,587.6,manufacturer,HIKARI-AGF-NZHAGEN-MIRROR,Vd from .agf NM record.
HIKARI-E-LAK13,glass_code,694532,,,manufacturer,HIKARI-AGF-NZHAGEN-MIRROR,glass code from .agf.
HIKARI-E-LAK13,dPgF,-0.0078,,,manufacturer,HIKARI-AGF-NZHAGEN-MIRROR,.agf ED record (dPgF).
HIKARI-E-LAK13,wl_min_um,0.4,um,,manufacturer,HIKARI-AGF-NZHAGEN-MIRROR,.agf LD lower wavelength limit.
HIKARI-E-LAK13,wl_max_um,0.7,um,,manufacturer,HIKARI-AGF-NZHAGEN-MIRROR,.agf LD upper wavelength limit.
HIKARI-E-LAK14,refractive_index_nd,1.696797,,587.6,manufacturer,HIKARI-AGF-NZHAGEN-MIRROR,nd from .agf NM record.
HIKARI-E-LAK14,abbe_number_vd,55.523908,,587.6,manufacturer,HIKARI-AGF-NZHAGEN-MIRROR,Vd from .agf NM record.
HIKARI-E-LAK14,glass_code,697555,,,manufacturer,HIKARI-AGF-NZHAGEN-MIRROR,glass code from .agf.
HIKARI-E-LAK14,dPgF,-0.008,,,manufacturer,HIKARI-AGF-NZHAGEN-MIRROR,.agf ED record (dPgF).
HIKARI-E-LAK14,wl_min_um,0.4,um,,manufacturer,HIKARI-AGF-NZHAGEN-MIRROR,.agf LD lower wavelength limit.
HIKARI-E-LAK14,wl_max_um,0.7,um,,manufacturer,HIKARI-AGF-NZHAGEN-MIRROR,.agf LD upper wavelength limit.
HIKARI-E-LAK18,refractive_index_nd,1.729157,,587.6,manufacturer,HIKARI-AGF-NZHAGEN-MIRROR,nd from .agf NM record.
HIKARI-E-LAK18,abbe_number_vd,54.658831,,587.6,manufacturer,HIKARI-AGF-NZHAGEN-MIRROR,Vd from .agf NM record.
HIKARI-E-LAK18,glass_code,729547,,,manufacturer,HIKARI-AGF-NZHAGEN-MIRROR,glass code from .agf.
HIKARI-E-LAK18,dPgF,-0.0084,,,manufacturer,HIKARI-AGF-NZHAGEN-MIRROR,.agf ED record (dPgF).
HIKARI-E-LAK18,wl_min_um,0.4,um,,manufacturer,HIKARI-AGF-NZHAGEN-MIRROR,.agf LD lower wavelength limit.
HIKARI-E-LAK18,wl_max_um,0.7,um,,manufacturer,HIKARI-AGF-NZHAGEN-MIRROR,.agf LD upper wavelength limit.
HIKARI-E-LAKH1,refractive_index_nd,1.748099,,587.6,manufacturer,HIKARI-AGF-NZHAGEN-MIRROR,nd from .agf NM record.
HIKARI-E-LAKH1,abbe_number_vd,52.304982,,587.6,manufacturer,HIKARI-AGF-NZHAGEN-MIRROR,Vd from .agf NM record.
HIKARI-E-LAKH1,dPgF,-0.0094,,,manufacturer,HIKARI-AGF-NZHAGEN-MIRROR,.agf ED record (dPgF).
HIKARI-E-LAKH1,wl_min_um,0.4,um,,manufacturer,HIKARI-AGF-NZHAGEN-MIRROR,.agf LD lower wavelength limit.
HIKARI-E-LAKH1,wl_max_um,0.7,um,,manufacturer,HIKARI-AGF-NZHAGEN-MIRROR,.agf LD upper wavelength limit.
HIKARI-E-LASF01,refractive_index_nd,1.7859,,587.6,manufacturer,HIKARI-AGF-NZHAGEN-MIRROR,nd from .agf NM record.
HIKARI-E-LASF01,abbe_number_vd,44.174088,,587.6,manufacturer,HIKARI-AGF-NZHAGEN-MIRROR,Vd from .agf NM record.
HIKARI-E-LASF01,dPgF,-0.007,,,manufacturer,HIKARI-AGF-NZHAGEN-MIRROR,.agf ED record (dPgF).
HIKARI-E-LASF01,wl_min_um,0.4,um,,manufacturer,HIKARI-AGF-NZHAGEN-MIRROR,.agf LD lower wavelength limit.
HIKARI-E-LASF01,wl_max_um,0.7,um,,manufacturer,HIKARI-AGF-NZHAGEN-MIRROR,.agf LD upper wavelength limit.
HIKARI-E-LASF02,refractive_index_nd,1.79952,,587.6,manufacturer,HIKARI-AGF-NZHAGEN-MIRROR,nd from .agf NM record.
HIKARI-E-LASF02,abbe_number_vd,42.242361,,587.6,manufacturer,HIKARI-AGF-NZHAGEN-MIRROR,Vd from .agf NM record.
HIKARI-E-LASF02,dPgF,-0.0075,,,manufacturer,HIKARI-AGF-NZHAGEN-MIRROR,.agf ED record (dPgF).
HIKARI-E-LASF02,wl_min_um,0.4,um,,manufacturer,HIKARI-AGF-NZHAGEN-MIRROR,.agf LD lower wavelength limit.
HIKARI-E-LASF02,wl_max_um,0.7,um,,manufacturer,HIKARI-AGF-NZHAGEN-MIRROR,.agf LD upper wavelength limit.
HIKARI-E-LASF03,refractive_index_nd,1.8061,,587.6,manufacturer,HIKARI-AGF-NZHAGEN-MIRROR,nd from .agf NM record.
HIKARI-E-LASF03,abbe_number_vd,40.942316,,587.6,manufacturer,HIKARI-AGF-NZHAGEN-MIRROR,Vd from .agf NM record.
HIKARI-E-LASF03,glass_code,806409,,,manufacturer,HIKARI-AGF-NZHAGEN-MIRROR,glass code from .agf.
HIKARI-E-LASF03,dPgF,-0.0063,,,manufacturer,HIKARI-AGF-NZHAGEN-MIRROR,.agf ED record (dPgF).
HIKARI-E-LASF03,wl_min_um,0.4,um,,manufacturer,HIKARI-AGF-NZHAGEN-MIRROR,.agf LD lower wavelength limit.
HIKARI-E-LASF03,wl_max_um,0.7,um,,manufacturer,HIKARI-AGF-NZHAGEN-MIRROR,.agf LD upper wavelength limit.
HIKARI-E-LASF04,refractive_index_nd,1.81554,,587.6,manufacturer,HIKARI-AGF-NZHAGEN-MIRROR,nd from .agf NM record.
HIKARI-E-LASF04,abbe_number_vd,44.342093,,587.6,manufacturer,HIKARI-AGF-NZHAGEN-MIRROR,Vd from .agf NM record.
HIKARI-E-LASF04,dPgF,-0.009,,,manufacturer,HIKARI-AGF-NZHAGEN-MIRROR,.agf ED record (dPgF).
HIKARI-E-LASF04,wl_min_um,0.4,um,,manufacturer,HIKARI-AGF-NZHAGEN-MIRROR,.agf LD lower wavelength limit.
HIKARI-E-LASF04,wl_max_um,0.7,um,,manufacturer,HIKARI-AGF-NZHAGEN-MIRROR,.agf LD upper wavelength limit.
HIKARI-E-LASF05,refractive_index_nd,1.834807,,587.6,manufacturer,HIKARI-AGF-NZHAGEN-MIRROR,nd from .agf NM record.
HIKARI-E-LASF05,abbe_number_vd,42.722417,,587.6,manufacturer,HIKARI-AGF-NZHAGEN-MIRROR,Vd from .agf NM record.
HIKARI-E-LASF05,glass_code,835427,,,manufacturer,HIKARI-AGF-NZHAGEN-MIRROR,glass code from .agf.
HIKARI-E-LASF05,dPgF,-0.009,,,manufacturer,HIKARI-AGF-NZHAGEN-MIRROR,.agf ED record (dPgF).
HIKARI-E-LASF05,wl_min_um,0.4,um,,manufacturer,HIKARI-AGF-NZHAGEN-MIRROR,.agf LD lower wavelength limit.
HIKARI-E-LASF05,wl_max_um,0.7,um,,manufacturer,HIKARI-AGF-NZHAGEN-MIRROR,.agf LD upper wavelength limit.
HIKARI-E-LASF08,refractive_index_nd,1.882997,,587.6,manufacturer,HIKARI-AGF-NZHAGEN-MIRROR,nd from .agf NM record.
HIKARI-E-LASF08,abbe_number_vd,40.764336,,587.6,manufacturer,HIKARI-AGF-NZHAGEN-MIRROR,Vd from .agf NM record.
HIKARI-E-LASF08,glass_code,883408,,,manufacturer,HIKARI-AGF-NZHAGEN-MIRROR,glass code from .agf.
HIKARI-E-LASF08,dPgF,-0.0092,,,manufacturer,HIKARI-AGF-NZHAGEN-MIRROR,.agf ED record (dPgF).
HIKARI-E-LASF08,wl_min_um,0.4,um,,manufacturer,HIKARI-AGF-NZHAGEN-MIRROR,.agf LD lower wavelength limit.
HIKARI-E-LASF08,wl_max_um,0.7,um,,manufacturer,HIKARI-AGF-NZHAGEN-MIRROR,.agf LD upper wavelength limit.
HIKARI-E-LASF09,refractive_index_nd,1.816,,587.6,manufacturer,HIKARI-AGF-NZHAGEN-MIRROR,nd from .agf NM record.
HIKARI-E-LASF09,abbe_number_vd,46.623347,,587.6,manufacturer,HIKARI-AGF-NZHAGEN-MIRROR,Vd from .agf NM record.
HIKARI-E-LASF09,dPgF,-0.0092,,,manufacturer,HIKARI-AGF-NZHAGEN-MIRROR,.agf ED record (dPgF).
HIKARI-E-LASF09,wl_min_um,0.4,um,,manufacturer,HIKARI-AGF-NZHAGEN-MIRROR,.agf LD lower wavelength limit.
HIKARI-E-LASF09,wl_max_um,0.7,um,,manufacturer,HIKARI-AGF-NZHAGEN-MIRROR,.agf LD upper wavelength limit.
HIKARI-E-LASF010,refractive_index_nd,1.834,,587.6,manufacturer,HIKARI-AGF-NZHAGEN-MIRROR,nd from .agf NM record.
HIKARI-E-LASF010,abbe_number_vd,37.159899,,587.6,manufacturer,HIKARI-AGF-NZHAGEN-MIRROR,Vd from .agf NM record.
HIKARI-E-LASF010,glass_code,834372,,,manufacturer,HIKARI-AGF-NZHAGEN-MIRROR,glass code from .agf.
HIKARI-E-LASF010,dPgF,-0.0046,,,manufacturer,HIKARI-AGF-NZHAGEN-MIRROR,.agf ED record (dPgF).
HIKARI-E-LASF010,wl_min_um,0.4,um,,manufacturer,HIKARI-AGF-NZHAGEN-MIRROR,.agf LD lower wavelength limit.
HIKARI-E-LASF010,wl_max_um,0.7,um,,manufacturer,HIKARI-AGF-NZHAGEN-MIRROR,.agf LD upper wavelength limit.
HIKARI-E-LASF013,refractive_index_nd,1.804398,,587.6,manufacturer,HIKARI-AGF-NZHAGEN-MIRROR,nd from .agf NM record.
HIKARI-E-LASF013,abbe_number_vd,39.578982,,587.6,manufacturer,HIKARI-AGF-NZHAGEN-MIRROR,Vd from .agf NM record.
HIKARI-E-LASF013,glass_code,804396,,,manufacturer,HIKARI-AGF-NZHAGEN-MIRROR,glass code from .agf.
HIKARI-E-LASF013,dPgF,-0.0052,,,manufacturer,HIKARI-AGF-NZHAGEN-MIRROR,.agf ED record (dPgF).
HIKARI-E-LASF013,wl_min_um,0.4,um,,manufacturer,HIKARI-AGF-NZHAGEN-MIRROR,.agf LD lower wavelength limit.
HIKARI-E-LASF013,wl_max_um,0.7,um,,manufacturer,HIKARI-AGF-NZHAGEN-MIRROR,.agf LD upper wavelength limit.
HIKARI-E-LASF014,refractive_index_nd,1.788001,,587.6,manufacturer,HIKARI-AGF-NZHAGEN-MIRROR,nd from .agf NM record.
HIKARI-E-LASF014,abbe_number_vd,47.378774,,587.6,manufacturer,HIKARI-AGF-NZHAGEN-MIRROR,Vd from .agf NM record.
HIKARI-E-LASF014,glass_code,788474,,,manufacturer,HIKARI-AGF-NZHAGEN-MIRROR,glass code from .agf.
HIKARI-E-LASF014,dPgF,-0.0089,,,manufacturer,HIKARI-AGF-NZHAGEN-MIRROR,.agf ED record (dPgF).
HIKARI-E-LASF014,wl_min_um,0.4,um,,manufacturer,HIKARI-AGF-NZHAGEN-MIRROR,.agf LD lower wavelength limit.
HIKARI-E-LASF014,wl_max_um,0.7,um,,manufacturer,HIKARI-AGF-NZHAGEN-MIRROR,.agf LD upper wavelength limit.
HIKARI-E-LASF015,refractive_index_nd,1.804,,587.6,manufacturer,HIKARI-AGF-NZHAGEN-MIRROR,nd from .agf NM record.
HIKARI-E-LASF015,abbe_number_vd,46.575968,,587.6,manufacturer,HIKARI-AGF-NZHAGEN-MIRROR,Vd from .agf NM record.
HIKARI-E-LASF015,glass_code,804466,,,manufacturer,HIKARI-AGF-NZHAGEN-MIRROR,glass code from .agf.
HIKARI-E-LASF015,dPgF,-0.0089,,,manufacturer,HIKARI-AGF-NZHAGEN-MIRROR,.agf ED record (dPgF).
HIKARI-E-LASF015,wl_min_um,0.4,um,,manufacturer,HIKARI-AGF-NZHAGEN-MIRROR,.agf LD lower wavelength limit.
HIKARI-E-LASF015,wl_max_um,0.7,um,,manufacturer,HIKARI-AGF-NZHAGEN-MIRROR,.agf LD upper wavelength limit.
HIKARI-E-LASF016,refractive_index_nd,1.772499,,587.6,manufacturer,HIKARI-AGF-NZHAGEN-MIRROR,nd from .agf NM record.
HIKARI-E-LASF016,abbe_number_vd,49.60759,,587.6,manufacturer,HIKARI-AGF-NZHAGEN-MIRROR,Vd from .agf NM record.
HIKARI-E-LASF016,glass_code,772496,,,manufacturer,HIKARI-AGF-NZHAGEN-MIRROR,glass code from .agf.
HIKARI-E-LASF016,dPgF,-0.009,,,manufacturer,HIKARI-AGF-NZHAGEN-MIRROR,.agf ED record (dPgF).
HIKARI-E-LASF016,wl_min_um,0.4,um,,manufacturer,HIKARI-AGF-NZHAGEN-MIRROR,.agf LD lower wavelength limit.
HIKARI-E-LASF016,wl_max_um,0.7,um,,manufacturer,HIKARI-AGF-NZHAGEN-MIRROR,.agf LD upper wavelength limit.
HIKARI-E-LASF017,refractive_index_nd,1.794997,,587.6,manufacturer,HIKARI-AGF-NZHAGEN-MIRROR,nd from .agf NM record.
HIKARI-E-LASF017,abbe_number_vd,45.287974,,587.6,manufacturer,HIKARI-AGF-NZHAGEN-MIRROR,Vd from .agf NM record.
HIKARI-E-LASF017,glass_code,795453,,,manufacturer,HIKARI-AGF-NZHAGEN-MIRROR,glass code from .agf.
HIKARI-E-LASF017,dPgF,-0.0086,,,manufacturer,HIKARI-AGF-NZHAGEN-MIRROR,.agf ED record (dPgF).
HIKARI-E-LASF017,wl_min_um,0.4,um,,manufacturer,HIKARI-AGF-NZHAGEN-MIRROR,.agf LD lower wavelength limit.
HIKARI-E-LASF017,wl_max_um,0.7,um,,manufacturer,HIKARI-AGF-NZHAGEN-MIRROR,.agf LD upper wavelength limit.
HIKARI-E-LASF021,refractive_index_nd,1.85026,,587.6,manufacturer,HIKARI-AGF-NZHAGEN-MIRROR,nd from .agf NM record.
HIKARI-E-LASF021,abbe_number_vd,32.348145,,587.6,manufacturer,HIKARI-AGF-NZHAGEN-MIRROR,Vd from .agf NM record.
HIKARI-E-LASF021,dPgF,0.0041,,,manufacturer,HIKARI-AGF-NZHAGEN-MIRROR,.agf ED record (dPgF).
HIKARI-E-LASF021,wl_min_um,0.4,um,,manufacturer,HIKARI-AGF-NZHAGEN-MIRROR,.agf LD lower wavelength limit.
HIKARI-E-LASF021,wl_max_um,0.7,um,,manufacturer,HIKARI-AGF-NZHAGEN-MIRROR,.agf LD upper wavelength limit.
HIKARI-E-LASFH2,refractive_index_nd,1.76684,,587.6,manufacturer,HIKARI-AGF-NZHAGEN-MIRROR,nd from .agf NM record.
HIKARI-E-LASFH2,abbe_number_vd,46.804913,,587.6,manufacturer,HIKARI-AGF-NZHAGEN-MIRROR,Vd from .agf NM record.
HIKARI-E-LASFH2,glass_code,767468,,,manufacturer,HIKARI-AGF-NZHAGEN-MIRROR,glass code from .agf.
HIKARI-E-LASFH2,dPgF,-0.0073,,,manufacturer,HIKARI-AGF-NZHAGEN-MIRROR,.agf ED record (dPgF).
HIKARI-E-LASFH2,wl_min_um,0.4,um,,manufacturer,HIKARI-AGF-NZHAGEN-MIRROR,.agf LD lower wavelength limit.
HIKARI-E-LASFH2,wl_max_um,0.7,um,,manufacturer,HIKARI-AGF-NZHAGEN-MIRROR,.agf LD upper wavelength limit.
HIKARI-E-LASFH6,refractive_index_nd,1.8061,,587.6,manufacturer,HIKARI-AGF-NZHAGEN-MIRROR,nd from .agf NM record.
HIKARI-E-LASFH6,abbe_number_vd,33.265207,,587.6,manufacturer,HIKARI-AGF-NZHAGEN-MIRROR,Vd from .agf NM record.
HIKARI-E-LASFH6,glass_code,806333,,,manufacturer,HIKARI-AGF-NZHAGEN-MIRROR,glass code from .agf.
HIKARI-E-LASFH6,dPgF,0.0025,,,manufacturer,HIKARI-AGF-NZHAGEN-MIRROR,.agf ED record (dPgF).
HIKARI-E-LASFH6,wl_min_um,0.4,um,,manufacturer,HIKARI-AGF-NZHAGEN-MIRROR,.agf LD lower wavelength limit.
HIKARI-E-LASFH6,wl_max_um,0.7,um,,manufacturer,HIKARI-AGF-NZHAGEN-MIRROR,.agf LD upper wavelength limit.
HIKARI-E-LASFH9,refractive_index_nd,1.90265,,587.6,manufacturer,HIKARI-AGF-NZHAGEN-MIRROR,nd from .agf NM record.
HIKARI-E-LASFH9,abbe_number_vd,35.699754,,587.6,manufacturer,HIKARI-AGF-NZHAGEN-MIRROR,Vd from .agf NM record.
HIKARI-E-LASFH9,dPgF,-0.0046,,,manufacturer,HIKARI-AGF-NZHAGEN-MIRROR,.agf ED record (dPgF).
HIKARI-E-LASFH9,wl_min_um,0.4,um,,manufacturer,HIKARI-AGF-NZHAGEN-MIRROR,.agf LD lower wavelength limit.
HIKARI-E-LASFH9,wl_max_um,0.7,um,,manufacturer,HIKARI-AGF-NZHAGEN-MIRROR,.agf LD upper wavelength limit.
HIKARI-E-LASFH13,refractive_index_nd,1.90366,,587.6,manufacturer,HIKARI-AGF-NZHAGEN-MIRROR,nd from .agf NM record.
HIKARI-E-LASFH13,abbe_number_vd,31.273204,,587.6,manufacturer,HIKARI-AGF-NZHAGEN-MIRROR,Vd from .agf NM record.
HIKARI-E-LASFH13,dPgF,0.0037,,,manufacturer,HIKARI-AGF-NZHAGEN-MIRROR,.agf ED record (dPgF).
HIKARI-E-LASFH13,wl_min_um,0.4,um,,manufacturer,HIKARI-AGF-NZHAGEN-MIRROR,.agf LD lower wavelength limit.
HIKARI-E-LASFH13,wl_max_um,0.7,um,,manufacturer,HIKARI-AGF-NZHAGEN-MIRROR,.agf LD upper wavelength limit.
HIKARI-E-LASFH15,refractive_index_nd,1.95,,587.6,manufacturer,HIKARI-AGF-NZHAGEN-MIRROR,nd from .agf NM record.
HIKARI-E-LASFH15,abbe_number_vd,29.36536,,587.6,manufacturer,HIKARI-AGF-NZHAGEN-MIRROR,Vd from .agf NM record.
HIKARI-E-LASFH15,dPgF,0.0058,,,manufacturer,HIKARI-AGF-NZHAGEN-MIRROR,.agf ED record (dPgF).
HIKARI-E-LASFH15,wl_min_um,0.4,um,,manufacturer,HIKARI-AGF-NZHAGEN-MIRROR,.agf LD lower wavelength limit.
HIKARI-E-LASFH15,wl_max_um,0.7,um,,manufacturer,HIKARI-AGF-NZHAGEN-MIRROR,.agf LD upper wavelength limit.
HIKARI-E-LASFH17,refractive_index_nd,2.00069,,587.6,manufacturer,HIKARI-AGF-NZHAGEN-MIRROR,nd from .agf NM record.
HIKARI-E-LASFH17,abbe_number_vd,25.454379,,587.6,manufacturer,HIKARI-AGF-NZHAGEN-MIRROR,Vd from .agf NM record.
HIKARI-E-LASFH17,dPgF,0.0131,,,manufacturer,HIKARI-AGF-NZHAGEN-MIRROR,.agf ED record (dPgF).
HIKARI-E-LASFH17,wl_min_um,0.4,um,,manufacturer,HIKARI-AGF-NZHAGEN-MIRROR,.agf LD lower wavelength limit.
HIKARI-E-LASFH17,wl_max_um,0.7,um,,manufacturer,HIKARI-AGF-NZHAGEN-MIRROR,.agf LD upper wavelength limit.
HIKARI-E-LASKH2,refractive_index_nd,1.754999,,587.6,manufacturer,HIKARI-AGF-NZHAGEN-MIRROR,nd from .agf NM record.
HIKARI-E-LASKH2,abbe_number_vd,52.314919,,587.6,manufacturer,HIKARI-AGF-NZHAGEN-MIRROR,Vd from .agf NM record.
HIKARI-E-LASKH2,glass_code,755523,,,manufacturer,HIKARI-AGF-NZHAGEN-MIRROR,glass code from .agf.
