Repository: br24563/Glass-Match

# GlassMatch
Open-source optical glass selection, comparison, and material database.
**2,959 materials · 18 source collections · 364 traceable sources** · data
version pinned by [`MANIFEST.json`](data/normalized/MANIFEST.json) ·
[how the data is validated](docs/VALIDATION.md) — search,
rank, compare, and inspect provenance for oxide glasses, crystals, IR
materials, polymers, and moldables.
> Screenshots captured from a live run (`start.bat`); regenerate with
> `python scripts/capture_screenshots.py` (needs `pip install playwright` and a
> local Microsoft Edge install).

File: data/normalized/properties.csv (part 22 of 41)
glass_id,property,value,unit,reference_wavelength_nm,data_type,source_id,notes
HIKARI-E-LASKH2,dPgF,-0.0091,,,manufacturer,HIKARI-AGF-NZHAGEN-MIRROR,.agf ED record (dPgF).
HIKARI-E-LASKH2,wl_min_um,0.4,um,,manufacturer,HIKARI-AGF-NZHAGEN-MIRROR,.agf LD lower wavelength limit.
HIKARI-E-LASKH2,wl_max_um,0.7,um,,manufacturer,HIKARI-AGF-NZHAGEN-MIRROR,.agf LD upper wavelength limit.
HIKARI-E-LF5,refractive_index_nd,1.581439,,587.6,manufacturer,HIKARI-AGF-NZHAGEN-MIRROR,nd from .agf NM record.
HIKARI-E-LF5,abbe_number_vd,40.738479,,587.6,manufacturer,HIKARI-AGF-NZHAGEN-MIRROR,Vd from .agf NM record.
HIKARI-E-LF5,glass_code,581407,,,manufacturer,HIKARI-AGF-NZHAGEN-MIRROR,glass code from .agf.
HIKARI-E-LF5,dPgF,0.0014,,,manufacturer,HIKARI-AGF-NZHAGEN-MIRROR,.agf ED record (dPgF).
HIKARI-E-LF5,wl_min_um,0.4,um,,manufacturer,HIKARI-AGF-NZHAGEN-MIRROR,.agf LD lower wavelength limit.
HIKARI-E-LF5,wl_max_um,0.7,um,,manufacturer,HIKARI-AGF-NZHAGEN-MIRROR,.agf LD upper wavelength limit.
HIKARI-E-LF6,refractive_index_nd,1.56732,,587.6,manufacturer,HIKARI-AGF-NZHAGEN-MIRROR,nd from .agf NM record.
HIKARI-E-LF6,abbe_number_vd,42.699788,,587.6,manufacturer,HIKARI-AGF-NZHAGEN-MIRROR,Vd from .agf NM record.
HIKARI-E-LF6,dPgF,-0.002,,,manufacturer,HIKARI-AGF-NZHAGEN-MIRROR,.agf ED record (dPgF).
HIKARI-E-LF6,wl_min_um,0.4,um,,manufacturer,HIKARI-AGF-NZHAGEN-MIRROR,.agf LD lower wavelength limit.
HIKARI-E-LF6,wl_max_um,0.7,um,,manufacturer,HIKARI-AGF-NZHAGEN-MIRROR,.agf LD upper wavelength limit.
HIKARI-E-LF7,refractive_index_nd,1.575006,,587.6,manufacturer,HIKARI-AGF-NZHAGEN-MIRROR,nd from .agf NM record.
HIKARI-E-LF7,abbe_number_vd,41.481733,,587.6,manufacturer,HIKARI-AGF-NZHAGEN-MIRROR,Vd from .agf NM record.
HIKARI-E-LF7,dPgF,0.0014,,,manufacturer,HIKARI-AGF-NZHAGEN-MIRROR,.agf ED record (dPgF).
HIKARI-E-LF7,wl_min_um,0.4,um,,manufacturer,HIKARI-AGF-NZHAGEN-MIRROR,.agf LD lower wavelength limit.
HIKARI-E-LF7,wl_max_um,0.7,um,,manufacturer,HIKARI-AGF-NZHAGEN-MIRROR,.agf LD upper wavelength limit.
HIKARI-E-LLF1,refractive_index_nd,1.548141,,587.6,manufacturer,HIKARI-AGF-NZHAGEN-MIRROR,nd from .agf NM record.
HIKARI-E-LLF1,abbe_number_vd,45.786481,,587.6,manufacturer,HIKARI-AGF-NZHAGEN-MIRROR,Vd from .agf NM record.
HIKARI-E-LLF1,dPgF,0.001,,,manufacturer,HIKARI-AGF-NZHAGEN-MIRROR,.agf ED record (dPgF).
HIKARI-E-LLF1,wl_min_um,0.4,um,,manufacturer,HIKARI-AGF-NZHAGEN-MIRROR,.agf LD lower wavelength limit.
HIKARI-E-LLF1,wl_max_um,0.7,um,,manufacturer,HIKARI-AGF-NZHAGEN-MIRROR,.agf LD upper wavelength limit.
HIKARI-E-LLF2,refractive_index_nd,1.54072,,587.6,manufacturer,HIKARI-AGF-NZHAGEN-MIRROR,nd from .agf NM record.
HIKARI-E-LLF2,abbe_number_vd,47.224817,,587.6,manufacturer,HIKARI-AGF-NZHAGEN-MIRROR,Vd from .agf NM record.
HIKARI-E-LLF2,dPgF,0.0,,,manufacturer,HIKARI-AGF-NZHAGEN-MIRROR,.agf ED record (dPgF).
HIKARI-E-LLF2,wl_min_um,0.4,um,,manufacturer,HIKARI-AGF-NZHAGEN-MIRROR,.agf LD lower wavelength limit.
HIKARI-E-LLF2,wl_max_um,0.7,um,,manufacturer,HIKARI-AGF-NZHAGEN-MIRROR,.agf LD upper wavelength limit.
HIKARI-E-LLF6,refractive_index_nd,1.531717,,587.6,manufacturer,HIKARI-AGF-NZHAGEN-MIRROR,nd from .agf NM record.
HIKARI-E-LLF6,abbe_number_vd,48.862886,,587.6,manufacturer,HIKARI-AGF-NZHAGEN-MIRROR,Vd from .agf NM record.
HIKARI-E-LLF6,glass_code,532489,,,manufacturer,HIKARI-AGF-NZHAGEN-MIRROR,glass code from .agf.
HIKARI-E-LLF6,dPgF,0.0011,,,manufacturer,HIKARI-AGF-NZHAGEN-MIRROR,.agf ED record (dPgF).
HIKARI-E-LLF6,wl_min_um,0.4,um,,manufacturer,HIKARI-AGF-NZHAGEN-MIRROR,.agf LD lower wavelength limit.
HIKARI-E-LLF6,wl_max_um,0.7,um,,manufacturer,HIKARI-AGF-NZHAGEN-MIRROR,.agf LD upper wavelength limit.
HIKARI-E-PKH1,refractive_index_nd,1.518601,,587.6,manufacturer,HIKARI-AGF-NZHAGEN-MIRROR,nd from .agf NM record.
HIKARI-E-PKH1,abbe_number_vd,69.973177,,587.6,manufacturer,HIKARI-AGF-NZHAGEN-MIRROR,Vd from .agf NM record.
HIKARI-E-PKH1,glass_code,519700,,,manufacturer,HIKARI-AGF-NZHAGEN-MIRROR,glass code from .agf.
HIKARI-E-PKH1,dPgF,0.0049,,,manufacturer,HIKARI-AGF-NZHAGEN-MIRROR,.agf ED record (dPgF).
HIKARI-E-PKH1,wl_min_um,0.4,um,,manufacturer,HIKARI-AGF-NZHAGEN-MIRROR,.agf LD lower wavelength limit.
HIKARI-E-PKH1,wl_max_um,0.7,um,,manufacturer,HIKARI-AGF-NZHAGEN-MIRROR,.agf LD upper wavelength limit.
HIKARI-E-PSK02,refractive_index_nd,1.618,,587.6,manufacturer,HIKARI-AGF-NZHAGEN-MIRROR,nd from .agf NM record.
HIKARI-E-PSK02,abbe_number_vd,63.372017,,587.6,manufacturer,HIKARI-AGF-NZHAGEN-MIRROR,Vd from .agf NM record.
HIKARI-E-PSK02,glass_code,618634,,,manufacturer,HIKARI-AGF-NZHAGEN-MIRROR,glass code from .agf.
HIKARI-E-PSK02,dPgF,0.0067,,,manufacturer,HIKARI-AGF-NZHAGEN-MIRROR,.agf ED record (dPgF).
HIKARI-E-PSK02,wl_min_um,0.4,um,,manufacturer,HIKARI-AGF-NZHAGEN-MIRROR,.agf LD lower wavelength limit.
HIKARI-E-PSK02,wl_max_um,0.7,um,,manufacturer,HIKARI-AGF-NZHAGEN-MIRROR,.agf LD upper wavelength limit.
HIKARI-E-PSK03,refractive_index_nd,1.603001,,587.6,manufacturer,HIKARI-AGF-NZHAGEN-MIRROR,nd from .agf NM record.
HIKARI-E-PSK03,abbe_number_vd,65.460398,,587.6,manufacturer,HIKARI-AGF-NZHAGEN-MIRROR,Vd from .agf NM record.
HIKARI-E-PSK03,glass_code,603655,,,manufacturer,HIKARI-AGF-NZHAGEN-MIRROR,glass code from .agf.
HIKARI-E-PSK03,dPgF,0.0062,,,manufacturer,HIKARI-AGF-NZHAGEN-MIRROR,.agf ED record (dPgF).
HIKARI-E-PSK03,wl_min_um,0.4,um,,manufacturer,HIKARI-AGF-NZHAGEN-MIRROR,.agf LD lower wavelength limit.
HIKARI-E-PSK03,wl_max_um,0.7,um,,manufacturer,HIKARI-AGF-NZHAGEN-MIRROR,.agf LD upper wavelength limit.
HIKARI-E-PSKH1,refractive_index_nd,1.59319,,587.6,manufacturer,HIKARI-AGF-NZHAGEN-MIRROR,nd from .agf NM record.
HIKARI-E-PSKH1,abbe_number_vd,67.90054,,587.6,manufacturer,HIKARI-AGF-NZHAGEN-MIRROR,Vd from .agf NM record.
HIKARI-E-PSKH1,dPgF,0.0139,,,manufacturer,HIKARI-AGF-NZHAGEN-MIRROR,.agf ED record (dPgF).
HIKARI-E-PSKH1,wl_min_um,0.4,um,,manufacturer,HIKARI-AGF-NZHAGEN-MIRROR,.agf LD lower wavelength limit.
HIKARI-E-PSKH1,wl_max_um,0.7,um,,manufacturer,HIKARI-AGF-NZHAGEN-MIRROR,.agf LD upper wavelength limit.
HIKARI-E-SF1,refractive_index_nd,1.717362,,587.6,manufacturer,HIKARI-AGF-NZHAGEN-MIRROR,nd from .agf NM record.
HIKARI-E-SF1,abbe_number_vd,29.522238,,587.6,manufacturer,HIKARI-AGF-NZHAGEN-MIRROR,Vd from .agf NM record.
HIKARI-E-SF1,glass_code,717295,,,manufacturer,HIKARI-AGF-NZHAGEN-MIRROR,glass code from .agf.
HIKARI-E-SF1,dPgF,0.0101,,,manufacturer,HIKARI-AGF-NZHAGEN-MIRROR,.agf ED record (dPgF).
HIKARI-E-SF1,wl_min_um,0.4,um,,manufacturer,HIKARI-AGF-NZHAGEN-MIRROR,.agf LD lower wavelength limit.
HIKARI-E-SF1,wl_max_um,0.7,um,,manufacturer,HIKARI-AGF-NZHAGEN-MIRROR,.agf LD upper wavelength limit.
HIKARI-E-SF2,refractive_index_nd,1.647689,,587.6,manufacturer,HIKARI-AGF-NZHAGEN-MIRROR,nd from .agf NM record.
HIKARI-E-SF2,abbe_number_vd,33.799707,,587.6,manufacturer,HIKARI-AGF-NZHAGEN-MIRROR,Vd from .agf NM record.
HIKARI-E-SF2,glass_code,648338,,,manufacturer,HIKARI-AGF-NZHAGEN-MIRROR,glass code from .agf.
HIKARI-E-SF2,dPgF,0.0069,,,manufacturer,HIKARI-AGF-NZHAGEN-MIRROR,.agf ED record (dPgF).
HIKARI-E-SF2,wl_min_um,0.4,um,,manufacturer,HIKARI-AGF-NZHAGEN-MIRROR,.agf LD lower wavelength limit.
HIKARI-E-SF2,wl_max_um,0.7,um,,manufacturer,HIKARI-AGF-NZHAGEN-MIRROR,.agf LD upper wavelength limit.
HIKARI-E-SF03,refractive_index_nd,1.84666,,587.6,manufacturer,HIKARI-AGF-NZHAGEN-MIRROR,nd from .agf NM record.
HIKARI-E-SF03,abbe_number_vd,23.776466,,587.6,manufacturer,HIKARI-AGF-NZHAGEN-MIRROR,Vd from .agf NM record.
HIKARI-E-SF03,glass_code,847238,,,manufacturer,HIKARI-AGF-NZHAGEN-MIRROR,glass code from .agf.
HIKARI-E-SF03,dPgF,0.0158,,,manufacturer,HIKARI-AGF-NZHAGEN-MIRROR,.agf ED record (dPgF).
HIKARI-E-SF03,wl_min_um,0.4,um,,manufacturer,HIKARI-AGF-NZHAGEN-MIRROR,.agf LD lower wavelength limit.
HIKARI-E-SF03,wl_max_um,0.7,um,,manufacturer,HIKARI-AGF-NZHAGEN-MIRROR,.agf LD upper wavelength limit.
HIKARI-E-SF4,refractive_index_nd,1.755199,,587.6,manufacturer,HIKARI-AGF-NZHAGEN-MIRROR,nd from .agf NM record.
HIKARI-E-SF4,abbe_number_vd,27.510087,,587.6,manufacturer,HIKARI-AGF-NZHAGEN-MIRROR,Vd from .agf NM record.
HIKARI-E-SF4,glass_code,755275,,,manufacturer,HIKARI-AGF-NZHAGEN-MIRROR,glass code from .agf.
HIKARI-E-SF4,dPgF,0.0121,,,manufacturer,HIKARI-AGF-NZHAGEN-MIRROR,.agf ED record (dPgF).
HIKARI-E-SF4,wl_min_um,0.4,um,,manufacturer,HIKARI-AGF-NZHAGEN-MIRROR,.agf LD lower wavelength limit.
HIKARI-E-SF4,wl_max_um,0.7,um,,manufacturer,HIKARI-AGF-NZHAGEN-MIRROR,.agf LD upper wavelength limit.
HIKARI-E-SF5,refractive_index_nd,1.6727,,587.6,manufacturer,HIKARI-AGF-NZHAGEN-MIRROR,nd from .agf NM record.
HIKARI-E-SF5,abbe_number_vd,32.107703,,587.6,manufacturer,HIKARI-AGF-NZHAGEN-MIRROR,Vd from .agf NM record.
HIKARI-E-SF5,glass_code,673321,,,manufacturer,HIKARI-AGF-NZHAGEN-MIRROR,glass code from .agf.
HIKARI-E-SF5,dPgF,0.0085,,,manufacturer,HIKARI-AGF-NZHAGEN-MIRROR,.agf ED record (dPgF).
HIKARI-E-SF5,wl_min_um,0.4,um,,manufacturer,HIKARI-AGF-NZHAGEN-MIRROR,.agf LD lower wavelength limit.
HIKARI-E-SF5,wl_max_um,0.7,um,,manufacturer,HIKARI-AGF-NZHAGEN-MIRROR,.agf LD upper wavelength limit.
HIKARI-E-SF6,refractive_index_nd,1.805181,,587.6,manufacturer,HIKARI-AGF-NZHAGEN-MIRROR,nd from .agf NM record.
HIKARI-E-SF6,abbe_number_vd,25.430397,,587.6,manufacturer,HIKARI-AGF-NZHAGEN-MIRROR,Vd from .agf NM record.
HIKARI-E-SF6,glass_code,805254,,,manufacturer,HIKARI-AGF-NZHAGEN-MIRROR,glass code from .agf.
HIKARI-E-SF6,dPgF,0.0148,,,manufacturer,HIKARI-AGF-NZHAGEN-MIRROR,.agf ED record (dPgF).
HIKARI-E-SF6,wl_min_um,0.4,um,,manufacturer,HIKARI-AGF-NZHAGEN-MIRROR,.agf LD lower wavelength limit.
HIKARI-E-SF6,wl_max_um,0.7,um,,manufacturer,HIKARI-AGF-NZHAGEN-MIRROR,.agf LD upper wavelength limit.
HIKARI-E-SF7,refractive_index_nd,1.6398,,587.6,manufacturer,HIKARI-AGF-NZHAGEN-MIRROR,nd from .agf NM record.
HIKARI-E-SF7,abbe_number_vd,34.563661,,587.6,manufacturer,HIKARI-AGF-NZHAGEN-MIRROR,Vd from .agf NM record.
HIKARI-E-SF7,dPgF,0.0022,,,manufacturer,HIKARI-AGF-NZHAGEN-MIRROR,.agf ED record (dPgF).
HIKARI-E-SF7,wl_min_um,0.4,um,,manufacturer,HIKARI-AGF-NZHAGEN-MIRROR,.agf LD lower wavelength limit.
HIKARI-E-SF7,wl_max_um,0.7,um,,manufacturer,HIKARI-AGF-NZHAGEN-MIRROR,.agf LD upper wavelength limit.
HIKARI-E-SF8,refractive_index_nd,1.688931,,587.6,manufacturer,HIKARI-AGF-NZHAGEN-MIRROR,nd from .agf NM record.
HIKARI-E-SF8,abbe_number_vd,31.070978,,587.6,manufacturer,HIKARI-AGF-NZHAGEN-MIRROR,Vd from .agf NM record.
HIKARI-E-SF8,glass_code,689311,,,manufacturer,HIKARI-AGF-NZHAGEN-MIRROR,glass code from .agf.
HIKARI-E-SF8,dPgF,0.0079,,,manufacturer,HIKARI-AGF-NZHAGEN-MIRROR,.agf ED record (dPgF).
HIKARI-E-SF8,wl_min_um,0.4,um,,manufacturer,HIKARI-AGF-NZHAGEN-MIRROR,.agf LD lower wavelength limit.
HIKARI-E-SF8,wl_max_um,0.7,um,,manufacturer,HIKARI-AGF-NZHAGEN-MIRROR,.agf LD upper wavelength limit.
HIKARI-E-SF10,refractive_index_nd,1.72825,,587.6,manufacturer,HIKARI-AGF-NZHAGEN-MIRROR,nd from .agf NM record.
HIKARI-E-SF10,abbe_number_vd,28.459666,,587.6,manufacturer,HIKARI-AGF-NZHAGEN-MIRROR,Vd from .agf NM record.
HIKARI-E-SF10,glass_code,728285,,,manufacturer,HIKARI-AGF-NZHAGEN-MIRROR,glass code from .agf.
HIKARI-E-SF10,dPgF,0.011,,,manufacturer,HIKARI-AGF-NZHAGEN-MIRROR,.agf ED record (dPgF).
HIKARI-E-SF10,wl_min_um,0.4,um,,manufacturer,HIKARI-AGF-NZHAGEN-MIRROR,.agf LD lower wavelength limit.
HIKARI-E-SF10,wl_max_um,0.7,um,,manufacturer,HIKARI-AGF-NZHAGEN-MIRROR,.agf LD upper wavelength limit.
HIKARI-E-SF11,refractive_index_nd,1.784723,,587.6,manufacturer,HIKARI-AGF-NZHAGEN-MIRROR,nd from .agf NM record.
HIKARI-E-SF11,abbe_number_vd,25.679481,,587.6,manufacturer,HIKARI-AGF-NZHAGEN-MIRROR,Vd from .agf NM record.
HIKARI-E-SF11,glass_code,785257,,,manufacturer,HIKARI-AGF-NZHAGEN-MIRROR,glass code from .agf.
HIKARI-E-SF11,dPgF,0.0146,,,manufacturer,HIKARI-AGF-NZHAGEN-MIRROR,.agf ED record (dPgF).
HIKARI-E-SF11,wl_min_um,0.4,um,,manufacturer,HIKARI-AGF-NZHAGEN-MIRROR,.agf LD lower wavelength limit.
HIKARI-E-SF11,wl_max_um,0.7,um,,manufacturer,HIKARI-AGF-NZHAGEN-MIRROR,.agf LD upper wavelength limit.
HIKARI-E-SF13,refractive_index_nd,1.740769,,587.6,manufacturer,HIKARI-AGF-NZHAGEN-MIRROR,nd from .agf NM record.
HIKARI-E-SF13,abbe_number_vd,27.784828,,587.6,manufacturer,HIKARI-AGF-NZHAGEN-MIRROR,Vd from .agf NM record.
HIKARI-E-SF13,glass_code,741278,,,manufacturer,HIKARI-AGF-NZHAGEN-MIRROR,glass code from .agf.
HIKARI-E-SF13,dPgF,0.0115,,,manufacturer,HIKARI-AGF-NZHAGEN-MIRROR,.agf ED record (dPgF).
HIKARI-E-SF13,wl_min_um,0.4,um,,manufacturer,HIKARI-AGF-NZHAGEN-MIRROR,.agf LD lower wavelength limit.
HIKARI-E-SF13,wl_max_um,0.7,um,,manufacturer,HIKARI-AGF-NZHAGEN-MIRROR,.agf LD upper wavelength limit.
HIKARI-E-SF14,refractive_index_nd,1.76182,,587.6,manufacturer,HIKARI-AGF-NZHAGEN-MIRROR,nd from .agf NM record.
HIKARI-E-SF14,abbe_number_vd,26.556301,,587.6,manufacturer,HIKARI-AGF-NZHAGEN-MIRROR,Vd from .agf NM record.
HIKARI-E-SF14,glass_code,762266,,,manufacturer,HIKARI-AGF-NZHAGEN-MIRROR,glass code from .agf.
HIKARI-E-SF14,dPgF,0.0122,,,manufacturer,HIKARI-AGF-NZHAGEN-MIRROR,.agf ED record (dPgF).
HIKARI-E-SF14,wl_min_um,0.4,um,,manufacturer,HIKARI-AGF-NZHAGEN-MIRROR,.agf LD lower wavelength limit.
HIKARI-E-SF14,wl_max_um,0.7,um,,manufacturer,HIKARI-AGF-NZHAGEN-MIRROR,.agf LD upper wavelength limit.
HIKARI-E-SF15,refractive_index_nd,1.698947,,587.6,manufacturer,HIKARI-AGF-NZHAGEN-MIRROR,nd from .agf NM record.
HIKARI-E-SF15,abbe_number_vd,30.128584,,587.6,manufacturer,HIKARI-AGF-NZHAGEN-MIRROR,Vd from .agf NM record.
HIKARI-E-SF15,glass_code,699301,,,manufacturer,HIKARI-AGF-NZHAGEN-MIRROR,glass code from .agf.
HIKARI-E-SF15,dPgF,0.0092,,,manufacturer,HIKARI-AGF-NZHAGEN-MIRROR,.agf ED record (dPgF).
HIKARI-E-SF15,wl_min_um,0.4,um,,manufacturer,HIKARI-AGF-NZHAGEN-MIRROR,.agf LD lower wavelength limit.
HIKARI-E-SF15,wl_max_um,0.7,um,,manufacturer,HIKARI-AGF-NZHAGEN-MIRROR,.agf LD upper wavelength limit.
HIKARI-E-SFH1,refractive_index_nd,1.80809,,587.6,manufacturer,HIKARI-AGF-NZHAGEN-MIRROR,nd from .agf NM record.
HIKARI-E-SFH1,abbe_number_vd,22.787261,,587.6,manufacturer,HIKARI-AGF-NZHAGEN-MIRROR,Vd from .agf NM record.
HIKARI-E-SFH1,dPgF,0.0236,,,manufacturer,HIKARI-AGF-NZHAGEN-MIRROR,.agf ED record (dPgF).
HIKARI-E-SFH1,wl_min_um,0.4,um,,manufacturer,HIKARI-AGF-NZHAGEN-MIRROR,.agf LD lower wavelength limit.
HIKARI-E-SFH1,wl_max_um,0.7,um,,manufacturer,HIKARI-AGF-NZHAGEN-MIRROR,.agf LD upper wavelength limit.
HIKARI-E-SFH2,refractive_index_nd,1.86074,,587.6,manufacturer,HIKARI-AGF-NZHAGEN-MIRROR,nd from .agf NM record.
HIKARI-E-SFH2,abbe_number_vd,23.060801,,587.6,manufacturer,HIKARI-AGF-NZHAGEN-MIRROR,Vd from .agf NM record.
HIKARI-E-SFH2,dPgF,0.0213,,,manufacturer,HIKARI-AGF-NZHAGEN-MIRROR,.agf ED record (dPgF).
HIKARI-E-SFH2,wl_min_um,0.4,um,,manufacturer,HIKARI-AGF-NZHAGEN-MIRROR,.agf LD lower wavelength limit.
HIKARI-E-SFH2,wl_max_um,0.7,um,,manufacturer,HIKARI-AGF-NZHAGEN-MIRROR,.agf LD upper wavelength limit.
HIKARI-E-SFS3,refractive_index_nd,1.784696,,587.6,manufacturer,HIKARI-AGF-NZHAGEN-MIRROR,nd from .agf NM record.
HIKARI-E-SFS3,abbe_number_vd,26.295354,,587.6,manufacturer,HIKARI-AGF-NZHAGEN-MIRROR,Vd from .agf NM record.
HIKARI-E-SFS3,glass_code,785263,,,manufacturer,HIKARI-AGF-NZHAGEN-MIRROR,glass code from .agf.
HIKARI-E-SFS3,dPgF,0.0134,,,manufacturer,HIKARI-AGF-NZHAGEN-MIRROR,.agf ED record (dPgF).
HIKARI-E-SFS3,wl_min_um,0.4,um,,manufacturer,HIKARI-AGF-NZHAGEN-MIRROR,.agf LD lower wavelength limit.
HIKARI-E-SFS3,wl_max_um,0.7,um,,manufacturer,HIKARI-AGF-NZHAGEN-MIRROR,.agf LD upper wavelength limit.
HIKARI-E-SK2,refractive_index_nd,1.60738,,587.6,manufacturer,HIKARI-AGF-NZHAGEN-MIRROR,nd from .agf NM record.
HIKARI-E-SK2,abbe_number_vd,56.746973,,587.6,manufacturer,HIKARI-AGF-NZHAGEN-MIRROR,Vd from .agf NM record.
HIKARI-E-SK2,dPgF,-0.0017,,,manufacturer,HIKARI-AGF-NZHAGEN-MIRROR,.agf ED record (dPgF).
HIKARI-E-SK2,wl_min_um,0.4,um,,manufacturer,HIKARI-AGF-NZHAGEN-MIRROR,.agf LD lower wavelength limit.
HIKARI-E-SK2,wl_max_um,0.7,um,,manufacturer,HIKARI-AGF-NZHAGEN-MIRROR,.agf LD upper wavelength limit.
HIKARI-E-SK4,refractive_index_nd,1.612716,,587.6,manufacturer,HIKARI-AGF-NZHAGEN-MIRROR,nd from .agf NM record.
HIKARI-E-SK4,abbe_number_vd,58.732984,,587.6,manufacturer,HIKARI-AGF-NZHAGEN-MIRROR,Vd from .agf NM record.
HIKARI-E-SK4,glass_code,613587,,,manufacturer,HIKARI-AGF-NZHAGEN-MIRROR,glass code from .agf.
HIKARI-E-SK4,dPgF,-0.0008,,,manufacturer,HIKARI-AGF-NZHAGEN-MIRROR,.agf ED record (dPgF).
HIKARI-E-SK4,wl_min_um,0.4,um,,manufacturer,HIKARI-AGF-NZHAGEN-MIRROR,.agf LD lower wavelength limit.
HIKARI-E-SK4,wl_max_um,0.7,um,,manufacturer,HIKARI-AGF-NZHAGEN-MIRROR,.agf LD upper wavelength limit.
HIKARI-E-SK5,refractive_index_nd,1.58913,,587.6,manufacturer,HIKARI-AGF-NZHAGEN-MIRROR,nd from .agf NM record.
HIKARI-E-SK5,abbe_number_vd,61.16206,,587.6,manufacturer,HIKARI-AGF-NZHAGEN-MIRROR,Vd from .agf NM record.
HIKARI-E-SK5,glass_code,589612,,,manufacturer,HIKARI-AGF-NZHAGEN-MIRROR,glass code from .agf.
HIKARI-E-SK5,dPgF,-0.0008,,,manufacturer,HIKARI-AGF-NZHAGEN-MIRROR,.agf ED record (dPgF).
HIKARI-E-SK5,wl_min_um,0.4,um,,manufacturer,HIKARI-AGF-NZHAGEN-MIRROR,.agf LD lower wavelength limit.
HIKARI-E-SK5,wl_max_um,0.7,um,,manufacturer,HIKARI-AGF-NZHAGEN-MIRROR,.agf LD upper wavelength limit.
HIKARI-E-SK10,refractive_index_nd,1.622799,,587.6,manufacturer,HIKARI-AGF-NZHAGEN-MIRROR,nd from .agf NM record.
HIKARI-E-SK10,abbe_number_vd,57.035463,,587.6,manufacturer,HIKARI-AGF-NZHAGEN-MIRROR,Vd from .agf NM record.
HIKARI-E-SK10,glass_code,623570,,,manufacturer,HIKARI-AGF-NZHAGEN-MIRROR,glass code from .agf.
HIKARI-E-SK10,dPgF,-0.0026,,,manufacturer,HIKARI-AGF-NZHAGEN-MIRROR,.agf ED record (dPgF).
HIKARI-E-SK10,wl_min_um,0.4,um,,manufacturer,HIKARI-AGF-NZHAGEN-MIRROR,.agf LD lower wavelength limit.
HIKARI-E-SK10,wl_max_um,0.7,um,,manufacturer,HIKARI-AGF-NZHAGEN-MIRROR,.agf LD upper wavelength limit.
HIKARI-E-SK11,refractive_index_nd,1.563839,,587.6,manufacturer,HIKARI-AGF-NZHAGEN-MIRROR,nd from .agf NM record.
HIKARI-E-SK11,abbe_number_vd,60.679041,,587.6,manufacturer,HIKARI-AGF-NZHAGEN-MIRROR,Vd from .agf NM record.
HIKARI-E-SK11,glass_code,564607,,,manufacturer,HIKARI-AGF-NZHAGEN-MIRROR,glass code from .agf.
HIKARI-E-SK11,dPgF,-0.0019,,,manufacturer,HIKARI-AGF-NZHAGEN-MIRROR,.agf ED record (dPgF).
HIKARI-E-SK11,wl_min_um,0.4,um,,manufacturer,HIKARI-AGF-NZHAGEN-MIRROR,.agf LD lower wavelength limit.
HIKARI-E-SK11,wl_max_um,0.7,um,,manufacturer,HIKARI-AGF-NZHAGEN-MIRROR,.agf LD upper wavelength limit.
HIKARI-E-SK12,refractive_index_nd,1.58313,,587.6,manufacturer,HIKARI-AGF-NZHAGEN-MIRROR,nd from .agf NM record.
HIKARI-E-SK12,abbe_number_vd,59.387186,,587.6,manufacturer,HIKARI-AGF-NZHAGEN-MIRROR,Vd from .agf NM record.
HIKARI-E-SK12,dPgF,-0.0019,,,manufacturer,HIKARI-AGF-NZHAGEN-MIRROR,.agf ED record (dPgF).
HIKARI-E-SK12,wl_min_um,0.4,um,,manufacturer,HIKARI-AGF-NZHAGEN-MIRROR,.agf LD lower wavelength limit.
HIKARI-E-SK12,wl_max_um,0.7,um,,manufacturer,HIKARI-AGF-NZHAGEN-MIRROR,.agf LD upper wavelength limit.
HIKARI-E-SK14,refractive_index_nd,1.603112,,587.6,manufacturer,HIKARI-AGF-NZHAGEN-MIRROR,nd from .agf NM record.
HIKARI-E-SK14,abbe_number_vd,60.669444,,587.6,manufacturer,HIKARI-AGF-NZHAGEN-MIRROR,Vd from .agf NM record.
HIKARI-E-SK14,glass_code,603607,,,manufacturer,HIKARI-AGF-NZHAGEN-MIRROR,glass code from .agf.
HIKARI-E-SK14,dPgF,-0.0007,,,manufacturer,HIKARI-AGF-NZHAGEN-MIRROR,.agf ED record (dPgF).
HIKARI-E-SK14,wl_min_um,0.4,um,,manufacturer,HIKARI-AGF-NZHAGEN-MIRROR,.agf LD lower wavelength limit.
HIKARI-E-SK14,wl_max_um,0.7,um,,manufacturer,HIKARI-AGF-NZHAGEN-MIRROR,.agf LD upper wavelength limit.
HIKARI-E-SK15,refractive_index_nd,1.62299,,587.6,manufacturer,HIKARI-AGF-NZHAGEN-MIRROR,nd from .agf NM record.
HIKARI-E-SK15,abbe_number_vd,58.225162,,587.6,manufacturer,HIKARI-AGF-NZHAGEN-MIRROR,Vd from .agf NM record.
HIKARI-E-SK15,dPgF,-0.0018,,,manufacturer,HIKARI-AGF-NZHAGEN-MIRROR,.agf ED record (dPgF).
HIKARI-E-SK15,wl_min_um,0.4,um,,manufacturer,HIKARI-AGF-NZHAGEN-MIRROR,.agf LD lower wavelength limit.
HIKARI-E-SK15,wl_max_um,0.7,um,,manufacturer,HIKARI-AGF-NZHAGEN-MIRROR,.agf LD upper wavelength limit.
HIKARI-E-SK16,refractive_index_nd,1.620411,,587.6,manufacturer,HIKARI-AGF-NZHAGEN-MIRROR,nd from .agf NM record.
HIKARI-E-SK16,abbe_number_vd,60.291663,,587.6,manufacturer,HIKARI-AGF-NZHAGEN-MIRROR,Vd from .agf NM record.
HIKARI-E-SK16,glass_code,620603,,,manufacturer,HIKARI-AGF-NZHAGEN-MIRROR,glass code from .agf.
HIKARI-E-SK16,dPgF,-0.0008,,,manufacturer,HIKARI-AGF-NZHAGEN-MIRROR,.agf ED record (dPgF).
HIKARI-E-SK16,wl_min_um,0.4,um,,manufacturer,HIKARI-AGF-NZHAGEN-MIRROR,.agf LD lower wavelength limit.
HIKARI-E-SK16,wl_max_um,0.7,um,,manufacturer,HIKARI-AGF-NZHAGEN-MIRROR,.agf LD upper wavelength limit.
HIKARI-E-SK18,refractive_index_nd,1.63854,,587.6,manufacturer,HIKARI-AGF-NZHAGEN-MIRROR,nd from .agf NM record.
HIKARI-E-SK18,abbe_number_vd,55.479598,,587.6,manufacturer,HIKARI-AGF-NZHAGEN-MIRROR,Vd from .agf NM record.
HIKARI-E-SK18,dPgF,-0.0021,,,manufacturer,HIKARI-AGF-NZHAGEN-MIRROR,.agf ED record (dPgF).
HIKARI-E-SK18,wl_min_um,0.4,um,,manufacturer,HIKARI-AGF-NZHAGEN-MIRROR,.agf LD lower wavelength limit.
HIKARI-E-SK18,wl_max_um,0.7,um,,manufacturer,HIKARI-AGF-NZHAGEN-MIRROR,.agf LD upper wavelength limit.
HIKARI-E-SSK1,refractive_index_nd,1.6172,,587.6,manufacturer,HIKARI-AGF-NZHAGEN-MIRROR,nd from .agf NM record.
HIKARI-E-SSK1,abbe_number_vd,54.0099,,587.6,manufacturer,HIKARI-AGF-NZHAGEN-MIRROR,Vd from .agf NM record.
HIKARI-E-SSK1,dPgF,-0.0016,,,manufacturer,HIKARI-AGF-NZHAGEN-MIRROR,.agf ED record (dPgF).
HIKARI-E-SSK1,wl_min_um,0.4,um,,manufacturer,HIKARI-AGF-NZHAGEN-MIRROR,.agf LD lower wavelength limit.
HIKARI-E-SSK1,wl_max_um,0.7,um,,manufacturer,HIKARI-AGF-NZHAGEN-MIRROR,.agf LD upper wavelength limit.
HIKARI-E-SSK5,refractive_index_nd,1.658441,,587.6,manufacturer,HIKARI-AGF-NZHAGEN-MIRROR,nd from .agf NM record.
HIKARI-E-SSK5,abbe_number_vd,50.892288,,587.6,manufacturer,HIKARI-AGF-NZHAGEN-MIRROR,Vd from .agf NM record.
HIKARI-E-SSK5,glass_code,658509,,,manufacturer,HIKARI-AGF-NZHAGEN-MIRROR,glass code from .agf.
HIKARI-E-SSK5,dPgF,-0.0027,,,manufacturer,HIKARI-AGF-NZHAGEN-MIRROR,.agf ED record (dPgF).
HIKARI-E-SSK5,wl_min_um,0.4,um,,manufacturer,HIKARI-AGF-NZHAGEN-MIRROR,.agf LD lower wavelength limit.
HIKARI-E-SSK5,wl_max_um,0.7,um,,manufacturer,HIKARI-AGF-NZHAGEN-MIRROR,.agf LD upper wavelength limit.
HIKARI-E-SSK8,refractive_index_nd,1.61772,,587.6,manufacturer,HIKARI-AGF-NZHAGEN-MIRROR,nd from .agf NM record.
HIKARI-E-SSK8,abbe_number_vd,49.779142,,587.6,manufacturer,HIKARI-AGF-NZHAGEN-MIRROR,Vd from .agf NM record.
HIKARI-E-SSK8,dPgF,-0.0008,,,manufacturer,HIKARI-AGF-NZHAGEN-MIRROR,.agf ED record (dPgF).
HIKARI-E-SSK8,wl_min_um,0.4,um,,manufacturer,HIKARI-AGF-NZHAGEN-MIRROR,.agf LD lower wavelength limit.
HIKARI-E-SSK8,wl_max_um,0.7,um,,manufacturer,HIKARI-AGF-NZHAGEN-MIRROR,.agf LD upper wavelength limit.
HIKARI-F1,refractive_index_nd,1.625882,,587.6,manufacturer,HIKARI-AGF-NZHAGEN-MIRROR,nd from .agf NM record.
HIKARI-F1,abbe_number_vd,35.649693,,587.6,manufacturer,HIKARI-AGF-NZHAGEN-MIRROR,Vd from .agf NM record.
HIKARI-F1,glass_code,626356,,,manufacturer,HIKARI-AGF-NZHAGEN-MIRROR,glass code from .agf.
HIKARI-F1,dPgF,0.0006,,,manufacturer,HIKARI-AGF-NZHAGEN-MIRROR,.agf ED record (dPgF).
HIKARI-F1,wl_min_um,0.4,um,,manufacturer,HIKARI-AGF-NZHAGEN-MIRROR,.agf LD lower wavelength limit.
HIKARI-F1,wl_max_um,0.7,um,,manufacturer,HIKARI-AGF-NZHAGEN-MIRROR,.agf LD upper wavelength limit.
HIKARI-F2,refractive_index_nd,1.62004,,587.6,manufacturer,HIKARI-AGF-NZHAGEN-MIRROR,nd from .agf NM record.
HIKARI-F2,abbe_number_vd,36.331342,,587.6,manufacturer,HIKARI-AGF-NZHAGEN-MIRROR,Vd from .agf NM record.
HIKARI-F2,glass_code,620363,,,manufacturer,HIKARI-AGF-NZHAGEN-MIRROR,glass code from .agf.
HIKARI-F2,dPgF,0.0,,,manufacturer,HIKARI-AGF-NZHAGEN-MIRROR,.agf ED record (dPgF).
HIKARI-F2,wl_min_um,0.4,um,,manufacturer,HIKARI-AGF-NZHAGEN-MIRROR,.agf LD lower wavelength limit.
HIKARI-F2,wl_max_um,0.7,um,,manufacturer,HIKARI-AGF-NZHAGEN-MIRROR,.agf LD upper wavelength limit.
HIKARI-F3,refractive_index_nd,1.61293,,587.6,manufacturer,HIKARI-AGF-NZHAGEN-MIRROR,nd from .agf NM record.
HIKARI-F3,abbe_number_vd,36.996191,,587.6,manufacturer,HIKARI-AGF-NZHAGEN-MIRROR,Vd from .agf NM record.
HIKARI-F3,glass_code,613370,,,manufacturer,HIKARI-AGF-NZHAGEN-MIRROR,glass code from .agf.
HIKARI-F3,dPgF,-0.0004,,,manufacturer,HIKARI-AGF-NZHAGEN-MIRROR,.agf ED record (dPgF).
HIKARI-F3,wl_min_um,0.4,um,,manufacturer,HIKARI-AGF-NZHAGEN-MIRROR,.agf LD lower wavelength limit.
HIKARI-F3,wl_max_um,0.7,um,,manufacturer,HIKARI-AGF-NZHAGEN-MIRROR,.agf LD upper wavelength limit.
HIKARI-F5,refractive_index_nd,1.60342,,587.6,manufacturer,HIKARI-AGF-NZHAGEN-MIRROR,nd from .agf NM record.
HIKARI-F5,abbe_number_vd,38.109129,,587.6,manufacturer,HIKARI-AGF-NZHAGEN-MIRROR,Vd from .agf NM record.
HIKARI-F5,glass_code,603381,,,manufacturer,HIKARI-AGF-NZHAGEN-MIRROR,glass code from .agf.
HIKARI-F5,dPgF,-0.0008,,,manufacturer,HIKARI-AGF-NZHAGEN-MIRROR,.agf ED record (dPgF).
HIKARI-F5,wl_min_um,0.4,um,,manufacturer,HIKARI-AGF-NZHAGEN-MIRROR,.agf LD lower wavelength limit.
HIKARI-F5,wl_max_um,0.7,um,,manufacturer,HIKARI-AGF-NZHAGEN-MIRROR,.agf LD upper wavelength limit.
HIKARI-F8,refractive_index_nd,1.59551,,587.6,manufacturer,HIKARI-AGF-NZHAGEN-MIRROR,nd from .agf NM record.
HIKARI-F8,abbe_number_vd,39.216026,,587.6,manufacturer,HIKARI-AGF-NZHAGEN-MIRROR,Vd from .agf NM record.
HIKARI-F8,glass_code,596392,,,manufacturer,HIKARI-AGF-NZHAGEN-MIRROR,glass code from .agf.
HIKARI-F8,dPgF,-0.0009,,,manufacturer,HIKARI-AGF-NZHAGEN-MIRROR,.agf ED record (dPgF).
HIKARI-F8,wl_min_um,0.4,um,,manufacturer,HIKARI-AGF-NZHAGEN-MIRROR,.agf LD lower wavelength limit.
HIKARI-F8,wl_max_um,0.7,um,,manufacturer,HIKARI-AGF-NZHAGEN-MIRROR,.agf LD upper wavelength limit.
HIKARI-K3,refractive_index_nd,1.51823,,587.6,manufacturer,HIKARI-AGF-NZHAGEN-MIRROR,nd from .agf NM record.
HIKARI-K3,abbe_number_vd,58.909268,,587.6,manufacturer,HIKARI-AGF-NZHAGEN-MIRROR,Vd from .agf NM record.
HIKARI-K3,glass_code,518589,,,manufacturer,HIKARI-AGF-NZHAGEN-MIRROR,glass code from .agf.
HIKARI-K3,dPgF,-0.0001,,,manufacturer,HIKARI-AGF-NZHAGEN-MIRROR,.agf ED record (dPgF).
HIKARI-K3,wl_min_um,0.4,um,,manufacturer,HIKARI-AGF-NZHAGEN-MIRROR,.agf LD lower wavelength limit.
HIKARI-K3,wl_max_um,0.7,um,,manufacturer,HIKARI-AGF-NZHAGEN-MIRROR,.agf LD upper wavelength limit.
HIKARI-K5,refractive_index_nd,1.52249,,587.6,manufacturer,HIKARI-AGF-NZHAGEN-MIRROR,nd from .agf NM record.
HIKARI-K5,abbe_number_vd,59.731237,,587.6,manufacturer,HIKARI-AGF-NZHAGEN-MIRROR,Vd from .agf NM record.
HIKARI-K5,glass_code,522597,,,manufacturer,HIKARI-AGF-NZHAGEN-MIRROR,glass code from .agf.
HIKARI-K5,dPgF,0.0026,,,manufacturer,HIKARI-AGF-NZHAGEN-MIRROR,.agf ED record (dPgF).
HIKARI-K5,wl_min_um,0.4,um,,manufacturer,HIKARI-AGF-NZHAGEN-MIRROR,.agf LD lower wavelength limit.
HIKARI-K5,wl_max_um,0.7,um,,manufacturer,HIKARI-AGF-NZHAGEN-MIRROR,.agf LD upper wavelength limit.
HIKARI-KF6,refractive_index_nd,1.51742,,587.6,manufacturer,HIKARI-AGF-NZHAGEN-MIRROR,nd from .agf NM record.
HIKARI-KF6,abbe_number_vd,52.30467,,587.6,manufacturer,HIKARI-AGF-NZHAGEN-MIRROR,Vd from .agf NM record.
HIKARI-KF6,glass_code,517523,,,manufacturer,HIKARI-AGF-NZHAGEN-MIRROR,glass code from .agf.
HIKARI-KF6,dPgF,-0.0007,,,manufacturer,HIKARI-AGF-NZHAGEN-MIRROR,.agf ED record (dPgF).
HIKARI-KF6,wl_min_um,0.4,um,,manufacturer,HIKARI-AGF-NZHAGEN-MIRROR,.agf LD lower wavelength limit.
HIKARI-KF6,wl_max_um,0.7,um,,manufacturer,HIKARI-AGF-NZHAGEN-MIRROR,.agf LD upper wavelength limit.
HIKARI-KZFH1,refractive_index_nd,1.612658,,587.6,manufacturer,HIKARI-AGF-NZHAGEN-MIRROR,nd from .agf NM record.
HIKARI-KZFH1,abbe_number_vd,44.404011,,587.6,manufacturer,HIKARI-AGF-NZHAGEN-MIRROR,Vd from .agf NM record.
HIKARI-KZFH1,glass_code,613444,,,manufacturer,HIKARI-AGF-NZHAGEN-MIRROR,glass code from .agf.
HIKARI-KZFH1,dPgF,-0.008,,,manufacturer,HIKARI-AGF-NZHAGEN-MIRROR,.agf ED record (dPgF).
HIKARI-KZFH1,wl_min_um,0.4,um,,manufacturer,HIKARI-AGF-NZHAGEN-MIRROR,.agf LD lower wavelength limit.
HIKARI-KZFH1,wl_max_um,0.7,um,,manufacturer,HIKARI-AGF-NZHAGEN-MIRROR,.agf LD upper wavelength limit.
HIKARI-KZFH2,refractive_index_nd,1.671629,,587.6,manufacturer,HIKARI-AGF-NZHAGEN-MIRROR,nd from .agf NM record.
HIKARI-KZFH2,abbe_number_vd,38.797887,,587.6,manufacturer,HIKARI-AGF-NZHAGEN-MIRROR,Vd from .agf NM record.
HIKARI-KZFH2,glass_code,672388,,,manufacturer,HIKARI-AGF-NZHAGEN-MIRROR,glass code from .agf.
HIKARI-KZFH2,dPgF,-0.0059,,,manufacturer,HIKARI-AGF-NZHAGEN-MIRROR,.agf ED record (dPgF).
HIKARI-KZFH2,wl_min_um,0.4,um,,manufacturer,HIKARI-AGF-NZHAGEN-MIRROR,.agf LD lower wavelength limit.
HIKARI-KZFH2,wl_max_um,0.7,um,,manufacturer,HIKARI-AGF-NZHAGEN-MIRROR,.agf LD upper wavelength limit.
HIKARI-KZFS4,refractive_index_nd,1.6134,,587.6,manufacturer,HIKARI-AGF-NZHAGEN-MIRROR,nd from .agf NM record.
HIKARI-KZFS4,abbe_number_vd,44.291828,,587.6,manufacturer,HIKARI-AGF-NZHAGEN-MIRROR,Vd from .agf NM record.
HIKARI-KZFS4,glass_code,613443,,,manufacturer,HIKARI-AGF-NZHAGEN-MIRROR,glass code from .agf.
HIKARI-KZFS4,dPgF,-0.0097,,,manufacturer,HIKARI-AGF-NZHAGEN-MIRROR,.agf ED record (dPgF).
HIKARI-KZFS4,wl_min_um,0.4,um,,manufacturer,HIKARI-AGF-NZHAGEN-MIRROR,.agf LD lower wavelength limit.
HIKARI-KZFS4,wl_max_um,0.7,um,,manufacturer,HIKARI-AGF-NZHAGEN-MIRROR,.agf LD upper wavelength limit.
HIKARI-LAF2,refractive_index_nd,1.744,,587.6,manufacturer,HIKARI-AGF-NZHAGEN-MIRROR,nd from .agf NM record.
HIKARI-LAF2,abbe_number_vd,45.009021,,587.6,manufacturer,HIKARI-AGF-NZHAGEN-MIRROR,Vd from .agf NM record.
HIKARI-LAF2,glass_code,744450,,,manufacturer,HIKARI-AGF-NZHAGEN-MIRROR,glass code from .agf.
HIKARI-LAF2,dPgF,-0.0068,,,manufacturer,HIKARI-AGF-NZHAGEN-MIRROR,.agf ED record (dPgF).
HIKARI-LAF2,wl_min_um,0.4,um,,manufacturer,HIKARI-AGF-NZHAGEN-MIRROR,.agf LD lower wavelength limit.
HIKARI-LAF2,wl_max_um,0.7,um,,manufacturer,HIKARI-AGF-NZHAGEN-MIRROR,.agf LD upper wavelength limit.
HIKARI-LAF3,refractive_index_nd,1.717,,587.6,manufacturer,HIKARI-AGF-NZHAGEN-MIRROR,nd from .agf NM record.
HIKARI-LAF3,abbe_number_vd,48.125992,,587.6,manufacturer,HIKARI-AGF-NZHAGEN-MIRROR,Vd from .agf NM record.
HIKARI-LAF3,glass_code,717481,,,manufacturer,HIKARI-AGF-NZHAGEN-MIRROR,glass code from .agf.
HIKARI-LAF3,dPgF,-0.0078,,,manufacturer,HIKARI-AGF-NZHAGEN-MIRROR,.agf ED record (dPgF).
HIKARI-LAF3,wl_min_um,0.4,um,,manufacturer,HIKARI-AGF-NZHAGEN-MIRROR,.agf LD lower wavelength limit.
HIKARI-LAF3,wl_max_um,0.7,um,,manufacturer,HIKARI-AGF-NZHAGEN-MIRROR,.agf LD upper wavelength limit.
HIKARI-LAF7,refractive_index_nd,1.749501,,587.6,manufacturer,HIKARI-AGF-NZHAGEN-MIRROR,nd from .agf NM record.
HIKARI-LAF7,abbe_number_vd,35.186731,,587.6,manufacturer,HIKARI-AGF-NZHAGEN-MIRROR,Vd from .agf NM record.
HIKARI-LAF7,glass_code,750352,,,manufacturer,HIKARI-AGF-NZHAGEN-MIRROR,glass code from .agf.
HIKARI-LAF7,dPgF,-0.0027,,,manufacturer,HIKARI-AGF-NZHAGEN-MIRROR,.agf ED record (dPgF).
HIKARI-LAF7,wl_min_um,0.4,um,,manufacturer,HIKARI-AGF-NZHAGEN-MIRROR,.agf LD lower wavelength limit.
HIKARI-LAF7,wl_max_um,0.7,um,,manufacturer,HIKARI-AGF-NZHAGEN-MIRROR,.agf LD upper wavelength limit.
HIKARI-LAF09,refractive_index_nd,1.697,,587.6,manufacturer,HIKARI-AGF-NZHAGEN-MIRROR,nd from .agf NM record.
HIKARI-LAF09,abbe_number_vd,48.530571,,587.6,manufacturer,HIKARI-AGF-NZHAGEN-MIRROR,Vd from .agf NM record.
HIKARI-LAF09,glass_code,697485,,,manufacturer,HIKARI-AGF-NZHAGEN-MIRROR,glass code from .agf.
HIKARI-LAF09,dPgF,-0.0018,,,manufacturer,HIKARI-AGF-NZHAGEN-MIRROR,.agf ED record (dPgF).
HIKARI-LAF09,wl_min_um,0.4,um,,manufacturer,HIKARI-AGF-NZHAGEN-MIRROR,.agf LD lower wavelength limit.
HIKARI-LAF09,wl_max_um,0.7,um,,manufacturer,HIKARI-AGF-NZHAGEN-MIRROR,.agf LD upper wavelength limit.
HIKARI-LAF9,refractive_index_nd,1.79504,,587.6,manufacturer,HIKARI-AGF-NZHAGEN-MIRROR,nd from .agf NM record.
HIKARI-LAF9,abbe_number_vd,28.565137,,587.6,manufacturer,HIKARI-AGF-NZHAGEN-MIRROR,Vd from .agf NM record.
HIKARI-LAF9,glass_code,795286,,,manufacturer,HIKARI-AGF-NZHAGEN-MIRROR,glass code from .agf.
HIKARI-LAF9,dPgF,0.0036,,,manufacturer,HIKARI-AGF-NZHAGEN-MIRROR,.agf ED record (dPgF).
HIKARI-LAF9,wl_min_um,0.4,um,,manufacturer,HIKARI-AGF-NZHAGEN-MIRROR,.agf LD lower wavelength limit.
HIKARI-LAF9,wl_max_um,0.7,um,,manufacturer,HIKARI-AGF-NZHAGEN-MIRROR,.agf LD upper wavelength limit.
HIKARI-LAF11,refractive_index_nd,1.75692,,587.6,manufacturer,HIKARI-AGF-NZHAGEN-MIRROR,nd from .agf NM record.
HIKARI-LAF11,abbe_number_vd,31.704801,,587.6,manufacturer,HIKARI-AGF-NZHAGEN-MIRROR,Vd from .agf NM record.
HIKARI-LAF11,glass_code,757317,,,manufacturer,HIKARI-AGF-NZHAGEN-MIRROR,glass code from .agf.
HIKARI-LAF11,dPgF,-0.0001,,,manufacturer,HIKARI-AGF-NZHAGEN-MIRROR,.agf ED record (dPgF).
HIKARI-LAF11,wl_min_um,0.4,um,,manufacturer,HIKARI-AGF-NZHAGEN-MIRROR,.agf LD lower wavelength limit.
HIKARI-LAF11,wl_max_um,0.7,um,,manufacturer,HIKARI-AGF-NZHAGEN-MIRROR,.agf LD upper wavelength limit.
HIKARI-LAK04,refractive_index_nd,1.651,,587.6,manufacturer,HIKARI-AGF-NZHAGEN-MIRROR,nd from .agf NM record.
HIKARI-LAK04,abbe_number_vd,56.171381,,587.6,manufacturer,HIKARI-AGF-NZHAGEN-MIRROR,Vd from .agf NM record.
HIKARI-LAK04,glass_code,651562,,,manufacturer,HIKARI-AGF-NZHAGEN-MIRROR,glass code from .agf.
HIKARI-LAK04,dPgF,-0.0012,,,manufacturer,HIKARI-AGF-NZHAGEN-MIRROR,.agf ED record (dPgF).
HIKARI-LAK04,wl_min_um,0.4,um,,manufacturer,HIKARI-AGF-NZHAGEN-MIRROR,.agf LD lower wavelength limit.
HIKARI-LAK04,wl_max_um,0.7,um,,manufacturer,HIKARI-AGF-NZHAGEN-MIRROR,.agf LD upper wavelength limit.
HIKARI-LAK7,refractive_index_nd,1.651599,,587.6,manufacturer,HIKARI-AGF-NZHAGEN-MIRROR,nd from .agf NM record.
HIKARI-LAK7,abbe_number_vd,58.55298,,587.6,manufacturer,HIKARI-AGF-NZHAGEN-MIRROR,Vd from .agf NM record.
HIKARI-LAK7,glass_code,652586,,,manufacturer,HIKARI-AGF-NZHAGEN-MIRROR,glass code from .agf.
HIKARI-LAK7,dPgF,-0.0032,,,manufacturer,HIKARI-AGF-NZHAGEN-MIRROR,.agf ED record (dPgF).
HIKARI-LAK7,wl_min_um,0.4,um,,manufacturer,HIKARI-AGF-NZHAGEN-MIRROR,.agf LD lower wavelength limit.
HIKARI-LAK7,wl_max_um,0.7,um,,manufacturer,HIKARI-AGF-NZHAGEN-MIRROR,.agf LD upper wavelength limit.
HIKARI-LAK09,refractive_index_nd,1.734,,587.6,manufacturer,HIKARI-AGF-NZHAGEN-MIRROR,nd from .agf NM record.
HIKARI-LAK09,abbe_number_vd,51.483018,,587.6,manufacturer,HIKARI-AGF-NZHAGEN-MIRROR,Vd from .agf NM record.
HIKARI-LAK09,glass_code,734515,,,manufacturer,HIKARI-AGF-NZHAGEN-MIRROR,glass code from .agf.
HIKARI-LAK09,dPgF,-0.0101,,,manufacturer,HIKARI-AGF-NZHAGEN-MIRROR,.agf ED record (dPgF).
HIKARI-LAK09,wl_min_um,0.4,um,,manufacturer,HIKARI-AGF-NZHAGEN-MIRROR,.agf LD lower wavelength limit.
HIKARI-LAK09,wl_max_um,0.7,um,,manufacturer,HIKARI-AGF-NZHAGEN-MIRROR,.agf LD upper wavelength limit.
HIKARI-LAK9,refractive_index_nd,1.691,,587.6,manufacturer,HIKARI-AGF-NZHAGEN-MIRROR,nd from .agf NM record.
HIKARI-LAK9,abbe_number_vd,54.814152,,587.6,manufacturer,HIKARI-AGF-NZHAGEN-MIRROR,Vd from .agf NM record.
HIKARI-LAK9,glass_code,691548,,,manufacturer,HIKARI-AGF-NZHAGEN-MIRROR,glass code from .agf.
HIKARI-LAK9,dPgF,-0.0088,,,manufacturer,HIKARI-AGF-NZHAGEN-MIRROR,.agf ED record (dPgF).
HIKARI-LAK9,wl_min_um,0.4,um,,manufacturer,HIKARI-AGF-NZHAGEN-MIRROR,.agf LD lower wavelength limit.
HIKARI-LAK9,wl_max_um,0.7,um,,manufacturer,HIKARI-AGF-NZHAGEN-MIRROR,.agf LD upper wavelength limit.
HIKARI-LAK011,refractive_index_nd,1.741,,587.6,manufacturer,HIKARI-AGF-NZHAGEN-MIRROR,nd from .agf NM record.
HIKARI-LAK011,abbe_number_vd,52.672067,,587.6,manufacturer,HIKARI-AGF-NZHAGEN-MIRROR,Vd from .agf NM record.
HIKARI-LAK011,glass_code,741527,,,manufacturer,HIKARI-AGF-NZHAGEN-MIRROR,glass code from .agf.
HIKARI-LAK011,dPgF,-0.01,,,manufacturer,HIKARI-AGF-NZHAGEN-MIRROR,.agf ED record (dPgF).
HIKARI-LAK011,wl_min_um,0.4,um,,manufacturer,HIKARI-AGF-NZHAGEN-MIRROR,.agf LD lower wavelength limit.
HIKARI-LAK011,wl_max_um,0.7,um,,manufacturer,HIKARI-AGF-NZHAGEN-MIRROR,.agf LD upper wavelength limit.
HIKARI-LAK12,refractive_index_nd,1.6779,,587.6,manufacturer,HIKARI-AGF-NZHAGEN-MIRROR,nd from .agf NM record.
HIKARI-LAK12,abbe_number_vd,55.397516,,587.6,manufacturer,HIKARI-AGF-NZHAGEN-MIRROR,Vd from .agf NM record.
HIKARI-LAK12,glass_code,678554,,,manufacturer,HIKARI-AGF-NZHAGEN-MIRROR,glass code from .agf.
HIKARI-LAK12,dPgF,-0.007,,,manufacturer,HIKARI-AGF-NZHAGEN-MIRROR,.agf ED record (dPgF).
HIKARI-LAK12,wl_min_um,0.4,um,,manufacturer,HIKARI-AGF-NZHAGEN-MIRROR,.agf LD lower wavelength limit.
HIKARI-LAK12,wl_max_um,0.7,um,,manufacturer,HIKARI-AGF-NZHAGEN-MIRROR,.agf LD upper wavelength limit.
HIKARI-LASF01,refractive_index_nd,1.7859,,587.6,manufacturer,HIKARI-AGF-NZHAGEN-MIRROR,nd from .agf NM record.
HIKARI-LASF01,abbe_number_vd,44.174079,,587.6,manufacturer,HIKARI-AGF-NZHAGEN-MIRROR,Vd from .agf NM record.
HIKARI-LASF01,glass_code,786442,,,manufacturer,HIKARI-AGF-NZHAGEN-MIRROR,glass code from .agf.
HIKARI-LASF01,dPgF,-0.007,,,manufacturer,HIKARI-AGF-NZHAGEN-MIRROR,.agf ED record (dPgF).
HIKARI-LASF01,wl_min_um,0.4,um,,manufacturer,HIKARI-AGF-NZHAGEN-MIRROR,.agf LD lower wavelength limit.
HIKARI-LASF01,wl_max_um,0.7,um,,manufacturer,HIKARI-AGF-NZHAGEN-MIRROR,.agf LD upper wavelength limit.
HIKARI-LASF02,refractive_index_nd,1.79952,,587.6,manufacturer,HIKARI-AGF-NZHAGEN-MIRROR,nd from .agf NM record.
HIKARI-LASF02,abbe_number_vd,42.242359,,587.6,manufacturer,HIKARI-AGF-NZHAGEN-MIRROR,Vd from .agf NM record.
HIKARI-LASF02,glass_code,800422,,,manufacturer,HIKARI-AGF-NZHAGEN-MIRROR,glass code from .agf.
HIKARI-LASF02,dPgF,-0.0075,,,manufacturer,HIKARI-AGF-NZHAGEN-MIRROR,.agf ED record (dPgF).
HIKARI-LASF02,wl_min_um,0.4,um,,manufacturer,HIKARI-AGF-NZHAGEN-MIRROR,.agf LD lower wavelength limit.
HIKARI-LASF02,wl_max_um,0.7,um,,manufacturer,HIKARI-AGF-NZHAGEN-MIRROR,.agf LD upper wavelength limit.
HIKARI-LASF010,refractive_index_nd,1.834,,587.6,manufacturer,HIKARI-AGF-NZHAGEN-MIRROR,nd from .agf NM record.
HIKARI-LASF010,abbe_number_vd,37.338765,,587.6,manufacturer,HIKARI-AGF-NZHAGEN-MIRROR,Vd from .agf NM record.
HIKARI-LASF010,glass_code,834373,,,manufacturer,HIKARI-AGF-NZHAGEN-MIRROR,glass code from .agf.
HIKARI-LASF010,dPgF,-0.003,,,manufacturer,HIKARI-AGF-NZHAGEN-MIRROR,.agf ED record (dPgF).
HIKARI-LASF010,wl_min_um,0.4,um,,manufacturer,HIKARI-AGF-NZHAGEN-MIRROR,.agf LD lower wavelength limit.
HIKARI-LASF010,wl_max_um,0.7,um,,manufacturer,HIKARI-AGF-NZHAGEN-MIRROR,.agf LD upper wavelength limit.
HIKARI-LASFH6,refractive_index_nd,1.8061,,587.6,manufacturer,HIKARI-AGF-NZHAGEN-MIRROR,nd from .agf NM record.
HIKARI-LASFH6,abbe_number_vd,33.267264,,587.6,manufacturer,HIKARI-AGF-NZHAGEN-MIRROR,Vd from .agf NM record.
HIKARI-LASFH6,glass_code,806333,,,manufacturer,HIKARI-AGF-NZHAGEN-MIRROR,glass code from .agf.
HIKARI-LASFH6,dPgF,-0.0004,,,manufacturer,HIKARI-AGF-NZHAGEN-MIRROR,.agf ED record (dPgF).
HIKARI-LASFH6,wl_min_um,0.4,um,,manufacturer,HIKARI-AGF-NZHAGEN-MIRROR,.agf LD lower wavelength limit.
HIKARI-LASFH6,wl_max_um,0.7,um,,manufacturer,HIKARI-AGF-NZHAGEN-MIRROR,.agf LD upper wavelength limit.
HIKARI-LF5,refractive_index_nd,1.58144,,587.6,manufacturer,HIKARI-AGF-NZHAGEN-MIRROR,nd from .agf NM record.
HIKARI-LF5,abbe_number_vd,40.777871,,587.6,manufacturer,HIKARI-AGF-NZHAGEN-MIRROR,Vd from .agf NM record.
HIKARI-LF5,glass_code,581408,,,manufacturer,HIKARI-AGF-NZHAGEN-MIRROR,glass code from .agf.
HIKARI-LF5,dPgF,-0.0008,,,manufacturer,HIKARI-AGF-NZHAGEN-MIRROR,.agf ED record (dPgF).
HIKARI-LF5,wl_min_um,0.4,um,,manufacturer,HIKARI-AGF-NZHAGEN-MIRROR,.agf LD lower wavelength limit.
HIKARI-LF5,wl_max_um,0.7,um,,manufacturer,HIKARI-AGF-NZHAGEN-MIRROR,.agf LD upper wavelength limit.
HIKARI-LF6,refractive_index_nd,1.56732,,587.6,manufacturer,HIKARI-AGF-NZHAGEN-MIRROR,nd from .agf NM record.
HIKARI-LF6,abbe_number_vd,42.699778,,587.6,manufacturer,HIKARI-AGF-NZHAGEN-MIRROR,Vd from .agf NM record.
HIKARI-LF6,glass_code,567427,,,manufacturer,HIKARI-AGF-NZHAGEN-MIRROR,glass code from .agf.
