Repository: br24563/Glass-Match

# GlassMatch
Open-source optical glass selection, comparison, and material database.
**2,959 materials · 18 source collections · 364 traceable sources** · data
version pinned by [`MANIFEST.json`](data/normalized/MANIFEST.json) ·
[how the data is validated](docs/VALIDATION.md) — search,
rank, compare, and inspect provenance for oxide glasses, crystals, IR
materials, polymers, and moldables.
> Screenshots captured from a live run (`start.bat`); regenerate with
> `python scripts/capture_screenshots.py` (needs `pip install playwright` and a
> local Microsoft Edge install).

File: data/normalized/properties.csv (part 23 of 41)
glass_id,property,value,unit,reference_wavelength_nm,data_type,source_id,notes
HIKARI-LF6,dPgF,-0.002,,,manufacturer,HIKARI-AGF-NZHAGEN-MIRROR,.agf ED record (dPgF).
HIKARI-LF6,wl_min_um,0.4,um,,manufacturer,HIKARI-AGF-NZHAGEN-MIRROR,.agf LD lower wavelength limit.
HIKARI-LF6,wl_max_um,0.7,um,,manufacturer,HIKARI-AGF-NZHAGEN-MIRROR,.agf LD upper wavelength limit.
HIKARI-LF7,refractive_index_nd,1.57501,,587.6,manufacturer,HIKARI-AGF-NZHAGEN-MIRROR,nd from .agf NM record.
HIKARI-LF7,abbe_number_vd,41.5364,,587.6,manufacturer,HIKARI-AGF-NZHAGEN-MIRROR,Vd from .agf NM record.
HIKARI-LF7,glass_code,575415,,,manufacturer,HIKARI-AGF-NZHAGEN-MIRROR,glass code from .agf.
HIKARI-LF7,dPgF,-0.0013,,,manufacturer,HIKARI-AGF-NZHAGEN-MIRROR,.agf ED record (dPgF).
HIKARI-LF7,wl_min_um,0.4,um,,manufacturer,HIKARI-AGF-NZHAGEN-MIRROR,.agf LD lower wavelength limit.
HIKARI-LF7,wl_max_um,0.7,um,,manufacturer,HIKARI-AGF-NZHAGEN-MIRROR,.agf LD upper wavelength limit.
HIKARI-LLF1,refractive_index_nd,1.548139,,587.6,manufacturer,HIKARI-AGF-NZHAGEN-MIRROR,nd from .agf NM record.
HIKARI-LLF1,abbe_number_vd,45.867807,,587.6,manufacturer,HIKARI-AGF-NZHAGEN-MIRROR,Vd from .agf NM record.
HIKARI-LLF1,glass_code,548459,,,manufacturer,HIKARI-AGF-NZHAGEN-MIRROR,glass code from .agf.
HIKARI-LLF1,dPgF,-0.0018,,,manufacturer,HIKARI-AGF-NZHAGEN-MIRROR,.agf ED record (dPgF).
HIKARI-LLF1,wl_min_um,0.4,um,,manufacturer,HIKARI-AGF-NZHAGEN-MIRROR,.agf LD lower wavelength limit.
HIKARI-LLF1,wl_max_um,0.7,um,,manufacturer,HIKARI-AGF-NZHAGEN-MIRROR,.agf LD upper wavelength limit.
HIKARI-LLF2,refractive_index_nd,1.54072,,587.6,manufacturer,HIKARI-AGF-NZHAGEN-MIRROR,nd from .agf NM record.
HIKARI-LLF2,abbe_number_vd,47.224798,,587.6,manufacturer,HIKARI-AGF-NZHAGEN-MIRROR,Vd from .agf NM record.
HIKARI-LLF2,glass_code,541472,,,manufacturer,HIKARI-AGF-NZHAGEN-MIRROR,glass code from .agf.
HIKARI-LLF2,dPgF,0.0,,,manufacturer,HIKARI-AGF-NZHAGEN-MIRROR,.agf ED record (dPgF).
HIKARI-LLF2,wl_min_um,0.4,um,,manufacturer,HIKARI-AGF-NZHAGEN-MIRROR,.agf LD lower wavelength limit.
HIKARI-LLF2,wl_max_um,0.7,um,,manufacturer,HIKARI-AGF-NZHAGEN-MIRROR,.agf LD upper wavelength limit.
HIKARI-LLF6,refractive_index_nd,1.531721,,587.6,manufacturer,HIKARI-AGF-NZHAGEN-MIRROR,nd from .agf NM record.
HIKARI-LLF6,abbe_number_vd,49.142236,,587.6,manufacturer,HIKARI-AGF-NZHAGEN-MIRROR,Vd from .agf NM record.
HIKARI-LLF6,glass_code,532491,,,manufacturer,HIKARI-AGF-NZHAGEN-MIRROR,glass code from .agf.
HIKARI-LLF6,dPgF,-0.0019,,,manufacturer,HIKARI-AGF-NZHAGEN-MIRROR,.agf ED record (dPgF).
HIKARI-LLF6,wl_min_um,0.4,um,,manufacturer,HIKARI-AGF-NZHAGEN-MIRROR,.agf LD lower wavelength limit.
HIKARI-LLF6,wl_max_um,0.7,um,,manufacturer,HIKARI-AGF-NZHAGEN-MIRROR,.agf LD upper wavelength limit.
HIKARI-P-FK01S,refractive_index_nd,1.496488,,587.6,manufacturer,HIKARI-AGF-NZHAGEN-MIRROR,nd from .agf NM record.
HIKARI-P-FK01S,abbe_number_vd,81.546118,,587.6,manufacturer,HIKARI-AGF-NZHAGEN-MIRROR,Vd from .agf NM record.
HIKARI-P-FK01S,dPgF,0.0297,,,manufacturer,HIKARI-AGF-NZHAGEN-MIRROR,.agf ED record (dPgF).
HIKARI-P-FK01S,wl_min_um,0.4,um,,manufacturer,HIKARI-AGF-NZHAGEN-MIRROR,.agf LD lower wavelength limit.
HIKARI-P-FK01S,wl_max_um,0.7,um,,manufacturer,HIKARI-AGF-NZHAGEN-MIRROR,.agf LD upper wavelength limit.
HIKARI-P-FKH2S,refractive_index_nd,1.45562,,587.6,manufacturer,HIKARI-AGF-NZHAGEN-MIRROR,nd from .agf NM record.
HIKARI-P-FKH2S,abbe_number_vd,91.248565,,587.6,manufacturer,HIKARI-AGF-NZHAGEN-MIRROR,Vd from .agf NM record.
HIKARI-P-FKH2S,dPgF,0.0437,,,manufacturer,HIKARI-AGF-NZHAGEN-MIRROR,.agf ED record (dPgF).
HIKARI-P-FKH2S,wl_min_um,0.4,um,,manufacturer,HIKARI-AGF-NZHAGEN-MIRROR,.agf LD lower wavelength limit.
HIKARI-P-FKH2S,wl_max_um,0.7,um,,manufacturer,HIKARI-AGF-NZHAGEN-MIRROR,.agf LD upper wavelength limit.
HIKARI-P-LAF010S,refractive_index_nd,1.742999,,587.6,manufacturer,HIKARI-AGF-NZHAGEN-MIRROR,nd from .agf NM record.
HIKARI-P-LAF010S,abbe_number_vd,49.277592,,587.6,manufacturer,HIKARI-AGF-NZHAGEN-MIRROR,Vd from .agf NM record.
HIKARI-P-LAF010S,dPgF,-0.0078,,,manufacturer,HIKARI-AGF-NZHAGEN-MIRROR,.agf ED record (dPgF).
HIKARI-P-LAF010S,wl_min_um,0.4,um,,manufacturer,HIKARI-AGF-NZHAGEN-MIRROR,.agf LD lower wavelength limit.
HIKARI-P-LAF010S,wl_max_um,0.7,um,,manufacturer,HIKARI-AGF-NZHAGEN-MIRROR,.agf LD upper wavelength limit.
HIKARI-P-LAK13S,refractive_index_nd,1.6972,,587.6,manufacturer,HIKARI-AGF-NZHAGEN-MIRROR,nd from .agf NM record.
HIKARI-P-LAK13S,abbe_number_vd,53.210741,,587.6,manufacturer,HIKARI-AGF-NZHAGEN-MIRROR,Vd from .agf NM record.
HIKARI-P-LAK13S,dPgF,-0.0062,,,manufacturer,HIKARI-AGF-NZHAGEN-MIRROR,.agf ED record (dPgF).
HIKARI-P-LAK13S,wl_min_um,0.4,um,,manufacturer,HIKARI-AGF-NZHAGEN-MIRROR,.agf LD lower wavelength limit.
HIKARI-P-LAK13S,wl_max_um,0.7,um,,manufacturer,HIKARI-AGF-NZHAGEN-MIRROR,.agf LD upper wavelength limit.
HIKARI-P-LASF03S,refractive_index_nd,1.80604,,587.6,manufacturer,HIKARI-AGF-NZHAGEN-MIRROR,nd from .agf NM record.
HIKARI-P-LASF03S,abbe_number_vd,40.774175,,587.6,manufacturer,HIKARI-AGF-NZHAGEN-MIRROR,Vd from .agf NM record.
HIKARI-P-LASF03S,dPgF,-0.0063,,,manufacturer,HIKARI-AGF-NZHAGEN-MIRROR,.agf ED record (dPgF).
HIKARI-P-LASF03S,wl_min_um,0.4,um,,manufacturer,HIKARI-AGF-NZHAGEN-MIRROR,.agf LD lower wavelength limit.
HIKARI-P-LASF03S,wl_max_um,0.7,um,,manufacturer,HIKARI-AGF-NZHAGEN-MIRROR,.agf LD upper wavelength limit.
HIKARI-P-LASFH11S,refractive_index_nd,1.77387,,587.6,manufacturer,HIKARI-AGF-NZHAGEN-MIRROR,nd from .agf NM record.
HIKARI-P-LASFH11S,abbe_number_vd,47.253126,,587.6,manufacturer,HIKARI-AGF-NZHAGEN-MIRROR,Vd from .agf NM record.
HIKARI-P-LASFH11S,dPgF,-0.0088,,,manufacturer,HIKARI-AGF-NZHAGEN-MIRROR,.agf ED record (dPgF).
HIKARI-P-LASFH11S,wl_min_um,0.4,um,,manufacturer,HIKARI-AGF-NZHAGEN-MIRROR,.agf LD lower wavelength limit.
HIKARI-P-LASFH11S,wl_max_um,0.7,um,,manufacturer,HIKARI-AGF-NZHAGEN-MIRROR,.agf LD upper wavelength limit.
HIKARI-P-LASFH12S,refractive_index_nd,1.790628,,587.6,manufacturer,HIKARI-AGF-NZHAGEN-MIRROR,nd from .agf NM record.
HIKARI-P-LASFH12S,abbe_number_vd,44.984151,,587.6,manufacturer,HIKARI-AGF-NZHAGEN-MIRROR,Vd from .agf NM record.
HIKARI-P-LASFH12S,dPgF,-0.0086,,,manufacturer,HIKARI-AGF-NZHAGEN-MIRROR,.agf ED record (dPgF).
HIKARI-P-LASFH12S,wl_min_um,0.4,um,,manufacturer,HIKARI-AGF-NZHAGEN-MIRROR,.agf LD lower wavelength limit.
HIKARI-P-LASFH12S,wl_max_um,0.7,um,,manufacturer,HIKARI-AGF-NZHAGEN-MIRROR,.agf LD upper wavelength limit.
HIKARI-P-LASFH18S,refractive_index_nd,1.85117,,587.6,manufacturer,HIKARI-AGF-NZHAGEN-MIRROR,nd from .agf NM record.
HIKARI-P-LASFH18S,abbe_number_vd,40.049954,,587.6,manufacturer,HIKARI-AGF-NZHAGEN-MIRROR,Vd from .agf NM record.
HIKARI-P-LASFH18S,dPgF,-0.0072,,,manufacturer,HIKARI-AGF-NZHAGEN-MIRROR,.agf ED record (dPgF).
HIKARI-P-LASFH18S,wl_min_um,0.4,um,,manufacturer,HIKARI-AGF-NZHAGEN-MIRROR,.agf LD lower wavelength limit.
HIKARI-P-LASFH18S,wl_max_um,0.7,um,,manufacturer,HIKARI-AGF-NZHAGEN-MIRROR,.agf LD upper wavelength limit.
HIKARI-P-LASFH19S,refractive_index_nd,1.82098,,587.6,manufacturer,HIKARI-AGF-NZHAGEN-MIRROR,nd from .agf NM record.
HIKARI-P-LASFH19S,abbe_number_vd,42.656255,,587.6,manufacturer,HIKARI-AGF-NZHAGEN-MIRROR,Vd from .agf NM record.
HIKARI-P-LASFH19S,dPgF,-0.008,,,manufacturer,HIKARI-AGF-NZHAGEN-MIRROR,.agf ED record (dPgF).
HIKARI-P-LASFH19S,wl_min_um,0.4,um,,manufacturer,HIKARI-AGF-NZHAGEN-MIRROR,.agf LD lower wavelength limit.
HIKARI-P-LASFH19S,wl_max_um,0.7,um,,manufacturer,HIKARI-AGF-NZHAGEN-MIRROR,.agf LD upper wavelength limit.
HIKARI-P-PSKH1S,refractive_index_nd,1.59255,,587.6,manufacturer,HIKARI-AGF-NZHAGEN-MIRROR,nd from .agf NM record.
HIKARI-P-PSKH1S,abbe_number_vd,67.858832,,587.6,manufacturer,HIKARI-AGF-NZHAGEN-MIRROR,Vd from .agf NM record.
HIKARI-P-PSKH1S,dPgF,0.0138,,,manufacturer,HIKARI-AGF-NZHAGEN-MIRROR,.agf ED record (dPgF).
HIKARI-P-PSKH1S,wl_min_um,0.4,um,,manufacturer,HIKARI-AGF-NZHAGEN-MIRROR,.agf LD lower wavelength limit.
HIKARI-P-PSKH1S,wl_max_um,0.7,um,,manufacturer,HIKARI-AGF-NZHAGEN-MIRROR,.agf LD upper wavelength limit.
HIKARI-P-SK5S,refractive_index_nd,1.58887,,587.6,manufacturer,HIKARI-AGF-NZHAGEN-MIRROR,nd from .agf NM record.
HIKARI-P-SK5S,abbe_number_vd,61.15108,,587.6,manufacturer,HIKARI-AGF-NZHAGEN-MIRROR,Vd from .agf NM record.
HIKARI-P-SK5S,dPgF,-0.0031,,,manufacturer,HIKARI-AGF-NZHAGEN-MIRROR,.agf ED record (dPgF).
HIKARI-P-SK5S,wl_min_um,0.4,um,,manufacturer,HIKARI-AGF-NZHAGEN-MIRROR,.agf LD lower wavelength limit.
HIKARI-P-SK5S,wl_max_um,0.7,um,,manufacturer,HIKARI-AGF-NZHAGEN-MIRROR,.agf LD upper wavelength limit.
HIKARI-P-SK12S,refractive_index_nd,1.58593,,587.6,manufacturer,HIKARI-AGF-NZHAGEN-MIRROR,nd from .agf NM record.
HIKARI-P-SK12S,abbe_number_vd,59.65217,,587.6,manufacturer,HIKARI-AGF-NZHAGEN-MIRROR,Vd from .agf NM record.
HIKARI-P-SK12S,dPgF,-0.0033,,,manufacturer,HIKARI-AGF-NZHAGEN-MIRROR,.agf ED record (dPgF).
HIKARI-P-SK12S,wl_min_um,0.4,um,,manufacturer,HIKARI-AGF-NZHAGEN-MIRROR,.agf LD lower wavelength limit.
HIKARI-P-SK12S,wl_max_um,0.7,um,,manufacturer,HIKARI-AGF-NZHAGEN-MIRROR,.agf LD upper wavelength limit.
HIKARI-PK1,refractive_index_nd,1.50378,,587.6,manufacturer,HIKARI-AGF-NZHAGEN-MIRROR,nd from .agf NM record.
HIKARI-PK1,abbe_number_vd,66.815093,,587.6,manufacturer,HIKARI-AGF-NZHAGEN-MIRROR,Vd from .agf NM record.
HIKARI-PK1,glass_code,504668,,,manufacturer,HIKARI-AGF-NZHAGEN-MIRROR,glass code from .agf.
HIKARI-PK1,dPgF,-0.0018,,,manufacturer,HIKARI-AGF-NZHAGEN-MIRROR,.agf ED record (dPgF).
HIKARI-PK1,wl_min_um,0.4,um,,manufacturer,HIKARI-AGF-NZHAGEN-MIRROR,.agf LD lower wavelength limit.
HIKARI-PK1,wl_max_um,0.7,um,,manufacturer,HIKARI-AGF-NZHAGEN-MIRROR,.agf LD upper wavelength limit.
HIKARI-PK2,refractive_index_nd,1.51821,,587.6,manufacturer,HIKARI-AGF-NZHAGEN-MIRROR,nd from .agf NM record.
HIKARI-PK2,abbe_number_vd,65.027672,,587.6,manufacturer,HIKARI-AGF-NZHAGEN-MIRROR,Vd from .agf NM record.
HIKARI-PK2,glass_code,518650,,,manufacturer,HIKARI-AGF-NZHAGEN-MIRROR,glass code from .agf.
HIKARI-PK2,dPgF,-0.0032,,,manufacturer,HIKARI-AGF-NZHAGEN-MIRROR,.agf ED record (dPgF).
HIKARI-PK2,wl_min_um,0.4,um,,manufacturer,HIKARI-AGF-NZHAGEN-MIRROR,.agf LD lower wavelength limit.
HIKARI-PK2,wl_max_um,0.7,um,,manufacturer,HIKARI-AGF-NZHAGEN-MIRROR,.agf LD upper wavelength limit.
HIKARI-SF1,refractive_index_nd,1.71736,,587.6,manufacturer,HIKARI-AGF-NZHAGEN-MIRROR,nd from .agf NM record.
HIKARI-SF1,abbe_number_vd,29.486634,,587.6,manufacturer,HIKARI-AGF-NZHAGEN-MIRROR,Vd from .agf NM record.
HIKARI-SF1,glass_code,717295,,,manufacturer,HIKARI-AGF-NZHAGEN-MIRROR,glass code from .agf.
HIKARI-SF1,dPgF,0.0032,,,manufacturer,HIKARI-AGF-NZHAGEN-MIRROR,.agf ED record (dPgF).
HIKARI-SF1,wl_min_um,0.4,um,,manufacturer,HIKARI-AGF-NZHAGEN-MIRROR,.agf LD lower wavelength limit.
HIKARI-SF1,wl_max_um,0.7,um,,manufacturer,HIKARI-AGF-NZHAGEN-MIRROR,.agf LD upper wavelength limit.
HIKARI-SF2,refractive_index_nd,1.64769,,587.6,manufacturer,HIKARI-AGF-NZHAGEN-MIRROR,nd from .agf NM record.
HIKARI-SF2,abbe_number_vd,33.841849,,587.6,manufacturer,HIKARI-AGF-NZHAGEN-MIRROR,Vd from .agf NM record.
HIKARI-SF2,glass_code,648338,,,manufacturer,HIKARI-AGF-NZHAGEN-MIRROR,glass code from .agf.
HIKARI-SF2,dPgF,0.0013,,,manufacturer,HIKARI-AGF-NZHAGEN-MIRROR,.agf ED record (dPgF).
HIKARI-SF2,wl_min_um,0.4,um,,manufacturer,HIKARI-AGF-NZHAGEN-MIRROR,.agf LD lower wavelength limit.
HIKARI-SF2,wl_max_um,0.7,um,,manufacturer,HIKARI-AGF-NZHAGEN-MIRROR,.agf LD upper wavelength limit.
HIKARI-SF03,refractive_index_nd,1.84666,,587.6,manufacturer,HIKARI-AGF-NZHAGEN-MIRROR,nd from .agf NM record.
HIKARI-SF03,abbe_number_vd,23.884051,,587.6,manufacturer,HIKARI-AGF-NZHAGEN-MIRROR,Vd from .agf NM record.
HIKARI-SF03,glass_code,847239,,,manufacturer,HIKARI-AGF-NZHAGEN-MIRROR,glass code from .agf.
HIKARI-SF03,dPgF,0.0118,,,manufacturer,HIKARI-AGF-NZHAGEN-MIRROR,.agf ED record (dPgF).
HIKARI-SF03,wl_min_um,0.4,um,,manufacturer,HIKARI-AGF-NZHAGEN-MIRROR,.agf LD lower wavelength limit.
HIKARI-SF03,wl_max_um,0.7,um,,manufacturer,HIKARI-AGF-NZHAGEN-MIRROR,.agf LD upper wavelength limit.
HIKARI-SF4,refractive_index_nd,1.7552,,587.6,manufacturer,HIKARI-AGF-NZHAGEN-MIRROR,nd from .agf NM record.
HIKARI-SF4,abbe_number_vd,27.641217,,587.6,manufacturer,HIKARI-AGF-NZHAGEN-MIRROR,Vd from .agf NM record.
HIKARI-SF4,glass_code,755276,,,manufacturer,HIKARI-AGF-NZHAGEN-MIRROR,glass code from .agf.
HIKARI-SF4,dPgF,0.0055,,,manufacturer,HIKARI-AGF-NZHAGEN-MIRROR,.agf ED record (dPgF).
HIKARI-SF4,wl_min_um,0.4,um,,manufacturer,HIKARI-AGF-NZHAGEN-MIRROR,.agf LD lower wavelength limit.
HIKARI-SF4,wl_max_um,0.7,um,,manufacturer,HIKARI-AGF-NZHAGEN-MIRROR,.agf LD upper wavelength limit.
HIKARI-SF5,refractive_index_nd,1.6727,,587.6,manufacturer,HIKARI-AGF-NZHAGEN-MIRROR,nd from .agf NM record.
HIKARI-SF5,abbe_number_vd,32.154391,,587.6,manufacturer,HIKARI-AGF-NZHAGEN-MIRROR,Vd from .agf NM record.
HIKARI-SF5,glass_code,673322,,,manufacturer,HIKARI-AGF-NZHAGEN-MIRROR,glass code from .agf.
HIKARI-SF5,dPgF,0.0013,,,manufacturer,HIKARI-AGF-NZHAGEN-MIRROR,.agf ED record (dPgF).
HIKARI-SF5,wl_min_um,0.4,um,,manufacturer,HIKARI-AGF-NZHAGEN-MIRROR,.agf LD lower wavelength limit.
HIKARI-SF5,wl_max_um,0.7,um,,manufacturer,HIKARI-AGF-NZHAGEN-MIRROR,.agf LD upper wavelength limit.
HIKARI-SF6,refractive_index_nd,1.805182,,587.6,manufacturer,HIKARI-AGF-NZHAGEN-MIRROR,nd from .agf NM record.
HIKARI-SF6,abbe_number_vd,25.443058,,587.6,manufacturer,HIKARI-AGF-NZHAGEN-MIRROR,Vd from .agf NM record.
HIKARI-SF6,glass_code,805254,,,manufacturer,HIKARI-AGF-NZHAGEN-MIRROR,glass code from .agf.
HIKARI-SF6,dPgF,0.0085,,,manufacturer,HIKARI-AGF-NZHAGEN-MIRROR,.agf ED record (dPgF).
HIKARI-SF6,wl_min_um,0.4,um,,manufacturer,HIKARI-AGF-NZHAGEN-MIRROR,.agf LD lower wavelength limit.
HIKARI-SF6,wl_max_um,0.7,um,,manufacturer,HIKARI-AGF-NZHAGEN-MIRROR,.agf LD upper wavelength limit.
HIKARI-SF7,refractive_index_nd,1.6398,,587.6,manufacturer,HIKARI-AGF-NZHAGEN-MIRROR,nd from .agf NM record.
HIKARI-SF7,abbe_number_vd,34.563664,,587.6,manufacturer,HIKARI-AGF-NZHAGEN-MIRROR,Vd from .agf NM record.
HIKARI-SF7,glass_code,640346,,,manufacturer,HIKARI-AGF-NZHAGEN-MIRROR,glass code from .agf.
HIKARI-SF7,dPgF,0.0022,,,manufacturer,HIKARI-AGF-NZHAGEN-MIRROR,.agf ED record (dPgF).
HIKARI-SF7,wl_min_um,0.4,um,,manufacturer,HIKARI-AGF-NZHAGEN-MIRROR,.agf LD lower wavelength limit.
HIKARI-SF7,wl_max_um,0.7,um,,manufacturer,HIKARI-AGF-NZHAGEN-MIRROR,.agf LD upper wavelength limit.
HIKARI-SF8,refractive_index_nd,1.68893,,587.6,manufacturer,HIKARI-AGF-NZHAGEN-MIRROR,nd from .agf NM record.
HIKARI-SF8,abbe_number_vd,31.144745,,587.6,manufacturer,HIKARI-AGF-NZHAGEN-MIRROR,Vd from .agf NM record.
HIKARI-SF8,glass_code,689311,,,manufacturer,HIKARI-AGF-NZHAGEN-MIRROR,glass code from .agf.
HIKARI-SF8,dPgF,0.0015,,,manufacturer,HIKARI-AGF-NZHAGEN-MIRROR,.agf ED record (dPgF).
HIKARI-SF8,wl_min_um,0.4,um,,manufacturer,HIKARI-AGF-NZHAGEN-MIRROR,.agf LD lower wavelength limit.
HIKARI-SF8,wl_max_um,0.7,um,,manufacturer,HIKARI-AGF-NZHAGEN-MIRROR,.agf LD upper wavelength limit.
HIKARI-SF9,refractive_index_nd,1.65446,,587.6,manufacturer,HIKARI-AGF-NZHAGEN-MIRROR,nd from .agf NM record.
HIKARI-SF9,abbe_number_vd,33.855439,,587.6,manufacturer,HIKARI-AGF-NZHAGEN-MIRROR,Vd from .agf NM record.
HIKARI-SF9,glass_code,654339,,,manufacturer,HIKARI-AGF-NZHAGEN-MIRROR,glass code from .agf.
HIKARI-SF9,dPgF,0.0001,,,manufacturer,HIKARI-AGF-NZHAGEN-MIRROR,.agf ED record (dPgF).
HIKARI-SF9,wl_min_um,0.4,um,,manufacturer,HIKARI-AGF-NZHAGEN-MIRROR,.agf LD lower wavelength limit.
HIKARI-SF9,wl_max_um,0.7,um,,manufacturer,HIKARI-AGF-NZHAGEN-MIRROR,.agf LD upper wavelength limit.
HIKARI-SF10,refractive_index_nd,1.72825,,587.6,manufacturer,HIKARI-AGF-NZHAGEN-MIRROR,nd from .agf NM record.
HIKARI-SF10,abbe_number_vd,28.34699,,587.6,manufacturer,HIKARI-AGF-NZHAGEN-MIRROR,Vd from .agf NM record.
HIKARI-SF10,glass_code,728283,,,manufacturer,HIKARI-AGF-NZHAGEN-MIRROR,glass code from .agf.
HIKARI-SF10,dPgF,0.0083,,,manufacturer,HIKARI-AGF-NZHAGEN-MIRROR,.agf ED record (dPgF).
HIKARI-SF10,wl_min_um,0.4,um,,manufacturer,HIKARI-AGF-NZHAGEN-MIRROR,.agf LD lower wavelength limit.
HIKARI-SF10,wl_max_um,0.7,um,,manufacturer,HIKARI-AGF-NZHAGEN-MIRROR,.agf LD upper wavelength limit.
HIKARI-SF11,refractive_index_nd,1.784721,,587.6,manufacturer,HIKARI-AGF-NZHAGEN-MIRROR,nd from .agf NM record.
HIKARI-SF11,abbe_number_vd,25.833679,,587.6,manufacturer,HIKARI-AGF-NZHAGEN-MIRROR,Vd from .agf NM record.
HIKARI-SF11,glass_code,785258,,,manufacturer,HIKARI-AGF-NZHAGEN-MIRROR,glass code from .agf.
HIKARI-SF11,dPgF,0.0105,,,manufacturer,HIKARI-AGF-NZHAGEN-MIRROR,.agf ED record (dPgF).
HIKARI-SF11,wl_min_um,0.4,um,,manufacturer,HIKARI-AGF-NZHAGEN-MIRROR,.agf LD lower wavelength limit.
HIKARI-SF11,wl_max_um,0.7,um,,manufacturer,HIKARI-AGF-NZHAGEN-MIRROR,.agf LD upper wavelength limit.
HIKARI-SF12,refractive_index_nd,1.648311,,587.6,manufacturer,HIKARI-AGF-NZHAGEN-MIRROR,nd from .agf NM record.
HIKARI-SF12,abbe_number_vd,33.769773,,587.6,manufacturer,HIKARI-AGF-NZHAGEN-MIRROR,Vd from .agf NM record.
HIKARI-SF12,glass_code,648338,,,manufacturer,HIKARI-AGF-NZHAGEN-MIRROR,glass code from .agf.
HIKARI-SF12,dPgF,0.002,,,manufacturer,HIKARI-AGF-NZHAGEN-MIRROR,.agf ED record (dPgF).
HIKARI-SF12,wl_min_um,0.4,um,,manufacturer,HIKARI-AGF-NZHAGEN-MIRROR,.agf LD lower wavelength limit.
HIKARI-SF12,wl_max_um,0.7,um,,manufacturer,HIKARI-AGF-NZHAGEN-MIRROR,.agf LD upper wavelength limit.
HIKARI-SF13,refractive_index_nd,1.740771,,587.6,manufacturer,HIKARI-AGF-NZHAGEN-MIRROR,nd from .agf NM record.
HIKARI-SF13,abbe_number_vd,27.644962,,587.6,manufacturer,HIKARI-AGF-NZHAGEN-MIRROR,Vd from .agf NM record.
HIKARI-SF13,glass_code,741276,,,manufacturer,HIKARI-AGF-NZHAGEN-MIRROR,glass code from .agf.
HIKARI-SF13,dPgF,0.0093,,,manufacturer,HIKARI-AGF-NZHAGEN-MIRROR,.agf ED record (dPgF).
HIKARI-SF13,wl_min_um,0.4,um,,manufacturer,HIKARI-AGF-NZHAGEN-MIRROR,.agf LD lower wavelength limit.
HIKARI-SF13,wl_max_um,0.7,um,,manufacturer,HIKARI-AGF-NZHAGEN-MIRROR,.agf LD upper wavelength limit.
HIKARI-SF14,refractive_index_nd,1.76182,,587.6,manufacturer,HIKARI-AGF-NZHAGEN-MIRROR,nd from .agf NM record.
HIKARI-SF14,abbe_number_vd,26.556302,,587.6,manufacturer,HIKARI-AGF-NZHAGEN-MIRROR,Vd from .agf NM record.
HIKARI-SF14,glass_code,762266,,,manufacturer,HIKARI-AGF-NZHAGEN-MIRROR,glass code from .agf.
HIKARI-SF14,dPgF,0.0122,,,manufacturer,HIKARI-AGF-NZHAGEN-MIRROR,.agf ED record (dPgF).
HIKARI-SF14,wl_min_um,0.4,um,,manufacturer,HIKARI-AGF-NZHAGEN-MIRROR,.agf LD lower wavelength limit.
HIKARI-SF14,wl_max_um,0.7,um,,manufacturer,HIKARI-AGF-NZHAGEN-MIRROR,.agf LD upper wavelength limit.
HIKARI-SF15,refractive_index_nd,1.69895,,587.6,manufacturer,HIKARI-AGF-NZHAGEN-MIRROR,nd from .agf NM record.
HIKARI-SF15,abbe_number_vd,30.089686,,587.6,manufacturer,HIKARI-AGF-NZHAGEN-MIRROR,Vd from .agf NM record.
HIKARI-SF15,glass_code,699301,,,manufacturer,HIKARI-AGF-NZHAGEN-MIRROR,glass code from .agf.
HIKARI-SF15,dPgF,0.0058,,,manufacturer,HIKARI-AGF-NZHAGEN-MIRROR,.agf ED record (dPgF).
HIKARI-SF15,wl_min_um,0.4,um,,manufacturer,HIKARI-AGF-NZHAGEN-MIRROR,.agf LD lower wavelength limit.
HIKARI-SF15,wl_max_um,0.7,um,,manufacturer,HIKARI-AGF-NZHAGEN-MIRROR,.agf LD upper wavelength limit.
HIKARI-SFS3,refractive_index_nd,1.7847,,587.6,manufacturer,HIKARI-AGF-NZHAGEN-MIRROR,nd from .agf NM record.
HIKARI-SFS3,abbe_number_vd,26.207574,,587.6,manufacturer,HIKARI-AGF-NZHAGEN-MIRROR,Vd from .agf NM record.
HIKARI-SFS3,glass_code,785262,,,manufacturer,HIKARI-AGF-NZHAGEN-MIRROR,glass code from .agf.
HIKARI-SFS3,dPgF,0.0077,,,manufacturer,HIKARI-AGF-NZHAGEN-MIRROR,.agf ED record (dPgF).
HIKARI-SFS3,wl_min_um,0.4,um,,manufacturer,HIKARI-AGF-NZHAGEN-MIRROR,.agf LD lower wavelength limit.
HIKARI-SFS3,wl_max_um,0.7,um,,manufacturer,HIKARI-AGF-NZHAGEN-MIRROR,.agf LD upper wavelength limit.
HIKARI-SK2,refractive_index_nd,1.60738,,587.6,manufacturer,HIKARI-AGF-NZHAGEN-MIRROR,nd from .agf NM record.
HIKARI-SK2,abbe_number_vd,56.746975,,587.6,manufacturer,HIKARI-AGF-NZHAGEN-MIRROR,Vd from .agf NM record.
HIKARI-SK2,glass_code,607567,,,manufacturer,HIKARI-AGF-NZHAGEN-MIRROR,glass code from .agf.
HIKARI-SK2,dPgF,-0.0017,,,manufacturer,HIKARI-AGF-NZHAGEN-MIRROR,.agf ED record (dPgF).
HIKARI-SK2,wl_min_um,0.4,um,,manufacturer,HIKARI-AGF-NZHAGEN-MIRROR,.agf LD lower wavelength limit.
HIKARI-SK2,wl_max_um,0.7,um,,manufacturer,HIKARI-AGF-NZHAGEN-MIRROR,.agf LD upper wavelength limit.
HIKARI-SK4,refractive_index_nd,1.61272,,587.6,manufacturer,HIKARI-AGF-NZHAGEN-MIRROR,nd from .agf NM record.
HIKARI-SK4,abbe_number_vd,58.472693,,587.6,manufacturer,HIKARI-AGF-NZHAGEN-MIRROR,Vd from .agf NM record.
HIKARI-SK4,glass_code,613585,,,manufacturer,HIKARI-AGF-NZHAGEN-MIRROR,glass code from .agf.
HIKARI-SK4,dPgF,-0.0023,,,manufacturer,HIKARI-AGF-NZHAGEN-MIRROR,.agf ED record (dPgF).
HIKARI-SK4,wl_min_um,0.4,um,,manufacturer,HIKARI-AGF-NZHAGEN-MIRROR,.agf LD lower wavelength limit.
HIKARI-SK4,wl_max_um,0.7,um,,manufacturer,HIKARI-AGF-NZHAGEN-MIRROR,.agf LD upper wavelength limit.
HIKARI-SK9,refractive_index_nd,1.61405,,587.6,manufacturer,HIKARI-AGF-NZHAGEN-MIRROR,nd from .agf NM record.
HIKARI-SK9,abbe_number_vd,55.0612,,587.6,manufacturer,HIKARI-AGF-NZHAGEN-MIRROR,Vd from .agf NM record.
HIKARI-SK9,glass_code,614551,,,manufacturer,HIKARI-AGF-NZHAGEN-MIRROR,glass code from .agf.
HIKARI-SK9,dPgF,-0.0015,,,manufacturer,HIKARI-AGF-NZHAGEN-MIRROR,.agf ED record (dPgF).
HIKARI-SK9,wl_min_um,0.4,um,,manufacturer,HIKARI-AGF-NZHAGEN-MIRROR,.agf LD lower wavelength limit.
HIKARI-SK9,wl_max_um,0.7,um,,manufacturer,HIKARI-AGF-NZHAGEN-MIRROR,.agf LD upper wavelength limit.
HIKARI-SK15,refractive_index_nd,1.62299,,587.6,manufacturer,HIKARI-AGF-NZHAGEN-MIRROR,nd from .agf NM record.
HIKARI-SK15,abbe_number_vd,58.225167,,587.6,manufacturer,HIKARI-AGF-NZHAGEN-MIRROR,Vd from .agf NM record.
HIKARI-SK15,glass_code,623582,,,manufacturer,HIKARI-AGF-NZHAGEN-MIRROR,glass code from .agf.
HIKARI-SK15,dPgF,-0.0018,,,manufacturer,HIKARI-AGF-NZHAGEN-MIRROR,.agf ED record (dPgF).
HIKARI-SK15,wl_min_um,0.4,um,,manufacturer,HIKARI-AGF-NZHAGEN-MIRROR,.agf LD lower wavelength limit.
HIKARI-SK15,wl_max_um,0.7,um,,manufacturer,HIKARI-AGF-NZHAGEN-MIRROR,.agf LD upper wavelength limit.
HIKARI-SK16,refractive_index_nd,1.620409,,587.6,manufacturer,HIKARI-AGF-NZHAGEN-MIRROR,nd from .agf NM record.
HIKARI-SK16,abbe_number_vd,60.280874,,587.6,manufacturer,HIKARI-AGF-NZHAGEN-MIRROR,Vd from .agf NM record.
HIKARI-SK16,glass_code,620603,,,manufacturer,HIKARI-AGF-NZHAGEN-MIRROR,glass code from .agf.
HIKARI-SK16,dPgF,-0.002,,,manufacturer,HIKARI-AGF-NZHAGEN-MIRROR,.agf ED record (dPgF).
HIKARI-SK16,wl_min_um,0.4,um,,manufacturer,HIKARI-AGF-NZHAGEN-MIRROR,.agf LD lower wavelength limit.
HIKARI-SK16,wl_max_um,0.7,um,,manufacturer,HIKARI-AGF-NZHAGEN-MIRROR,.agf LD upper wavelength limit.
HIKARI-SK18,refractive_index_nd,1.63854,,587.6,manufacturer,HIKARI-AGF-NZHAGEN-MIRROR,nd from .agf NM record.
HIKARI-SK18,abbe_number_vd,55.479588,,587.6,manufacturer,HIKARI-AGF-NZHAGEN-MIRROR,Vd from .agf NM record.
HIKARI-SK18,glass_code,639555,,,manufacturer,HIKARI-AGF-NZHAGEN-MIRROR,glass code from .agf.
HIKARI-SK18,dPgF,-0.0021,,,manufacturer,HIKARI-AGF-NZHAGEN-MIRROR,.agf ED record (dPgF).
HIKARI-SK18,wl_min_um,0.4,um,,manufacturer,HIKARI-AGF-NZHAGEN-MIRROR,.agf LD lower wavelength limit.
HIKARI-SK18,wl_max_um,0.7,um,,manufacturer,HIKARI-AGF-NZHAGEN-MIRROR,.agf LD upper wavelength limit.
HIKARI-SSK1,refractive_index_nd,1.6172,,587.6,manufacturer,HIKARI-AGF-NZHAGEN-MIRROR,nd from .agf NM record.
HIKARI-SSK1,abbe_number_vd,53.959056,,587.6,manufacturer,HIKARI-AGF-NZHAGEN-MIRROR,Vd from .agf NM record.
HIKARI-SSK1,glass_code,617540,,,manufacturer,HIKARI-AGF-NZHAGEN-MIRROR,glass code from .agf.
HIKARI-SSK1,dPgF,-0.002,,,manufacturer,HIKARI-AGF-NZHAGEN-MIRROR,.agf ED record (dPgF).
HIKARI-SSK1,wl_min_um,0.4,um,,manufacturer,HIKARI-AGF-NZHAGEN-MIRROR,.agf LD lower wavelength limit.
HIKARI-SSK1,wl_max_um,0.7,um,,manufacturer,HIKARI-AGF-NZHAGEN-MIRROR,.agf LD upper wavelength limit.
HIKARI-SSK2,refractive_index_nd,1.6223,,587.6,manufacturer,HIKARI-AGF-NZHAGEN-MIRROR,nd from .agf NM record.
HIKARI-SSK2,abbe_number_vd,53.057571,,587.6,manufacturer,HIKARI-AGF-NZHAGEN-MIRROR,Vd from .agf NM record.
HIKARI-SSK2,glass_code,622531,,,manufacturer,HIKARI-AGF-NZHAGEN-MIRROR,glass code from .agf.
HIKARI-SSK2,dPgF,-0.0019,,,manufacturer,HIKARI-AGF-NZHAGEN-MIRROR,.agf ED record (dPgF).
HIKARI-SSK2,wl_min_um,0.4,um,,manufacturer,HIKARI-AGF-NZHAGEN-MIRROR,.agf LD lower wavelength limit.
HIKARI-SSK2,wl_max_um,0.7,um,,manufacturer,HIKARI-AGF-NZHAGEN-MIRROR,.agf LD upper wavelength limit.
HIKARI-SSK8,refractive_index_nd,1.61772,,587.6,manufacturer,HIKARI-AGF-NZHAGEN-MIRROR,nd from .agf NM record.
HIKARI-SSK8,abbe_number_vd,49.779141,,587.6,manufacturer,HIKARI-AGF-NZHAGEN-MIRROR,Vd from .agf NM record.
HIKARI-SSK8,glass_code,618498,,,manufacturer,HIKARI-AGF-NZHAGEN-MIRROR,glass code from .agf.
HIKARI-SSK8,dPgF,-0.0008,,,manufacturer,HIKARI-AGF-NZHAGEN-MIRROR,.agf ED record (dPgF).
HIKARI-SSK8,wl_min_um,0.4,um,,manufacturer,HIKARI-AGF-NZHAGEN-MIRROR,.agf LD lower wavelength limit.
HIKARI-SSK8,wl_max_um,0.7,um,,manufacturer,HIKARI-AGF-NZHAGEN-MIRROR,.agf LD upper wavelength limit.
HOYA-TAFD37,refractive_index_nd,1.900433,,587.6,manufacturer,HOYA-AGF-NZHAGEN-MIRROR,nd from .agf NM record.
HOYA-TAFD37,abbe_number_vd,37.370559,,587.6,manufacturer,HOYA-AGF-NZHAGEN-MIRROR,Vd from .agf NM record.
HOYA-TAFD37,glass_code,900374,,,manufacturer,HOYA-AGF-NZHAGEN-MIRROR,glass code from .agf.
HOYA-TAFD37,cte,6.9,1e-6/K,,manufacturer,HOYA-AGF-NZHAGEN-MIRROR,.agf ED record (CTE -30/+70).
HOYA-TAFD37,density,5.19,g/cm3,,manufacturer,HOYA-AGF-NZHAGEN-MIRROR,.agf ED record (density).
HOYA-TAFD37,dPgF,-0.0038,,,manufacturer,HOYA-AGF-NZHAGEN-MIRROR,.agf ED record (dPgF).
HOYA-TAFD37,wl_min_um,0.36501,um,,manufacturer,HOYA-AGF-NZHAGEN-MIRROR,.agf LD lower wavelength limit.
HOYA-TAFD37,wl_max_um,1.01398,um,,manufacturer,HOYA-AGF-NZHAGEN-MIRROR,.agf LD upper wavelength limit.
HOYA-M-TAF105,refractive_index_nd,1.772502,,587.6,manufacturer,HOYA-AGF-NZHAGEN-MIRROR,nd from .agf NM record.
HOYA-M-TAF105,abbe_number_vd,49.502924,,587.6,manufacturer,HOYA-AGF-NZHAGEN-MIRROR,Vd from .agf NM record.
HOYA-M-TAF105,glass_code,773495,,,manufacturer,HOYA-AGF-NZHAGEN-MIRROR,glass code from .agf.
HOYA-M-TAF105,cte,6.0,1e-6/K,,manufacturer,HOYA-AGF-NZHAGEN-MIRROR,.agf ED record (CTE -30/+70).
HOYA-M-TAF105,density,4.62,g/cm3,,manufacturer,HOYA-AGF-NZHAGEN-MIRROR,.agf ED record (density).
HOYA-M-TAF105,dPgF,-0.0072,,,manufacturer,HOYA-AGF-NZHAGEN-MIRROR,.agf ED record (dPgF).
HOYA-M-TAF105,wl_min_um,0.36501,um,,manufacturer,HOYA-AGF-NZHAGEN-MIRROR,.agf LD lower wavelength limit.
HOYA-M-TAF105,wl_max_um,1.01398,um,,manufacturer,HOYA-AGF-NZHAGEN-MIRROR,.agf LD upper wavelength limit.
HOYA-MP-TAF105,refractive_index_nd,1.772502,,587.6,manufacturer,HOYA-AGF-NZHAGEN-MIRROR,nd from .agf NM record.
HOYA-MP-TAF105,abbe_number_vd,49.502924,,587.6,manufacturer,HOYA-AGF-NZHAGEN-MIRROR,Vd from .agf NM record.
HOYA-MP-TAF105,glass_code,773495,,,manufacturer,HOYA-AGF-NZHAGEN-MIRROR,glass code from .agf.
HOYA-MP-TAF105,cte,6.0,1e-6/K,,manufacturer,HOYA-AGF-NZHAGEN-MIRROR,.agf ED record (CTE -30/+70).
HOYA-MP-TAF105,density,4.62,g/cm3,,manufacturer,HOYA-AGF-NZHAGEN-MIRROR,.agf ED record (density).
HOYA-MP-TAF105,dPgF,-0.0072,,,manufacturer,HOYA-AGF-NZHAGEN-MIRROR,.agf ED record (dPgF).
HOYA-MP-TAF105,wl_min_um,0.36501,um,,manufacturer,HOYA-AGF-NZHAGEN-MIRROR,.agf LD lower wavelength limit.
HOYA-MP-TAF105,wl_max_um,1.01398,um,,manufacturer,HOYA-AGF-NZHAGEN-MIRROR,.agf LD upper wavelength limit.
HOYA-MC-TAF105,refractive_index_nd,1.772502,,587.6,manufacturer,HOYA-AGF-NZHAGEN-MIRROR,nd from .agf NM record.
HOYA-MC-TAF105,abbe_number_vd,49.502924,,587.6,manufacturer,HOYA-AGF-NZHAGEN-MIRROR,Vd from .agf NM record.
HOYA-MC-TAF105,glass_code,773495,,,manufacturer,HOYA-AGF-NZHAGEN-MIRROR,glass code from .agf.
HOYA-MC-TAF105,cte,6.0,1e-6/K,,manufacturer,HOYA-AGF-NZHAGEN-MIRROR,.agf ED record (CTE -30/+70).
HOYA-MC-TAF105,density,4.62,g/cm3,,manufacturer,HOYA-AGF-NZHAGEN-MIRROR,.agf ED record (density).
HOYA-MC-TAF105,dPgF,-0.0072,,,manufacturer,HOYA-AGF-NZHAGEN-MIRROR,.agf ED record (dPgF).
HOYA-MC-TAF105,wl_min_um,0.36501,um,,manufacturer,HOYA-AGF-NZHAGEN-MIRROR,.agf LD lower wavelength limit.
HOYA-MC-TAF105,wl_max_um,1.01398,um,,manufacturer,HOYA-AGF-NZHAGEN-MIRROR,.agf LD upper wavelength limit.
HOYA-FDS24,refractive_index_nd,1.921189,,587.6,manufacturer,HOYA-AGF-NZHAGEN-MIRROR,nd from .agf NM record.
HOYA-FDS24,abbe_number_vd,23.956144,,587.6,manufacturer,HOYA-AGF-NZHAGEN-MIRROR,Vd from .agf NM record.
HOYA-FDS24,glass_code,921240,,,manufacturer,HOYA-AGF-NZHAGEN-MIRROR,glass code from .agf.
HOYA-FDS24,cte,7.9,1e-6/K,,manufacturer,HOYA-AGF-NZHAGEN-MIRROR,.agf ED record (CTE -30/+70).
HOYA-FDS24,density,3.84,g/cm3,,manufacturer,HOYA-AGF-NZHAGEN-MIRROR,.agf ED record (density).
HOYA-FDS24,dPgF,0.0151,,,manufacturer,HOYA-AGF-NZHAGEN-MIRROR,.agf ED record (dPgF).
HOYA-FDS24,wl_min_um,0.36501,um,,manufacturer,HOYA-AGF-NZHAGEN-MIRROR,.agf LD lower wavelength limit.
HOYA-FDS24,wl_max_um,1.01398,um,,manufacturer,HOYA-AGF-NZHAGEN-MIRROR,.agf LD upper wavelength limit.
HOYA-FCD515,refractive_index_nd,1.592824,,587.6,manufacturer,HOYA-AGF-NZHAGEN-MIRROR,nd from .agf NM record.
HOYA-FCD515,abbe_number_vd,68.624378,,587.6,manufacturer,HOYA-AGF-NZHAGEN-MIRROR,Vd from .agf NM record.
HOYA-FCD515,glass_code,593686,,,manufacturer,HOYA-AGF-NZHAGEN-MIRROR,glass code from .agf.
HOYA-FCD515,cte,11.3,1e-6/K,,manufacturer,HOYA-AGF-NZHAGEN-MIRROR,.agf ED record (CTE -30/+70).
HOYA-FCD515,density,4.13,g/cm3,,manufacturer,HOYA-AGF-NZHAGEN-MIRROR,.agf ED record (density).
HOYA-FCD515,dPgF,0.0194,,,manufacturer,HOYA-AGF-NZHAGEN-MIRROR,.agf ED record (dPgF).
HOYA-FCD515,wl_min_um,0.36501,um,,manufacturer,HOYA-AGF-NZHAGEN-MIRROR,.agf LD lower wavelength limit.
HOYA-FCD515,wl_max_um,1.01398,um,,manufacturer,HOYA-AGF-NZHAGEN-MIRROR,.agf LD upper wavelength limit.
HOYA-E-FDS3,refractive_index_nd,2.104199,,587.6,manufacturer,HOYA-AGF-NZHAGEN-MIRROR,nd from .agf NM record.
HOYA-E-FDS3,abbe_number_vd,17.018473,,587.6,manufacturer,HOYA-AGF-NZHAGEN-MIRROR,Vd from .agf NM record.
HOYA-E-FDS3,glass_code,104170,,,manufacturer,HOYA-AGF-NZHAGEN-MIRROR,glass code from .agf.
HOYA-E-FDS3,cte,6.8,1e-6/K,,manufacturer,HOYA-AGF-NZHAGEN-MIRROR,.agf ED record (CTE -30/+70).
HOYA-E-FDS3,density,5.63,g/cm3,,manufacturer,HOYA-AGF-NZHAGEN-MIRROR,.agf ED record (density).
HOYA-E-FDS3,dPgF,0.0455,,,manufacturer,HOYA-AGF-NZHAGEN-MIRROR,.agf ED record (dPgF).
HOYA-E-FDS3,wl_min_um,0.36501,um,,manufacturer,HOYA-AGF-NZHAGEN-MIRROR,.agf LD lower wavelength limit.
HOYA-E-FDS3,wl_max_um,1.01398,um,,manufacturer,HOYA-AGF-NZHAGEN-MIRROR,.agf LD upper wavelength limit.
HOYA-FD60-W,refractive_index_nd,1.805181,,587.6,manufacturer,HOYA-AGF-NZHAGEN-MIRROR,nd from .agf NM record.
HOYA-FD60-W,abbe_number_vd,25.45643,,587.6,manufacturer,HOYA-AGF-NZHAGEN-MIRROR,Vd from .agf NM record.
HOYA-FD60-W,glass_code,805255,,,manufacturer,HOYA-AGF-NZHAGEN-MIRROR,glass code from .agf.
HOYA-FD60-W,cte,9.3,1e-6/K,,manufacturer,HOYA-AGF-NZHAGEN-MIRROR,.agf ED record (CTE -30/+70).
HOYA-FD60-W,density,3.36,g/cm3,,manufacturer,HOYA-AGF-NZHAGEN-MIRROR,.agf ED record (density).
HOYA-FD60-W,dPgF,0.0132,,,manufacturer,HOYA-AGF-NZHAGEN-MIRROR,.agf ED record (dPgF).
HOYA-FD60-W,wl_min_um,0.36501,um,,manufacturer,HOYA-AGF-NZHAGEN-MIRROR,.agf LD lower wavelength limit.
HOYA-FD60-W,wl_max_um,1.01398,um,,manufacturer,HOYA-AGF-NZHAGEN-MIRROR,.agf LD upper wavelength limit.
HOYA-MC-FCD500-20,refractive_index_nd,1.553517,,587.6,manufacturer,HOYA-AGF-NZHAGEN-MIRROR,nd from .agf NM record.
HOYA-MC-FCD500-20,abbe_number_vd,71.718206,,587.6,manufacturer,HOYA-AGF-NZHAGEN-MIRROR,Vd from .agf NM record.
HOYA-MC-FCD500-20,glass_code,554717,,,manufacturer,HOYA-AGF-NZHAGEN-MIRROR,glass code from .agf.
HOYA-MC-FCD500-20,cte,12.9,1e-6/K,,manufacturer,HOYA-AGF-NZHAGEN-MIRROR,.agf ED record (CTE -30/+70).
HOYA-MC-FCD500-20,density,3.66,g/cm3,,manufacturer,HOYA-AGF-NZHAGEN-MIRROR,.agf ED record (density).
HOYA-MC-FCD500-20,dPgF,0.0207,,,manufacturer,HOYA-AGF-NZHAGEN-MIRROR,.agf ED record (dPgF).
HOYA-MC-FCD500-20,wl_min_um,0.36501,um,,manufacturer,HOYA-AGF-NZHAGEN-MIRROR,.agf LD lower wavelength limit.
HOYA-MC-FCD500-20,wl_max_um,1.01398,um,,manufacturer,HOYA-AGF-NZHAGEN-MIRROR,.agf LD upper wavelength limit.
HOYA-MC-TAF31-15,refractive_index_nd,1.801537,,587.6,manufacturer,HOYA-AGF-NZHAGEN-MIRROR,nd from .agf NM record.
HOYA-MC-TAF31-15,abbe_number_vd,45.466067,,587.6,manufacturer,HOYA-AGF-NZHAGEN-MIRROR,Vd from .agf NM record.
HOYA-MC-TAF31-15,glass_code,802455,,,manufacturer,HOYA-AGF-NZHAGEN-MIRROR,glass code from .agf.
HOYA-MC-TAF31-15,cte,6.2,1e-6/K,,manufacturer,HOYA-AGF-NZHAGEN-MIRROR,.agf ED record (CTE -30/+70).
HOYA-MC-TAF31-15,density,4.84,g/cm3,,manufacturer,HOYA-AGF-NZHAGEN-MIRROR,.agf ED record (density).
HOYA-MC-TAF31-15,dPgF,-0.0084,,,manufacturer,HOYA-AGF-NZHAGEN-MIRROR,.agf ED record (dPgF).
HOYA-MC-TAF31-15,wl_min_um,0.36501,um,,manufacturer,HOYA-AGF-NZHAGEN-MIRROR,.agf LD lower wavelength limit.
HOYA-MC-TAF31-15,wl_max_um,1.01398,um,,manufacturer,HOYA-AGF-NZHAGEN-MIRROR,.agf LD upper wavelength limit.
HOYA-NBFD15-W,refractive_index_nd,1.806099,,587.6,manufacturer,HOYA-AGF-NZHAGEN-MIRROR,nd from .agf NM record.
HOYA-NBFD15-W,abbe_number_vd,33.269404,,587.6,manufacturer,HOYA-AGF-NZHAGEN-MIRROR,Vd from .agf NM record.
HOYA-NBFD15-W,glass_code,806333,,,manufacturer,HOYA-AGF-NZHAGEN-MIRROR,glass code from .agf.
HOYA-NBFD15-W,cte,7.3,1e-6/K,,manufacturer,HOYA-AGF-NZHAGEN-MIRROR,.agf ED record (CTE -30/+70).
HOYA-NBFD15-W,density,3.47,g/cm3,,manufacturer,HOYA-AGF-NZHAGEN-MIRROR,.agf ED record (density).
HOYA-NBFD15-W,dPgF,0.0,,,manufacturer,HOYA-AGF-NZHAGEN-MIRROR,.agf ED record (dPgF).
HOYA-NBFD15-W,wl_min_um,0.36501,um,,manufacturer,HOYA-AGF-NZHAGEN-MIRROR,.agf LD lower wavelength limit.
HOYA-NBFD15-W,wl_max_um,1.01398,um,,manufacturer,HOYA-AGF-NZHAGEN-MIRROR,.agf LD upper wavelength limit.
HOYA-TAFD45,refractive_index_nd,1.953747,,587.6,manufacturer,HOYA-AGF-NZHAGEN-MIRROR,nd from .agf NM record.
HOYA-TAFD45,abbe_number_vd,32.31876,,587.6,manufacturer,HOYA-AGF-NZHAGEN-MIRROR,Vd from .agf NM record.
HOYA-TAFD45,glass_code,954323,,,manufacturer,HOYA-AGF-NZHAGEN-MIRROR,glass code from .agf.
HOYA-TAFD45,cte,7.2,1e-6/K,,manufacturer,HOYA-AGF-NZHAGEN-MIRROR,.agf ED record (CTE -30/+70).
HOYA-TAFD45,density,5.1,g/cm3,,manufacturer,HOYA-AGF-NZHAGEN-MIRROR,.agf ED record (density).
HOYA-TAFD45,dPgF,0.0,,,manufacturer,HOYA-AGF-NZHAGEN-MIRROR,.agf ED record (dPgF).
HOYA-TAFD45,wl_min_um,0.36501,um,,manufacturer,HOYA-AGF-NZHAGEN-MIRROR,.agf LD lower wavelength limit.
HOYA-TAFD45,wl_max_um,1.01398,um,,manufacturer,HOYA-AGF-NZHAGEN-MIRROR,.agf LD upper wavelength limit.
HOYA-BAC4,refractive_index_nd,1.568829,,587.6,manufacturer,HOYA-AGF-NZHAGEN-MIRROR,nd from .agf NM record.
HOYA-BAC4,abbe_number_vd,56.044123,,587.6,manufacturer,HOYA-AGF-NZHAGEN-MIRROR,Vd from .agf NM record.
HOYA-BAC4,glass_code,569560,,,manufacturer,HOYA-AGF-NZHAGEN-MIRROR,glass code from .agf.
HOYA-BAC4,cte,5.4,1e-6/K,,manufacturer,HOYA-AGF-NZHAGEN-MIRROR,.agf ED record (CTE -30/+70).
HOYA-BAC4,density,2.85,g/cm3,,manufacturer,HOYA-AGF-NZHAGEN-MIRROR,.agf ED record (density).
HOYA-BAC4,dPgF,0.001,,,manufacturer,HOYA-AGF-NZHAGEN-MIRROR,.agf ED record (dPgF).
HOYA-BAC4,wl_min_um,0.36501,um,,manufacturer,HOYA-AGF-NZHAGEN-MIRROR,.agf LD lower wavelength limit.
HOYA-BAC4,wl_max_um,1.01398,um,,manufacturer,HOYA-AGF-NZHAGEN-MIRROR,.agf LD upper wavelength limit.
HOYA-BACD11,refractive_index_nd,1.56384,,587.6,manufacturer,HOYA-AGF-NZHAGEN-MIRROR,nd from .agf NM record.
HOYA-BACD11,abbe_number_vd,60.830094,,587.6,manufacturer,HOYA-AGF-NZHAGEN-MIRROR,Vd from .agf NM record.
HOYA-BACD11,glass_code,564608,,,manufacturer,HOYA-AGF-NZHAGEN-MIRROR,glass code from .agf.
HOYA-BACD11,cte,6.6,1e-6/K,,manufacturer,HOYA-AGF-NZHAGEN-MIRROR,.agf ED record (CTE -30/+70).
HOYA-BACD11,density,3.07,g/cm3,,manufacturer,HOYA-AGF-NZHAGEN-MIRROR,.agf ED record (density).
HOYA-BACD11,dPgF,0.002,,,manufacturer,HOYA-AGF-NZHAGEN-MIRROR,.agf ED record (dPgF).
HOYA-BACD11,wl_min_um,0.36501,um,,manufacturer,HOYA-AGF-NZHAGEN-MIRROR,.agf LD lower wavelength limit.
HOYA-BACD11,wl_max_um,1.01398,um,,manufacturer,HOYA-AGF-NZHAGEN-MIRROR,.agf LD upper wavelength limit.
HOYA-BACD14,refractive_index_nd,1.603111,,587.6,manufacturer,HOYA-AGF-NZHAGEN-MIRROR,nd from .agf NM record.
HOYA-BACD14,abbe_number_vd,60.69463,,587.6,manufacturer,HOYA-AGF-NZHAGEN-MIRROR,Vd from .agf NM record.
HOYA-BACD14,glass_code,603607,,,manufacturer,HOYA-AGF-NZHAGEN-MIRROR,glass code from .agf.
HOYA-BACD14,cte,6.0,1e-6/K,,manufacturer,HOYA-AGF-NZHAGEN-MIRROR,.agf ED record (CTE -30/+70).
HOYA-BACD14,density,3.43,g/cm3,,manufacturer,HOYA-AGF-NZHAGEN-MIRROR,.agf ED record (density).
HOYA-BACD14,dPgF,0.0019,,,manufacturer,HOYA-AGF-NZHAGEN-MIRROR,.agf ED record (dPgF).
HOYA-BACD14,wl_min_um,0.36501,um,,manufacturer,HOYA-AGF-NZHAGEN-MIRROR,.agf LD lower wavelength limit.
HOYA-BACD14,wl_max_um,1.01398,um,,manufacturer,HOYA-AGF-NZHAGEN-MIRROR,.agf LD upper wavelength limit.
HOYA-BACD15,refractive_index_nd,1.622994,,587.6,manufacturer,HOYA-AGF-NZHAGEN-MIRROR,nd from .agf NM record.
HOYA-BACD15,abbe_number_vd,58.122326,,587.6,manufacturer,HOYA-AGF-NZHAGEN-MIRROR,Vd from .agf NM record.
HOYA-BACD15,glass_code,623581,,,manufacturer,HOYA-AGF-NZHAGEN-MIRROR,glass code from .agf.
HOYA-BACD15,cte,6.1,1e-6/K,,manufacturer,HOYA-AGF-NZHAGEN-MIRROR,.agf ED record (CTE -30/+70).
HOYA-BACD15,density,3.55,g/cm3,,manufacturer,HOYA-AGF-NZHAGEN-MIRROR,.agf ED record (density).
HOYA-BACD15,dPgF,0.0008,,,manufacturer,HOYA-AGF-NZHAGEN-MIRROR,.agf ED record (dPgF).
HOYA-BACD15,wl_min_um,0.36501,um,,manufacturer,HOYA-AGF-NZHAGEN-MIRROR,.agf LD lower wavelength limit.
HOYA-BACD15,wl_max_um,1.01398,um,,manufacturer,HOYA-AGF-NZHAGEN-MIRROR,.agf LD upper wavelength limit.
HOYA-BACD16,refractive_index_nd,1.620409,,587.6,manufacturer,HOYA-AGF-NZHAGEN-MIRROR,nd from .agf NM record.
HOYA-BACD16,abbe_number_vd,60.343849,,587.6,manufacturer,HOYA-AGF-NZHAGEN-MIRROR,Vd from .agf NM record.
HOYA-BACD16,glass_code,620603,,,manufacturer,HOYA-AGF-NZHAGEN-MIRROR,glass code from .agf.
HOYA-BACD16,cte,6.0,1e-6/K,,manufacturer,HOYA-AGF-NZHAGEN-MIRROR,.agf ED record (CTE -30/+70).
HOYA-BACD16,density,3.52,g/cm3,,manufacturer,HOYA-AGF-NZHAGEN-MIRROR,.agf ED record (density).
HOYA-BACD16,dPgF,-0.0003,,,manufacturer,HOYA-AGF-NZHAGEN-MIRROR,.agf ED record (dPgF).
HOYA-BACD16,wl_min_um,0.36501,um,,manufacturer,HOYA-AGF-NZHAGEN-MIRROR,.agf LD lower wavelength limit.
HOYA-BACD16,wl_max_um,1.01398,um,,manufacturer,HOYA-AGF-NZHAGEN-MIRROR,.agf LD upper wavelength limit.
HOYA-BACD18,refractive_index_nd,1.638542,,587.6,manufacturer,HOYA-AGF-NZHAGEN-MIRROR,nd from .agf NM record.
HOYA-BACD18,abbe_number_vd,55.449612,,587.6,manufacturer,HOYA-AGF-NZHAGEN-MIRROR,Vd from .agf NM record.
HOYA-BACD18,glass_code,639555,,,manufacturer,HOYA-AGF-NZHAGEN-MIRROR,glass code from .agf.
HOYA-BACD18,cte,6.9,1e-6/K,,manufacturer,HOYA-AGF-NZHAGEN-MIRROR,.agf ED record (CTE -30/+70).
HOYA-BACD18,density,3.66,g/cm3,,manufacturer,HOYA-AGF-NZHAGEN-MIRROR,.agf ED record (density).
HOYA-BACD18,dPgF,-0.0011,,,manufacturer,HOYA-AGF-NZHAGEN-MIRROR,.agf ED record (dPgF).
HOYA-BACD18,wl_min_um,0.36501,um,,manufacturer,HOYA-AGF-NZHAGEN-MIRROR,.agf LD lower wavelength limit.
HOYA-BACD18,wl_max_um,1.01398,um,,manufacturer,HOYA-AGF-NZHAGEN-MIRROR,.agf LD upper wavelength limit.
HOYA-BACD2,refractive_index_nd,1.607385,,587.6,manufacturer,HOYA-AGF-NZHAGEN-MIRROR,nd from .agf NM record.
HOYA-BACD2,abbe_number_vd,56.713892,,587.6,manufacturer,HOYA-AGF-NZHAGEN-MIRROR,Vd from .agf NM record.
HOYA-BACD2,glass_code,607567,,,manufacturer,HOYA-AGF-NZHAGEN-MIRROR,glass code from .agf.
HOYA-BACD2,cte,6.3,1e-6/K,,manufacturer,HOYA-AGF-NZHAGEN-MIRROR,.agf ED record (CTE -30/+70).
HOYA-BACD2,density,3.53,g/cm3,,manufacturer,HOYA-AGF-NZHAGEN-MIRROR,.agf ED record (density).
