Repository: br24563/Glass-Match

# GlassMatch
Open-source optical glass selection, comparison, and material database.
**2,959 materials · 18 source collections · 364 traceable sources** · data
version pinned by [`MANIFEST.json`](data/normalized/MANIFEST.json) ·
[how the data is validated](docs/VALIDATION.md) — search,
rank, compare, and inspect provenance for oxide glasses, crystals, IR
materials, polymers, and moldables.
> Screenshots captured from a live run (`start.bat`); regenerate with
> `python scripts/capture_screenshots.py` (needs `pip install playwright` and a
> local Microsoft Edge install).

File: data/normalized/properties.csv (part 24 of 41)
glass_id,property,value,unit,reference_wavelength_nm,data_type,source_id,notes
HOYA-BACD2,dPgF,0.002,,,manufacturer,HOYA-AGF-NZHAGEN-MIRROR,.agf ED record (dPgF).
HOYA-BACD2,wl_min_um,0.36501,um,,manufacturer,HOYA-AGF-NZHAGEN-MIRROR,.agf LD lower wavelength limit.
HOYA-BACD2,wl_max_um,1.01398,um,,manufacturer,HOYA-AGF-NZHAGEN-MIRROR,.agf LD upper wavelength limit.
HOYA-BACD4,refractive_index_nd,1.612718,,587.6,manufacturer,HOYA-AGF-NZHAGEN-MIRROR,nd from .agf NM record.
HOYA-BACD4,abbe_number_vd,58.578159,,587.6,manufacturer,HOYA-AGF-NZHAGEN-MIRROR,Vd from .agf NM record.
HOYA-BACD4,glass_code,613586,,,manufacturer,HOYA-AGF-NZHAGEN-MIRROR,glass code from .agf.
HOYA-BACD4,cte,6.6,1e-6/K,,manufacturer,HOYA-AGF-NZHAGEN-MIRROR,.agf ED record (CTE -30/+70).
HOYA-BACD4,density,3.58,g/cm3,,manufacturer,HOYA-AGF-NZHAGEN-MIRROR,.agf ED record (density).
HOYA-BACD4,dPgF,0.0019,,,manufacturer,HOYA-AGF-NZHAGEN-MIRROR,.agf ED record (dPgF).
HOYA-BACD4,wl_min_um,0.36501,um,,manufacturer,HOYA-AGF-NZHAGEN-MIRROR,.agf LD lower wavelength limit.
HOYA-BACD4,wl_max_um,1.01398,um,,manufacturer,HOYA-AGF-NZHAGEN-MIRROR,.agf LD upper wavelength limit.
HOYA-BACD5,refractive_index_nd,1.589129,,587.6,manufacturer,HOYA-AGF-NZHAGEN-MIRROR,nd from .agf NM record.
HOYA-BACD5,abbe_number_vd,61.252619,,587.6,manufacturer,HOYA-AGF-NZHAGEN-MIRROR,Vd from .agf NM record.
HOYA-BACD5,glass_code,589613,,,manufacturer,HOYA-AGF-NZHAGEN-MIRROR,glass code from .agf.
HOYA-BACD5,cte,5.7,1e-6/K,,manufacturer,HOYA-AGF-NZHAGEN-MIRROR,.agf ED record (CTE -30/+70).
HOYA-BACD5,density,3.27,g/cm3,,manufacturer,HOYA-AGF-NZHAGEN-MIRROR,.agf ED record (density).
HOYA-BACD5,dPgF,0.0024,,,manufacturer,HOYA-AGF-NZHAGEN-MIRROR,.agf ED record (dPgF).
HOYA-BACD5,wl_min_um,0.36501,um,,manufacturer,HOYA-AGF-NZHAGEN-MIRROR,.agf LD lower wavelength limit.
HOYA-BACD5,wl_max_um,1.01398,um,,manufacturer,HOYA-AGF-NZHAGEN-MIRROR,.agf LD upper wavelength limit.
HOYA-BACED5,refractive_index_nd,1.658436,,587.6,manufacturer,HOYA-AGF-NZHAGEN-MIRROR,nd from .agf NM record.
HOYA-BACED5,abbe_number_vd,50.85459,,587.6,manufacturer,HOYA-AGF-NZHAGEN-MIRROR,Vd from .agf NM record.
HOYA-BACED5,glass_code,658509,,,manufacturer,HOYA-AGF-NZHAGEN-MIRROR,glass code from .agf.
HOYA-BACED5,cte,7.2,1e-6/K,,manufacturer,HOYA-AGF-NZHAGEN-MIRROR,.agf ED record (CTE -30/+70).
HOYA-BACED5,density,3.64,g/cm3,,manufacturer,HOYA-AGF-NZHAGEN-MIRROR,.agf ED record (density).
HOYA-BACED5,dPgF,0.0008,,,manufacturer,HOYA-AGF-NZHAGEN-MIRROR,.agf ED record (dPgF).
HOYA-BACED5,wl_min_um,0.36501,um,,manufacturer,HOYA-AGF-NZHAGEN-MIRROR,.agf LD lower wavelength limit.
HOYA-BACED5,wl_max_um,1.01398,um,,manufacturer,HOYA-AGF-NZHAGEN-MIRROR,.agf LD upper wavelength limit.
HOYA-BAF10,refractive_index_nd,1.670028,,587.6,manufacturer,HOYA-AGF-NZHAGEN-MIRROR,nd from .agf NM record.
HOYA-BAF10,abbe_number_vd,47.196457,,587.6,manufacturer,HOYA-AGF-NZHAGEN-MIRROR,Vd from .agf NM record.
HOYA-BAF10,glass_code,670472,,,manufacturer,HOYA-AGF-NZHAGEN-MIRROR,glass code from .agf.
HOYA-BAF10,cte,7.2,1e-6/K,,manufacturer,HOYA-AGF-NZHAGEN-MIRROR,.agf ED record (CTE -30/+70).
HOYA-BAF10,density,3.61,g/cm3,,manufacturer,HOYA-AGF-NZHAGEN-MIRROR,.agf ED record (density).
HOYA-BAF10,dPgF,0.0007,,,manufacturer,HOYA-AGF-NZHAGEN-MIRROR,.agf ED record (dPgF).
HOYA-BAF10,wl_min_um,0.36501,um,,manufacturer,HOYA-AGF-NZHAGEN-MIRROR,.agf LD lower wavelength limit.
HOYA-BAF10,wl_max_um,1.01398,um,,manufacturer,HOYA-AGF-NZHAGEN-MIRROR,.agf LD upper wavelength limit.
HOYA-BAF11,refractive_index_nd,1.66672,,587.6,manufacturer,HOYA-AGF-NZHAGEN-MIRROR,nd from .agf NM record.
HOYA-BAF11,abbe_number_vd,48.297298,,587.6,manufacturer,HOYA-AGF-NZHAGEN-MIRROR,Vd from .agf NM record.
HOYA-BAF11,glass_code,667483,,,manufacturer,HOYA-AGF-NZHAGEN-MIRROR,glass code from .agf.
HOYA-BAF11,cte,7.2,1e-6/K,,manufacturer,HOYA-AGF-NZHAGEN-MIRROR,.agf ED record (CTE -30/+70).
HOYA-BAF11,density,3.63,g/cm3,,manufacturer,HOYA-AGF-NZHAGEN-MIRROR,.agf ED record (density).
HOYA-BAF11,dPgF,0.0022,,,manufacturer,HOYA-AGF-NZHAGEN-MIRROR,.agf ED record (dPgF).
HOYA-BAF11,wl_min_um,0.36501,um,,manufacturer,HOYA-AGF-NZHAGEN-MIRROR,.agf LD lower wavelength limit.
HOYA-BAF11,wl_max_um,1.01398,um,,manufacturer,HOYA-AGF-NZHAGEN-MIRROR,.agf LD upper wavelength limit.
HOYA-BAFD7,refractive_index_nd,1.701543,,587.6,manufacturer,HOYA-AGF-NZHAGEN-MIRROR,nd from .agf NM record.
HOYA-BAFD7,abbe_number_vd,41.148951,,587.6,manufacturer,HOYA-AGF-NZHAGEN-MIRROR,Vd from .agf NM record.
HOYA-BAFD7,glass_code,702412,,,manufacturer,HOYA-AGF-NZHAGEN-MIRROR,glass code from .agf.
HOYA-BAFD7,cte,6.8,1e-6/K,,manufacturer,HOYA-AGF-NZHAGEN-MIRROR,.agf ED record (CTE -30/+70).
HOYA-BAFD7,density,3.65,g/cm3,,manufacturer,HOYA-AGF-NZHAGEN-MIRROR,.agf ED record (density).
HOYA-BAFD7,dPgF,0.0028,,,manufacturer,HOYA-AGF-NZHAGEN-MIRROR,.agf ED record (dPgF).
HOYA-BAFD7,wl_min_um,0.36501,um,,manufacturer,HOYA-AGF-NZHAGEN-MIRROR,.agf LD lower wavelength limit.
HOYA-BAFD7,wl_max_um,1.01398,um,,manufacturer,HOYA-AGF-NZHAGEN-MIRROR,.agf LD upper wavelength limit.
HOYA-BAFD8,refractive_index_nd,1.723417,,587.6,manufacturer,HOYA-AGF-NZHAGEN-MIRROR,nd from .agf NM record.
HOYA-BAFD8,abbe_number_vd,37.994103,,587.6,manufacturer,HOYA-AGF-NZHAGEN-MIRROR,Vd from .agf NM record.
HOYA-BAFD8,glass_code,723380,,,manufacturer,HOYA-AGF-NZHAGEN-MIRROR,glass code from .agf.
HOYA-BAFD8,cte,7.1,1e-6/K,,manufacturer,HOYA-AGF-NZHAGEN-MIRROR,.agf ED record (CTE -30/+70).
HOYA-BAFD8,density,3.62,g/cm3,,manufacturer,HOYA-AGF-NZHAGEN-MIRROR,.agf ED record (density).
HOYA-BAFD8,dPgF,0.0021,,,manufacturer,HOYA-AGF-NZHAGEN-MIRROR,.agf ED record (dPgF).
HOYA-BAFD8,wl_min_um,0.36501,um,,manufacturer,HOYA-AGF-NZHAGEN-MIRROR,.agf LD lower wavelength limit.
HOYA-BAFD8,wl_max_um,1.01398,um,,manufacturer,HOYA-AGF-NZHAGEN-MIRROR,.agf LD upper wavelength limit.
HOYA-BSC7,refractive_index_nd,1.516798,,587.6,manufacturer,HOYA-AGF-NZHAGEN-MIRROR,nd from .agf NM record.
HOYA-BSC7,abbe_number_vd,64.198258,,587.6,manufacturer,HOYA-AGF-NZHAGEN-MIRROR,Vd from .agf NM record.
HOYA-BSC7,glass_code,517642,,,manufacturer,HOYA-AGF-NZHAGEN-MIRROR,glass code from .agf.
HOYA-BSC7,cte,7.6,1e-6/K,,manufacturer,HOYA-AGF-NZHAGEN-MIRROR,.agf ED record (CTE -30/+70).
HOYA-BSC7,density,2.52,g/cm3,,manufacturer,HOYA-AGF-NZHAGEN-MIRROR,.agf ED record (density).
HOYA-BSC7,dPgF,0.0016,,,manufacturer,HOYA-AGF-NZHAGEN-MIRROR,.agf ED record (dPgF).
HOYA-BSC7,wl_min_um,0.36501,um,,manufacturer,HOYA-AGF-NZHAGEN-MIRROR,.agf LD lower wavelength limit.
HOYA-BSC7,wl_max_um,1.01398,um,,manufacturer,HOYA-AGF-NZHAGEN-MIRROR,.agf LD upper wavelength limit.
HOYA-E-ADF10,refractive_index_nd,1.6131,,587.6,manufacturer,HOYA-AGF-NZHAGEN-MIRROR,nd from .agf NM record.
HOYA-E-ADF10,abbe_number_vd,44.360687,,587.6,manufacturer,HOYA-AGF-NZHAGEN-MIRROR,Vd from .agf NM record.
HOYA-E-ADF10,glass_code,613444,,,manufacturer,HOYA-AGF-NZHAGEN-MIRROR,glass code from .agf.
HOYA-E-ADF10,cte,4.7,1e-6/K,,manufacturer,HOYA-AGF-NZHAGEN-MIRROR,.agf ED record (CTE -30/+70).
HOYA-E-ADF10,density,3.04,g/cm3,,manufacturer,HOYA-AGF-NZHAGEN-MIRROR,.agf ED record (density).
HOYA-E-ADF10,dPgF,-0.008,,,manufacturer,HOYA-AGF-NZHAGEN-MIRROR,.agf ED record (dPgF).
HOYA-E-ADF10,wl_min_um,0.36501,um,,manufacturer,HOYA-AGF-NZHAGEN-MIRROR,.agf LD lower wavelength limit.
HOYA-E-ADF10,wl_max_um,1.01398,um,,manufacturer,HOYA-AGF-NZHAGEN-MIRROR,.agf LD upper wavelength limit.
HOYA-E-ADF50,refractive_index_nd,1.65412,,587.6,manufacturer,HOYA-AGF-NZHAGEN-MIRROR,nd from .agf NM record.
HOYA-E-ADF50,abbe_number_vd,39.620631,,587.6,manufacturer,HOYA-AGF-NZHAGEN-MIRROR,Vd from .agf NM record.
HOYA-E-ADF50,glass_code,654396,,,manufacturer,HOYA-AGF-NZHAGEN-MIRROR,glass code from .agf.
HOYA-E-ADF50,cte,5.1,1e-6/K,,manufacturer,HOYA-AGF-NZHAGEN-MIRROR,.agf ED record (CTE -30/+70).
HOYA-E-ADF50,density,3.38,g/cm3,,manufacturer,HOYA-AGF-NZHAGEN-MIRROR,.agf ED record (density).
HOYA-E-ADF50,dPgF,-0.0033,,,manufacturer,HOYA-AGF-NZHAGEN-MIRROR,.agf ED record (dPgF).
HOYA-E-ADF50,wl_min_um,0.36501,um,,manufacturer,HOYA-AGF-NZHAGEN-MIRROR,.agf LD lower wavelength limit.
HOYA-E-ADF50,wl_max_um,1.01398,um,,manufacturer,HOYA-AGF-NZHAGEN-MIRROR,.agf LD upper wavelength limit.
HOYA-E-BACD10,refractive_index_nd,1.6228,,587.6,manufacturer,HOYA-AGF-NZHAGEN-MIRROR,nd from .agf NM record.
HOYA-E-BACD10,abbe_number_vd,56.910861,,587.6,manufacturer,HOYA-AGF-NZHAGEN-MIRROR,Vd from .agf NM record.
HOYA-E-BACD10,glass_code,623569,,,manufacturer,HOYA-AGF-NZHAGEN-MIRROR,glass code from .agf.
HOYA-E-BACD10,cte,6.7,1e-6/K,,manufacturer,HOYA-AGF-NZHAGEN-MIRROR,.agf ED record (CTE -30/+70).
HOYA-E-BACD10,density,3.66,g/cm3,,manufacturer,HOYA-AGF-NZHAGEN-MIRROR,.agf ED record (density).
HOYA-E-BACD10,dPgF,0.0012,,,manufacturer,HOYA-AGF-NZHAGEN-MIRROR,.agf ED record (dPgF).
HOYA-E-BACD10,wl_min_um,0.36501,um,,manufacturer,HOYA-AGF-NZHAGEN-MIRROR,.agf LD lower wavelength limit.
HOYA-E-BACD10,wl_max_um,1.01398,um,,manufacturer,HOYA-AGF-NZHAGEN-MIRROR,.agf LD upper wavelength limit.
HOYA-E-BACED20,refractive_index_nd,1.6485,,587.6,manufacturer,HOYA-AGF-NZHAGEN-MIRROR,nd from .agf NM record.
HOYA-E-BACED20,abbe_number_vd,53.030812,,587.6,manufacturer,HOYA-AGF-NZHAGEN-MIRROR,Vd from .agf NM record.
HOYA-E-BACED20,glass_code,649530,,,manufacturer,HOYA-AGF-NZHAGEN-MIRROR,glass code from .agf.
HOYA-E-BACED20,cte,7.0,1e-6/K,,manufacturer,HOYA-AGF-NZHAGEN-MIRROR,.agf ED record (CTE -30/+70).
HOYA-E-BACED20,density,3.68,g/cm3,,manufacturer,HOYA-AGF-NZHAGEN-MIRROR,.agf ED record (density).
HOYA-E-BACED20,dPgF,-0.0008,,,manufacturer,HOYA-AGF-NZHAGEN-MIRROR,.agf ED record (dPgF).
HOYA-E-BACED20,wl_min_um,0.36501,um,,manufacturer,HOYA-AGF-NZHAGEN-MIRROR,.agf LD lower wavelength limit.
HOYA-E-BACED20,wl_max_um,1.01398,um,,manufacturer,HOYA-AGF-NZHAGEN-MIRROR,.agf LD upper wavelength limit.
HOYA-E-BAF8,refractive_index_nd,1.62374,,587.6,manufacturer,HOYA-AGF-NZHAGEN-MIRROR,nd from .agf NM record.
HOYA-E-BAF8,abbe_number_vd,47.050739,,587.6,manufacturer,HOYA-AGF-NZHAGEN-MIRROR,Vd from .agf NM record.
HOYA-E-BAF8,glass_code,624471,,,manufacturer,HOYA-AGF-NZHAGEN-MIRROR,glass code from .agf.
HOYA-E-BAF8,cte,8.0,1e-6/K,,manufacturer,HOYA-AGF-NZHAGEN-MIRROR,.agf ED record (CTE -30/+70).
HOYA-E-BAF8,density,3.32,g/cm3,,manufacturer,HOYA-AGF-NZHAGEN-MIRROR,.agf ED record (density).
HOYA-E-BAF8,dPgF,-0.001,,,manufacturer,HOYA-AGF-NZHAGEN-MIRROR,.agf ED record (dPgF).
HOYA-E-BAF8,wl_min_um,0.36501,um,,manufacturer,HOYA-AGF-NZHAGEN-MIRROR,.agf LD lower wavelength limit.
HOYA-E-BAF8,wl_max_um,1.01398,um,,manufacturer,HOYA-AGF-NZHAGEN-MIRROR,.agf LD upper wavelength limit.
HOYA-E-C3,refractive_index_nd,1.51823,,587.6,manufacturer,HOYA-AGF-NZHAGEN-MIRROR,nd from .agf NM record.
HOYA-E-C3,abbe_number_vd,58.960882,,587.6,manufacturer,HOYA-AGF-NZHAGEN-MIRROR,Vd from .agf NM record.
HOYA-E-C3,glass_code,518590,,,manufacturer,HOYA-AGF-NZHAGEN-MIRROR,glass code from .agf.
HOYA-E-C3,cte,9.9,1e-6/K,,manufacturer,HOYA-AGF-NZHAGEN-MIRROR,.agf ED record (CTE -30/+70).
HOYA-E-C3,density,2.53,g/cm3,,manufacturer,HOYA-AGF-NZHAGEN-MIRROR,.agf ED record (density).
HOYA-E-C3,dPgF,0.002,,,manufacturer,HOYA-AGF-NZHAGEN-MIRROR,.agf ED record (dPgF).
HOYA-E-C3,wl_min_um,0.36501,um,,manufacturer,HOYA-AGF-NZHAGEN-MIRROR,.agf LD lower wavelength limit.
HOYA-E-C3,wl_max_um,1.01398,um,,manufacturer,HOYA-AGF-NZHAGEN-MIRROR,.agf LD upper wavelength limit.
HOYA-E-CF6,refractive_index_nd,1.51742,,587.6,manufacturer,HOYA-AGF-NZHAGEN-MIRROR,nd from .agf NM record.
HOYA-E-CF6,abbe_number_vd,52.150805,,587.6,manufacturer,HOYA-AGF-NZHAGEN-MIRROR,Vd from .agf NM record.
HOYA-E-CF6,glass_code,517522,,,manufacturer,HOYA-AGF-NZHAGEN-MIRROR,glass code from .agf.
HOYA-E-CF6,cte,8.2,1e-6/K,,manufacturer,HOYA-AGF-NZHAGEN-MIRROR,.agf ED record (CTE -30/+70).
HOYA-E-CF6,density,2.43,g/cm3,,manufacturer,HOYA-AGF-NZHAGEN-MIRROR,.agf ED record (density).
HOYA-E-CF6,dPgF,0.0045,,,manufacturer,HOYA-AGF-NZHAGEN-MIRROR,.agf ED record (dPgF).
HOYA-E-CF6,wl_min_um,0.36501,um,,manufacturer,HOYA-AGF-NZHAGEN-MIRROR,.agf LD lower wavelength limit.
HOYA-E-CF6,wl_max_um,1.01398,um,,manufacturer,HOYA-AGF-NZHAGEN-MIRROR,.agf LD upper wavelength limit.
HOYA-E-F1,refractive_index_nd,1.62588,,587.6,manufacturer,HOYA-AGF-NZHAGEN-MIRROR,nd from .agf NM record.
HOYA-E-F1,abbe_number_vd,35.74059,,587.6,manufacturer,HOYA-AGF-NZHAGEN-MIRROR,Vd from .agf NM record.
HOYA-E-F1,glass_code,626357,,,manufacturer,HOYA-AGF-NZHAGEN-MIRROR,glass code from .agf.
HOYA-E-F1,cte,8.6,1e-6/K,,manufacturer,HOYA-AGF-NZHAGEN-MIRROR,.agf ED record (CTE -30/+70).
HOYA-E-F1,density,2.7,g/cm3,,manufacturer,HOYA-AGF-NZHAGEN-MIRROR,.agf ED record (density).
HOYA-E-F1,dPgF,0.0038,,,manufacturer,HOYA-AGF-NZHAGEN-MIRROR,.agf ED record (dPgF).
HOYA-E-F1,wl_min_um,0.36501,um,,manufacturer,HOYA-AGF-NZHAGEN-MIRROR,.agf LD lower wavelength limit.
HOYA-E-F1,wl_max_um,1.01398,um,,manufacturer,HOYA-AGF-NZHAGEN-MIRROR,.agf LD upper wavelength limit.
HOYA-E-F2,refractive_index_nd,1.62004,,587.6,manufacturer,HOYA-AGF-NZHAGEN-MIRROR,nd from .agf NM record.
HOYA-E-F2,abbe_number_vd,36.3006,,587.6,manufacturer,HOYA-AGF-NZHAGEN-MIRROR,Vd from .agf NM record.
HOYA-E-F2,glass_code,620363,,,manufacturer,HOYA-AGF-NZHAGEN-MIRROR,glass code from .agf.
HOYA-E-F2,cte,8.3,1e-6/K,,manufacturer,HOYA-AGF-NZHAGEN-MIRROR,.agf ED record (CTE -30/+70).
HOYA-E-F2,density,2.67,g/cm3,,manufacturer,HOYA-AGF-NZHAGEN-MIRROR,.agf ED record (density).
HOYA-E-F2,dPgF,0.0043,,,manufacturer,HOYA-AGF-NZHAGEN-MIRROR,.agf ED record (dPgF).
HOYA-E-F2,wl_min_um,0.36501,um,,manufacturer,HOYA-AGF-NZHAGEN-MIRROR,.agf LD lower wavelength limit.
HOYA-E-F2,wl_max_um,1.01398,um,,manufacturer,HOYA-AGF-NZHAGEN-MIRROR,.agf LD upper wavelength limit.
HOYA-E-F3,refractive_index_nd,1.61293,,587.6,manufacturer,HOYA-AGF-NZHAGEN-MIRROR,nd from .agf NM record.
HOYA-E-F3,abbe_number_vd,36.960606,,587.6,manufacturer,HOYA-AGF-NZHAGEN-MIRROR,Vd from .agf NM record.
HOYA-E-F3,glass_code,613370,,,manufacturer,HOYA-AGF-NZHAGEN-MIRROR,glass code from .agf.
HOYA-E-F3,cte,7.7,1e-6/K,,manufacturer,HOYA-AGF-NZHAGEN-MIRROR,.agf ED record (CTE -30/+70).
HOYA-E-F3,density,2.64,g/cm3,,manufacturer,HOYA-AGF-NZHAGEN-MIRROR,.agf ED record (density).
HOYA-E-F3,dPgF,0.0032,,,manufacturer,HOYA-AGF-NZHAGEN-MIRROR,.agf ED record (dPgF).
HOYA-E-F3,wl_min_um,0.36501,um,,manufacturer,HOYA-AGF-NZHAGEN-MIRROR,.agf LD lower wavelength limit.
HOYA-E-F3,wl_max_um,1.01398,um,,manufacturer,HOYA-AGF-NZHAGEN-MIRROR,.agf LD upper wavelength limit.
HOYA-E-F5,refractive_index_nd,1.60342,,587.6,manufacturer,HOYA-AGF-NZHAGEN-MIRROR,nd from .agf NM record.
HOYA-E-F5,abbe_number_vd,38.010622,,587.6,manufacturer,HOYA-AGF-NZHAGEN-MIRROR,Vd from .agf NM record.
HOYA-E-F5,glass_code,603380,,,manufacturer,HOYA-AGF-NZHAGEN-MIRROR,glass code from .agf.
HOYA-E-F5,cte,8.0,1e-6/K,,manufacturer,HOYA-AGF-NZHAGEN-MIRROR,.agf ED record (CTE -30/+70).
HOYA-E-F5,density,2.63,g/cm3,,manufacturer,HOYA-AGF-NZHAGEN-MIRROR,.agf ED record (density).
HOYA-E-F5,dPgF,0.0029,,,manufacturer,HOYA-AGF-NZHAGEN-MIRROR,.agf ED record (dPgF).
HOYA-E-F5,wl_min_um,0.36501,um,,manufacturer,HOYA-AGF-NZHAGEN-MIRROR,.agf LD lower wavelength limit.
HOYA-E-F5,wl_max_um,1.01398,um,,manufacturer,HOYA-AGF-NZHAGEN-MIRROR,.agf LD upper wavelength limit.
HOYA-E-F8,refractive_index_nd,1.59551,,587.6,manufacturer,HOYA-AGF-NZHAGEN-MIRROR,nd from .agf NM record.
HOYA-E-F8,abbe_number_vd,39.220638,,587.6,manufacturer,HOYA-AGF-NZHAGEN-MIRROR,Vd from .agf NM record.
HOYA-E-F8,glass_code,596392,,,manufacturer,HOYA-AGF-NZHAGEN-MIRROR,glass code from .agf.
HOYA-E-F8,cte,8.2,1e-6/K,,manufacturer,HOYA-AGF-NZHAGEN-MIRROR,.agf ED record (CTE -30/+70).
HOYA-E-F8,density,2.62,g/cm3,,manufacturer,HOYA-AGF-NZHAGEN-MIRROR,.agf ED record (density).
HOYA-E-F8,dPgF,0.0027,,,manufacturer,HOYA-AGF-NZHAGEN-MIRROR,.agf ED record (dPgF).
HOYA-E-F8,wl_min_um,0.36501,um,,manufacturer,HOYA-AGF-NZHAGEN-MIRROR,.agf LD lower wavelength limit.
HOYA-E-F8,wl_max_um,1.01398,um,,manufacturer,HOYA-AGF-NZHAGEN-MIRROR,.agf LD upper wavelength limit.
HOYA-E-FD1,refractive_index_nd,1.71736,,587.6,manufacturer,HOYA-AGF-NZHAGEN-MIRROR,nd from .agf NM record.
HOYA-E-FD1,abbe_number_vd,29.500507,,587.6,manufacturer,HOYA-AGF-NZHAGEN-MIRROR,Vd from .agf NM record.
HOYA-E-FD1,glass_code,717295,,,manufacturer,HOYA-AGF-NZHAGEN-MIRROR,glass code from .agf.
HOYA-E-FD1,cte,9.2,1e-6/K,,manufacturer,HOYA-AGF-NZHAGEN-MIRROR,.agf ED record (CTE -30/+70).
HOYA-E-FD1,density,3.08,g/cm3,,manufacturer,HOYA-AGF-NZHAGEN-MIRROR,.agf ED record (density).
HOYA-E-FD1,dPgF,0.0082,,,manufacturer,HOYA-AGF-NZHAGEN-MIRROR,.agf ED record (dPgF).
HOYA-E-FD1,wl_min_um,0.36501,um,,manufacturer,HOYA-AGF-NZHAGEN-MIRROR,.agf LD lower wavelength limit.
HOYA-E-FD1,wl_max_um,1.01398,um,,manufacturer,HOYA-AGF-NZHAGEN-MIRROR,.agf LD upper wavelength limit.
HOYA-E-FD10,refractive_index_nd,1.72825,,587.6,manufacturer,HOYA-AGF-NZHAGEN-MIRROR,nd from .agf NM record.
HOYA-E-FD10,abbe_number_vd,28.320486,,587.6,manufacturer,HOYA-AGF-NZHAGEN-MIRROR,Vd from .agf NM record.
HOYA-E-FD10,glass_code,728283,,,manufacturer,HOYA-AGF-NZHAGEN-MIRROR,glass code from .agf.
HOYA-E-FD10,cte,9.0,1e-6/K,,manufacturer,HOYA-AGF-NZHAGEN-MIRROR,.agf ED record (CTE -30/+70).
HOYA-E-FD10,density,3.07,g/cm3,,manufacturer,HOYA-AGF-NZHAGEN-MIRROR,.agf ED record (density).
HOYA-E-FD10,dPgF,0.0085,,,manufacturer,HOYA-AGF-NZHAGEN-MIRROR,.agf ED record (dPgF).
HOYA-E-FD10,wl_min_um,0.36501,um,,manufacturer,HOYA-AGF-NZHAGEN-MIRROR,.agf LD lower wavelength limit.
HOYA-E-FD10,wl_max_um,1.01398,um,,manufacturer,HOYA-AGF-NZHAGEN-MIRROR,.agf LD upper wavelength limit.
HOYA-E-FD13,refractive_index_nd,1.74077,,587.6,manufacturer,HOYA-AGF-NZHAGEN-MIRROR,nd from .agf NM record.
HOYA-E-FD13,abbe_number_vd,27.76048,,587.6,manufacturer,HOYA-AGF-NZHAGEN-MIRROR,Vd from .agf NM record.
HOYA-E-FD13,glass_code,741278,,,manufacturer,HOYA-AGF-NZHAGEN-MIRROR,glass code from .agf.
HOYA-E-FD13,cte,9.1,1e-6/K,,manufacturer,HOYA-AGF-NZHAGEN-MIRROR,.agf ED record (CTE -30/+70).
HOYA-E-FD13,density,3.11,g/cm3,,manufacturer,HOYA-AGF-NZHAGEN-MIRROR,.agf ED record (density).
HOYA-E-FD13,dPgF,0.0093,,,manufacturer,HOYA-AGF-NZHAGEN-MIRROR,.agf ED record (dPgF).
HOYA-E-FD13,wl_min_um,0.36501,um,,manufacturer,HOYA-AGF-NZHAGEN-MIRROR,.agf LD lower wavelength limit.
HOYA-E-FD13,wl_max_um,1.01398,um,,manufacturer,HOYA-AGF-NZHAGEN-MIRROR,.agf LD upper wavelength limit.
HOYA-E-FD15,refractive_index_nd,1.69895,,587.6,manufacturer,HOYA-AGF-NZHAGEN-MIRROR,nd from .agf NM record.
HOYA-E-FD15,abbe_number_vd,30.050516,,587.6,manufacturer,HOYA-AGF-NZHAGEN-MIRROR,Vd from .agf NM record.
HOYA-E-FD15,glass_code,699301,,,manufacturer,HOYA-AGF-NZHAGEN-MIRROR,glass code from .agf.
HOYA-E-FD15,cte,8.7,1e-6/K,,manufacturer,HOYA-AGF-NZHAGEN-MIRROR,.agf ED record (CTE -30/+70).
HOYA-E-FD15,density,2.95,g/cm3,,manufacturer,HOYA-AGF-NZHAGEN-MIRROR,.agf ED record (density).
HOYA-E-FD15,dPgF,0.0086,,,manufacturer,HOYA-AGF-NZHAGEN-MIRROR,.agf ED record (dPgF).
HOYA-E-FD15,wl_min_um,0.36501,um,,manufacturer,HOYA-AGF-NZHAGEN-MIRROR,.agf LD lower wavelength limit.
HOYA-E-FD15,wl_max_um,1.01398,um,,manufacturer,HOYA-AGF-NZHAGEN-MIRROR,.agf LD upper wavelength limit.
HOYA-E-FD2,refractive_index_nd,1.64769,,587.6,manufacturer,HOYA-AGF-NZHAGEN-MIRROR,nd from .agf NM record.
HOYA-E-FD2,abbe_number_vd,33.840565,,587.6,manufacturer,HOYA-AGF-NZHAGEN-MIRROR,Vd from .agf NM record.
HOYA-E-FD2,glass_code,648338,,,manufacturer,HOYA-AGF-NZHAGEN-MIRROR,glass code from .agf.
HOYA-E-FD2,cte,8.8,1e-6/K,,manufacturer,HOYA-AGF-NZHAGEN-MIRROR,.agf ED record (CTE -30/+70).
HOYA-E-FD2,density,2.77,g/cm3,,manufacturer,HOYA-AGF-NZHAGEN-MIRROR,.agf ED record (density).
HOYA-E-FD2,dPgF,0.0049,,,manufacturer,HOYA-AGF-NZHAGEN-MIRROR,.agf ED record (dPgF).
HOYA-E-FD2,wl_min_um,0.36501,um,,manufacturer,HOYA-AGF-NZHAGEN-MIRROR,.agf LD lower wavelength limit.
HOYA-E-FD2,wl_max_um,1.01398,um,,manufacturer,HOYA-AGF-NZHAGEN-MIRROR,.agf LD upper wavelength limit.
HOYA-E-FD4,refractive_index_nd,1.7552,,587.6,manufacturer,HOYA-AGF-NZHAGEN-MIRROR,nd from .agf NM record.
HOYA-E-FD4,abbe_number_vd,27.530477,,587.6,manufacturer,HOYA-AGF-NZHAGEN-MIRROR,Vd from .agf NM record.
HOYA-E-FD4,glass_code,755275,,,manufacturer,HOYA-AGF-NZHAGEN-MIRROR,glass code from .agf.
HOYA-E-FD4,cte,8.7,1e-6/K,,manufacturer,HOYA-AGF-NZHAGEN-MIRROR,.agf ED record (CTE -30/+70).
HOYA-E-FD4,density,3.23,g/cm3,,manufacturer,HOYA-AGF-NZHAGEN-MIRROR,.agf ED record (density).
HOYA-E-FD4,dPgF,0.0103,,,manufacturer,HOYA-AGF-NZHAGEN-MIRROR,.agf ED record (dPgF).
HOYA-E-FD4,wl_min_um,0.36501,um,,manufacturer,HOYA-AGF-NZHAGEN-MIRROR,.agf LD lower wavelength limit.
HOYA-E-FD4,wl_max_um,1.01398,um,,manufacturer,HOYA-AGF-NZHAGEN-MIRROR,.agf LD upper wavelength limit.
HOYA-E-FD5,refractive_index_nd,1.6727,,587.6,manufacturer,HOYA-AGF-NZHAGEN-MIRROR,nd from .agf NM record.
HOYA-E-FD5,abbe_number_vd,32.170542,,587.6,manufacturer,HOYA-AGF-NZHAGEN-MIRROR,Vd from .agf NM record.
HOYA-E-FD5,glass_code,673322,,,manufacturer,HOYA-AGF-NZHAGEN-MIRROR,glass code from .agf.
HOYA-E-FD5,cte,8.9,1e-6/K,,manufacturer,HOYA-AGF-NZHAGEN-MIRROR,.agf ED record (CTE -30/+70).
HOYA-E-FD5,density,2.9,g/cm3,,manufacturer,HOYA-AGF-NZHAGEN-MIRROR,.agf ED record (density).
HOYA-E-FD5,dPgF,0.0059,,,manufacturer,HOYA-AGF-NZHAGEN-MIRROR,.agf ED record (dPgF).
HOYA-E-FD5,wl_min_um,0.36501,um,,manufacturer,HOYA-AGF-NZHAGEN-MIRROR,.agf LD lower wavelength limit.
HOYA-E-FD5,wl_max_um,1.01398,um,,manufacturer,HOYA-AGF-NZHAGEN-MIRROR,.agf LD upper wavelength limit.
HOYA-E-FD7,refractive_index_nd,1.6398,,587.6,manufacturer,HOYA-AGF-NZHAGEN-MIRROR,nd from .agf NM record.
HOYA-E-FD7,abbe_number_vd,34.570581,,587.6,manufacturer,HOYA-AGF-NZHAGEN-MIRROR,Vd from .agf NM record.
HOYA-E-FD7,glass_code,640346,,,manufacturer,HOYA-AGF-NZHAGEN-MIRROR,glass code from .agf.
HOYA-E-FD7,cte,8.7,1e-6/K,,manufacturer,HOYA-AGF-NZHAGEN-MIRROR,.agf ED record (CTE -30/+70).
HOYA-E-FD7,density,2.75,g/cm3,,manufacturer,HOYA-AGF-NZHAGEN-MIRROR,.agf ED record (density).
HOYA-E-FD7,dPgF,0.0055,,,manufacturer,HOYA-AGF-NZHAGEN-MIRROR,.agf ED record (dPgF).
HOYA-E-FD7,wl_min_um,0.36501,um,,manufacturer,HOYA-AGF-NZHAGEN-MIRROR,.agf LD lower wavelength limit.
HOYA-E-FD7,wl_max_um,1.01398,um,,manufacturer,HOYA-AGF-NZHAGEN-MIRROR,.agf LD upper wavelength limit.
HOYA-E-FD8,refractive_index_nd,1.68893,,587.6,manufacturer,HOYA-AGF-NZHAGEN-MIRROR,nd from .agf NM record.
HOYA-E-FD8,abbe_number_vd,31.160527,,587.6,manufacturer,HOYA-AGF-NZHAGEN-MIRROR,Vd from .agf NM record.
HOYA-E-FD8,glass_code,689312,,,manufacturer,HOYA-AGF-NZHAGEN-MIRROR,glass code from .agf.
HOYA-E-FD8,cte,9.3,1e-6/K,,manufacturer,HOYA-AGF-NZHAGEN-MIRROR,.agf ED record (CTE -30/+70).
HOYA-E-FD8,density,2.97,g/cm3,,manufacturer,HOYA-AGF-NZHAGEN-MIRROR,.agf ED record (density).
HOYA-E-FD8,dPgF,0.0067,,,manufacturer,HOYA-AGF-NZHAGEN-MIRROR,.agf ED record (dPgF).
HOYA-E-FD8,wl_min_um,0.36501,um,,manufacturer,HOYA-AGF-NZHAGEN-MIRROR,.agf LD lower wavelength limit.
HOYA-E-FD8,wl_max_um,1.01398,um,,manufacturer,HOYA-AGF-NZHAGEN-MIRROR,.agf LD upper wavelength limit.
HOYA-E-FDS1,refractive_index_nd,1.92286,,587.6,manufacturer,HOYA-AGF-NZHAGEN-MIRROR,nd from .agf NM record.
HOYA-E-FDS1,abbe_number_vd,20.880382,,587.6,manufacturer,HOYA-AGF-NZHAGEN-MIRROR,Vd from .agf NM record.
HOYA-E-FDS1,glass_code,923209,,,manufacturer,HOYA-AGF-NZHAGEN-MIRROR,glass code from .agf.
HOYA-E-FDS1,cte,6.3,1e-6/K,,manufacturer,HOYA-AGF-NZHAGEN-MIRROR,.agf ED record (CTE -30/+70).
HOYA-E-FDS1,density,3.94,g/cm3,,manufacturer,HOYA-AGF-NZHAGEN-MIRROR,.agf ED record (density).
HOYA-E-FDS1,dPgF,0.0282,,,manufacturer,HOYA-AGF-NZHAGEN-MIRROR,.agf ED record (dPgF).
HOYA-E-FDS1,wl_min_um,0.36501,um,,manufacturer,HOYA-AGF-NZHAGEN-MIRROR,.agf LD lower wavelength limit.
HOYA-E-FDS1,wl_max_um,1.01398,um,,manufacturer,HOYA-AGF-NZHAGEN-MIRROR,.agf LD upper wavelength limit.
HOYA-E-FDS2,refractive_index_nd,2.002723,,587.6,manufacturer,HOYA-AGF-NZHAGEN-MIRROR,nd from .agf NM record.
HOYA-E-FDS2,abbe_number_vd,19.317191,,587.6,manufacturer,HOYA-AGF-NZHAGEN-MIRROR,Vd from .agf NM record.
HOYA-E-FDS2,cte,8.4,1e-6/K,,manufacturer,HOYA-AGF-NZHAGEN-MIRROR,.agf ED record (CTE -30/+70).
HOYA-E-FDS2,density,5.08,g/cm3,,manufacturer,HOYA-AGF-NZHAGEN-MIRROR,.agf ED record (density).
HOYA-E-FDS2,dPgF,0.0315,,,manufacturer,HOYA-AGF-NZHAGEN-MIRROR,.agf ED record (dPgF).
HOYA-E-FDS2,wl_min_um,0.36501,um,,manufacturer,HOYA-AGF-NZHAGEN-MIRROR,.agf LD lower wavelength limit.
HOYA-E-FDS2,wl_max_um,1.01398,um,,manufacturer,HOYA-AGF-NZHAGEN-MIRROR,.agf LD upper wavelength limit.
HOYA-E-FEL1,refractive_index_nd,1.54814,,587.6,manufacturer,HOYA-AGF-NZHAGEN-MIRROR,nd from .agf NM record.
HOYA-E-FEL1,abbe_number_vd,45.820728,,587.6,manufacturer,HOYA-AGF-NZHAGEN-MIRROR,Vd from .agf NM record.
HOYA-E-FEL1,glass_code,548458,,,manufacturer,HOYA-AGF-NZHAGEN-MIRROR,glass code from .agf.
HOYA-E-FEL1,cte,7.9,1e-6/K,,manufacturer,HOYA-AGF-NZHAGEN-MIRROR,.agf ED record (CTE -30/+70).
HOYA-E-FEL1,density,2.54,g/cm3,,manufacturer,HOYA-AGF-NZHAGEN-MIRROR,.agf ED record (density).
HOYA-E-FEL1,dPgF,0.0041,,,manufacturer,HOYA-AGF-NZHAGEN-MIRROR,.agf ED record (dPgF).
HOYA-E-FEL1,wl_min_um,0.36501,um,,manufacturer,HOYA-AGF-NZHAGEN-MIRROR,.agf LD lower wavelength limit.
HOYA-E-FEL1,wl_max_um,1.01398,um,,manufacturer,HOYA-AGF-NZHAGEN-MIRROR,.agf LD upper wavelength limit.
HOYA-E-FEL2,refractive_index_nd,1.54072,,587.6,manufacturer,HOYA-AGF-NZHAGEN-MIRROR,nd from .agf NM record.
HOYA-E-FEL2,abbe_number_vd,47.200747,,587.6,manufacturer,HOYA-AGF-NZHAGEN-MIRROR,Vd from .agf NM record.
HOYA-E-FEL2,glass_code,541472,,,manufacturer,HOYA-AGF-NZHAGEN-MIRROR,glass code from .agf.
HOYA-E-FEL2,cte,8.2,1e-6/K,,manufacturer,HOYA-AGF-NZHAGEN-MIRROR,.agf ED record (CTE -30/+70).
HOYA-E-FEL2,density,2.53,g/cm3,,manufacturer,HOYA-AGF-NZHAGEN-MIRROR,.agf ED record (density).
HOYA-E-FEL2,dPgF,0.0044,,,manufacturer,HOYA-AGF-NZHAGEN-MIRROR,.agf ED record (dPgF).
HOYA-E-FEL2,wl_min_um,0.36501,um,,manufacturer,HOYA-AGF-NZHAGEN-MIRROR,.agf LD lower wavelength limit.
HOYA-E-FEL2,wl_max_um,1.01398,um,,manufacturer,HOYA-AGF-NZHAGEN-MIRROR,.agf LD upper wavelength limit.
HOYA-E-FEL6,refractive_index_nd,1.53172,,587.6,manufacturer,HOYA-AGF-NZHAGEN-MIRROR,nd from .agf NM record.
HOYA-E-FEL6,abbe_number_vd,48.840768,,587.6,manufacturer,HOYA-AGF-NZHAGEN-MIRROR,Vd from .agf NM record.
HOYA-E-FEL6,glass_code,532488,,,manufacturer,HOYA-AGF-NZHAGEN-MIRROR,glass code from .agf.
HOYA-E-FEL6,cte,8.6,1e-6/K,,manufacturer,HOYA-AGF-NZHAGEN-MIRROR,.agf ED record (CTE -30/+70).
HOYA-E-FEL6,density,2.51,g/cm3,,manufacturer,HOYA-AGF-NZHAGEN-MIRROR,.agf ED record (density).
HOYA-E-FEL6,dPgF,0.0051,,,manufacturer,HOYA-AGF-NZHAGEN-MIRROR,.agf ED record (dPgF).
HOYA-E-FEL6,wl_min_um,0.36501,um,,manufacturer,HOYA-AGF-NZHAGEN-MIRROR,.agf LD lower wavelength limit.
HOYA-E-FEL6,wl_max_um,1.01398,um,,manufacturer,HOYA-AGF-NZHAGEN-MIRROR,.agf LD upper wavelength limit.
HOYA-E-FL5,refractive_index_nd,1.58144,,587.6,manufacturer,HOYA-AGF-NZHAGEN-MIRROR,nd from .agf NM record.
HOYA-E-FL5,abbe_number_vd,40.890663,,587.6,manufacturer,HOYA-AGF-NZHAGEN-MIRROR,Vd from .agf NM record.
HOYA-E-FL5,glass_code,581409,,,manufacturer,HOYA-AGF-NZHAGEN-MIRROR,glass code from .agf.
HOYA-E-FL5,cte,7.9,1e-6/K,,manufacturer,HOYA-AGF-NZHAGEN-MIRROR,.agf ED record (CTE -30/+70).
HOYA-E-FL5,density,2.59,g/cm3,,manufacturer,HOYA-AGF-NZHAGEN-MIRROR,.agf ED record (density).
HOYA-E-FL5,dPgF,0.002,,,manufacturer,HOYA-AGF-NZHAGEN-MIRROR,.agf ED record (dPgF).
HOYA-E-FL5,wl_min_um,0.36501,um,,manufacturer,HOYA-AGF-NZHAGEN-MIRROR,.agf LD lower wavelength limit.
HOYA-E-FL5,wl_max_um,1.01398,um,,manufacturer,HOYA-AGF-NZHAGEN-MIRROR,.agf LD upper wavelength limit.
HOYA-E-FL6,refractive_index_nd,1.56732,,587.6,manufacturer,HOYA-AGF-NZHAGEN-MIRROR,nd from .agf NM record.
HOYA-E-FL6,abbe_number_vd,42.841784,,587.6,manufacturer,HOYA-AGF-NZHAGEN-MIRROR,Vd from .agf NM record.
HOYA-E-FL6,glass_code,567428,,,manufacturer,HOYA-AGF-NZHAGEN-MIRROR,glass code from .agf.
HOYA-E-FL6,cte,6.7,1e-6/K,,manufacturer,HOYA-AGF-NZHAGEN-MIRROR,.agf ED record (CTE -30/+70).
HOYA-E-FL6,density,2.53,g/cm3,,manufacturer,HOYA-AGF-NZHAGEN-MIRROR,.agf ED record (density).
HOYA-E-FL6,dPgF,0.0031,,,manufacturer,HOYA-AGF-NZHAGEN-MIRROR,.agf ED record (dPgF).
HOYA-E-FL6,wl_min_um,0.36501,um,,manufacturer,HOYA-AGF-NZHAGEN-MIRROR,.agf LD lower wavelength limit.
HOYA-E-FL6,wl_max_um,1.01398,um,,manufacturer,HOYA-AGF-NZHAGEN-MIRROR,.agf LD upper wavelength limit.
HOYA-E-LAF7,refractive_index_nd,1.7495,,587.6,manufacturer,HOYA-AGF-NZHAGEN-MIRROR,nd from .agf NM record.
HOYA-E-LAF7,abbe_number_vd,35.040586,,587.6,manufacturer,HOYA-AGF-NZHAGEN-MIRROR,Vd from .agf NM record.
HOYA-E-LAF7,glass_code,750350,,,manufacturer,HOYA-AGF-NZHAGEN-MIRROR,glass code from .agf.
HOYA-E-LAF7,cte,6.8,1e-6/K,,manufacturer,HOYA-AGF-NZHAGEN-MIRROR,.agf ED record (CTE -30/+70).
HOYA-E-LAF7,density,3.72,g/cm3,,manufacturer,HOYA-AGF-NZHAGEN-MIRROR,.agf ED record (density).
HOYA-E-LAF7,dPgF,0.0053,,,manufacturer,HOYA-AGF-NZHAGEN-MIRROR,.agf ED record (dPgF).
HOYA-E-LAF7,wl_min_um,0.36501,um,,manufacturer,HOYA-AGF-NZHAGEN-MIRROR,.agf LD lower wavelength limit.
HOYA-E-LAF7,wl_max_um,1.01398,um,,manufacturer,HOYA-AGF-NZHAGEN-MIRROR,.agf LD upper wavelength limit.
HOYA-FC5,refractive_index_nd,1.487489,,587.6,manufacturer,HOYA-AGF-NZHAGEN-MIRROR,nd from .agf NM record.
HOYA-FC5,abbe_number_vd,70.441164,,587.6,manufacturer,HOYA-AGF-NZHAGEN-MIRROR,Vd from .agf NM record.
HOYA-FC5,glass_code,487704,,,manufacturer,HOYA-AGF-NZHAGEN-MIRROR,glass code from .agf.
HOYA-FC5,cte,9.3,1e-6/K,,manufacturer,HOYA-AGF-NZHAGEN-MIRROR,.agf ED record (CTE -30/+70).
HOYA-FC5,density,2.45,g/cm3,,manufacturer,HOYA-AGF-NZHAGEN-MIRROR,.agf ED record (density).
HOYA-FC5,dPgF,0.0092,,,manufacturer,HOYA-AGF-NZHAGEN-MIRROR,.agf ED record (dPgF).
HOYA-FC5,wl_min_um,0.36501,um,,manufacturer,HOYA-AGF-NZHAGEN-MIRROR,.agf LD lower wavelength limit.
HOYA-FC5,wl_max_um,1.01398,um,,manufacturer,HOYA-AGF-NZHAGEN-MIRROR,.agf LD upper wavelength limit.
HOYA-FCD1,refractive_index_nd,1.496997,,587.6,manufacturer,HOYA-AGF-NZHAGEN-MIRROR,nd from .agf NM record.
HOYA-FCD1,abbe_number_vd,81.608379,,587.6,manufacturer,HOYA-AGF-NZHAGEN-MIRROR,Vd from .agf NM record.
HOYA-FCD1,glass_code,497816,,,manufacturer,HOYA-AGF-NZHAGEN-MIRROR,glass code from .agf.
HOYA-FCD1,cte,13.2,1e-6/K,,manufacturer,HOYA-AGF-NZHAGEN-MIRROR,.agf ED record (CTE -30/+70).
HOYA-FCD1,density,3.7,g/cm3,,manufacturer,HOYA-AGF-NZHAGEN-MIRROR,.agf ED record (density).
HOYA-FCD1,dPgF,0.0375,,,manufacturer,HOYA-AGF-NZHAGEN-MIRROR,.agf ED record (dPgF).
HOYA-FCD1,wl_min_um,0.36501,um,,manufacturer,HOYA-AGF-NZHAGEN-MIRROR,.agf LD lower wavelength limit.
HOYA-FCD1,wl_max_um,1.01398,um,,manufacturer,HOYA-AGF-NZHAGEN-MIRROR,.agf LD upper wavelength limit.
HOYA-FCD10,refractive_index_nd,1.4565,,587.6,manufacturer,HOYA-AGF-NZHAGEN-MIRROR,nd from .agf NM record.
HOYA-FCD10,abbe_number_vd,90.269745,,587.6,manufacturer,HOYA-AGF-NZHAGEN-MIRROR,Vd from .agf NM record.
HOYA-FCD10,glass_code,457903,,,manufacturer,HOYA-AGF-NZHAGEN-MIRROR,glass code from .agf.
HOYA-FCD10,cte,13.4,1e-6/K,,manufacturer,HOYA-AGF-NZHAGEN-MIRROR,.agf ED record (CTE -30/+70).
HOYA-FCD10,density,3.6,g/cm3,,manufacturer,HOYA-AGF-NZHAGEN-MIRROR,.agf ED record (density).
HOYA-FCD10,dPgF,0.049,,,manufacturer,HOYA-AGF-NZHAGEN-MIRROR,.agf ED record (dPgF).
HOYA-FCD10,wl_min_um,0.36501,um,,manufacturer,HOYA-AGF-NZHAGEN-MIRROR,.agf LD lower wavelength limit.
HOYA-FCD10,wl_max_um,1.01398,um,,manufacturer,HOYA-AGF-NZHAGEN-MIRROR,.agf LD upper wavelength limit.
HOYA-FCD100,refractive_index_nd,1.437001,,587.6,manufacturer,HOYA-AGF-NZHAGEN-MIRROR,nd from .agf NM record.
HOYA-FCD100,abbe_number_vd,95.100387,,587.6,manufacturer,HOYA-AGF-NZHAGEN-MIRROR,Vd from .agf NM record.
HOYA-FCD100,glass_code,437951,,,manufacturer,HOYA-AGF-NZHAGEN-MIRROR,glass code from .agf.
HOYA-FCD100,cte,14.9,1e-6/K,,manufacturer,HOYA-AGF-NZHAGEN-MIRROR,.agf ED record (CTE -30/+70).
HOYA-FCD100,density,3.53,g/cm3,,manufacturer,HOYA-AGF-NZHAGEN-MIRROR,.agf ED record (density).
HOYA-FCD100,wl_min_um,0.36501,um,,manufacturer,HOYA-AGF-NZHAGEN-MIRROR,.agf LD lower wavelength limit.
HOYA-FCD100,wl_max_um,1.01398,um,,manufacturer,HOYA-AGF-NZHAGEN-MIRROR,.agf LD upper wavelength limit.
HOYA-FCD10A,refractive_index_nd,1.458597,,587.6,manufacturer,HOYA-AGF-NZHAGEN-MIRROR,nd from .agf NM record.
HOYA-FCD10A,abbe_number_vd,90.194924,,587.6,manufacturer,HOYA-AGF-NZHAGEN-MIRROR,Vd from .agf NM record.
HOYA-FCD10A,glass_code,459902,,,manufacturer,HOYA-AGF-NZHAGEN-MIRROR,glass code from .agf.
HOYA-FCD10A,cte,14.1,1e-6/K,,manufacturer,HOYA-AGF-NZHAGEN-MIRROR,.agf ED record (CTE -30/+70).
HOYA-FCD10A,density,3.63,g/cm3,,manufacturer,HOYA-AGF-NZHAGEN-MIRROR,.agf ED record (density).
HOYA-FCD10A,dPgF,0.0494,,,manufacturer,HOYA-AGF-NZHAGEN-MIRROR,.agf ED record (dPgF).
HOYA-FCD10A,wl_min_um,0.36501,um,,manufacturer,HOYA-AGF-NZHAGEN-MIRROR,.agf LD lower wavelength limit.
HOYA-FCD10A,wl_max_um,1.01398,um,,manufacturer,HOYA-AGF-NZHAGEN-MIRROR,.agf LD upper wavelength limit.
HOYA-FCD505,refractive_index_nd,1.592824,,587.6,manufacturer,HOYA-AGF-NZHAGEN-MIRROR,nd from .agf NM record.
HOYA-FCD505,abbe_number_vd,68.624378,,587.6,manufacturer,HOYA-AGF-NZHAGEN-MIRROR,Vd from .agf NM record.
HOYA-FCD505,glass_code,593686,,,manufacturer,HOYA-AGF-NZHAGEN-MIRROR,glass code from .agf.
HOYA-FCD505,cte,12.0,1e-6/K,,manufacturer,HOYA-AGF-NZHAGEN-MIRROR,.agf ED record (CTE -30/+70).
HOYA-FCD505,density,4.2,g/cm3,,manufacturer,HOYA-AGF-NZHAGEN-MIRROR,.agf ED record (density).
HOYA-FCD505,dPgF,0.0194,,,manufacturer,HOYA-AGF-NZHAGEN-MIRROR,.agf ED record (dPgF).
HOYA-FCD505,wl_min_um,0.36501,um,,manufacturer,HOYA-AGF-NZHAGEN-MIRROR,.agf LD lower wavelength limit.
HOYA-FCD505,wl_max_um,1.01398,um,,manufacturer,HOYA-AGF-NZHAGEN-MIRROR,.agf LD upper wavelength limit.
HOYA-FD110,refractive_index_nd,1.784719,,587.6,manufacturer,HOYA-AGF-NZHAGEN-MIRROR,nd from .agf NM record.
HOYA-FD110,abbe_number_vd,25.720804,,587.6,manufacturer,HOYA-AGF-NZHAGEN-MIRROR,Vd from .agf NM record.
HOYA-FD110,glass_code,785257,,,manufacturer,HOYA-AGF-NZHAGEN-MIRROR,glass code from .agf.
HOYA-FD110,cte,9.1,1e-6/K,,manufacturer,HOYA-AGF-NZHAGEN-MIRROR,.agf ED record (CTE -30/+70).
HOYA-FD110,density,3.22,g/cm3,,manufacturer,HOYA-AGF-NZHAGEN-MIRROR,.agf ED record (density).
HOYA-FD110,dPgF,0.0138,,,manufacturer,HOYA-AGF-NZHAGEN-MIRROR,.agf ED record (dPgF).
HOYA-FD110,wl_min_um,0.36501,um,,manufacturer,HOYA-AGF-NZHAGEN-MIRROR,.agf LD lower wavelength limit.
HOYA-FD110,wl_max_um,1.01398,um,,manufacturer,HOYA-AGF-NZHAGEN-MIRROR,.agf LD upper wavelength limit.
HOYA-FD140,refractive_index_nd,1.761818,,587.6,manufacturer,HOYA-AGF-NZHAGEN-MIRROR,nd from .agf NM record.
HOYA-FD140,abbe_number_vd,26.60903,,587.6,manufacturer,HOYA-AGF-NZHAGEN-MIRROR,Vd from .agf NM record.
HOYA-FD140,glass_code,762266,,,manufacturer,HOYA-AGF-NZHAGEN-MIRROR,glass code from .agf.
HOYA-FD140,cte,8.4,1e-6/K,,manufacturer,HOYA-AGF-NZHAGEN-MIRROR,.agf ED record (CTE -30/+70).
HOYA-FD140,density,3.14,g/cm3,,manufacturer,HOYA-AGF-NZHAGEN-MIRROR,.agf ED record (density).
HOYA-FD140,dPgF,0.0118,,,manufacturer,HOYA-AGF-NZHAGEN-MIRROR,.agf ED record (dPgF).
HOYA-FD140,wl_min_um,0.36501,um,,manufacturer,HOYA-AGF-NZHAGEN-MIRROR,.agf LD lower wavelength limit.
HOYA-FD140,wl_max_um,1.01398,um,,manufacturer,HOYA-AGF-NZHAGEN-MIRROR,.agf LD upper wavelength limit.
HOYA-FD60,refractive_index_nd,1.805181,,587.6,manufacturer,HOYA-AGF-NZHAGEN-MIRROR,nd from .agf NM record.
HOYA-FD60,abbe_number_vd,25.45643,,587.6,manufacturer,HOYA-AGF-NZHAGEN-MIRROR,Vd from .agf NM record.
HOYA-FD60,glass_code,805255,,,manufacturer,HOYA-AGF-NZHAGEN-MIRROR,glass code from .agf.
HOYA-FD60,cte,9.3,1e-6/K,,manufacturer,HOYA-AGF-NZHAGEN-MIRROR,.agf ED record (CTE -30/+70).
HOYA-FD60,density,3.36,g/cm3,,manufacturer,HOYA-AGF-NZHAGEN-MIRROR,.agf ED record (density).
HOYA-FD60,dPgF,0.0132,,,manufacturer,HOYA-AGF-NZHAGEN-MIRROR,.agf ED record (dPgF).
HOYA-FD60,wl_min_um,0.36501,um,,manufacturer,HOYA-AGF-NZHAGEN-MIRROR,.agf LD lower wavelength limit.
HOYA-FD60,wl_max_um,1.01398,um,,manufacturer,HOYA-AGF-NZHAGEN-MIRROR,.agf LD upper wavelength limit.
HOYA-FDS18,refractive_index_nd,1.945945,,587.6,manufacturer,HOYA-AGF-NZHAGEN-MIRROR,nd from .agf NM record.
HOYA-FDS18,abbe_number_vd,17.984257,,587.6,manufacturer,HOYA-AGF-NZHAGEN-MIRROR,Vd from .agf NM record.
HOYA-FDS18,glass_code,946180,,,manufacturer,HOYA-AGF-NZHAGEN-MIRROR,glass code from .agf.
HOYA-FDS18,cte,5.7,1e-6/K,,manufacturer,HOYA-AGF-NZHAGEN-MIRROR,.agf ED record (CTE -30/+70).
HOYA-FDS18,density,3.51,g/cm3,,manufacturer,HOYA-AGF-NZHAGEN-MIRROR,.agf ED record (density).
HOYA-FDS18,dPgF,0.0386,,,manufacturer,HOYA-AGF-NZHAGEN-MIRROR,.agf ED record (dPgF).
HOYA-FDS18,wl_min_um,0.36501,um,,manufacturer,HOYA-AGF-NZHAGEN-MIRROR,.agf LD lower wavelength limit.
HOYA-FDS18,wl_max_um,1.01398,um,,manufacturer,HOYA-AGF-NZHAGEN-MIRROR,.agf LD upper wavelength limit.
HOYA-FDS90,refractive_index_nd,1.846663,,587.6,manufacturer,HOYA-AGF-NZHAGEN-MIRROR,nd from .agf NM record.
HOYA-FDS90,abbe_number_vd,23.784819,,587.6,manufacturer,HOYA-AGF-NZHAGEN-MIRROR,Vd from .agf NM record.
HOYA-FDS90,glass_code,847238,,,manufacturer,HOYA-AGF-NZHAGEN-MIRROR,glass code from .agf.
HOYA-FDS90,cte,9.0,1e-6/K,,manufacturer,HOYA-AGF-NZHAGEN-MIRROR,.agf ED record (CTE -30/+70).
HOYA-FDS90,density,3.5,g/cm3,,manufacturer,HOYA-AGF-NZHAGEN-MIRROR,.agf ED record (density).
HOYA-FDS90,dPgF,0.0137,,,manufacturer,HOYA-AGF-NZHAGEN-MIRROR,.agf ED record (dPgF).
HOYA-FDS90,wl_min_um,0.36501,um,,manufacturer,HOYA-AGF-NZHAGEN-MIRROR,.agf LD lower wavelength limit.
HOYA-FDS90,wl_max_um,1.01398,um,,manufacturer,HOYA-AGF-NZHAGEN-MIRROR,.agf LD upper wavelength limit.
HOYA-FF5,refractive_index_nd,1.592703,,587.6,manufacturer,HOYA-AGF-NZHAGEN-MIRROR,nd from .agf NM record.
HOYA-FF5,abbe_number_vd,35.445619,,587.6,manufacturer,HOYA-AGF-NZHAGEN-MIRROR,Vd from .agf NM record.
HOYA-FF5,glass_code,593354,,,manufacturer,HOYA-AGF-NZHAGEN-MIRROR,glass code from .agf.
HOYA-FF5,cte,8.6,1e-6/K,,manufacturer,HOYA-AGF-NZHAGEN-MIRROR,.agf ED record (CTE -30/+70).
HOYA-FF5,density,2.64,g/cm3,,manufacturer,HOYA-AGF-NZHAGEN-MIRROR,.agf ED record (density).
HOYA-FF5,dPgF,0.0081,,,manufacturer,HOYA-AGF-NZHAGEN-MIRROR,.agf ED record (dPgF).
HOYA-FF5,wl_min_um,0.36501,um,,manufacturer,HOYA-AGF-NZHAGEN-MIRROR,.agf LD lower wavelength limit.
HOYA-FF5,wl_max_um,1.01398,um,,manufacturer,HOYA-AGF-NZHAGEN-MIRROR,.agf LD upper wavelength limit.
HOYA-FF8,refractive_index_nd,1.75211,,587.6,manufacturer,HOYA-AGF-NZHAGEN-MIRROR,nd from .agf NM record.
HOYA-FF8,abbe_number_vd,25.047564,,587.6,manufacturer,HOYA-AGF-NZHAGEN-MIRROR,Vd from .agf NM record.
HOYA-FF8,glass_code,752251,,,manufacturer,HOYA-AGF-NZHAGEN-MIRROR,glass code from .agf.
HOYA-FF8,cte,6.4,1e-6/K,,manufacturer,HOYA-AGF-NZHAGEN-MIRROR,.agf ED record (CTE -30/+70).
HOYA-FF8,density,3.14,g/cm3,,manufacturer,HOYA-AGF-NZHAGEN-MIRROR,.agf ED record (density).
HOYA-FF8,dPgF,0.0159,,,manufacturer,HOYA-AGF-NZHAGEN-MIRROR,.agf ED record (dPgF).
HOYA-FF8,wl_min_um,0.36501,um,,manufacturer,HOYA-AGF-NZHAGEN-MIRROR,.agf LD lower wavelength limit.
HOYA-FF8,wl_max_um,1.01398,um,,manufacturer,HOYA-AGF-NZHAGEN-MIRROR,.agf LD upper wavelength limit.
HOYA-LAC10,refractive_index_nd,1.719998,,587.6,manufacturer,HOYA-AGF-NZHAGEN-MIRROR,nd from .agf NM record.
HOYA-LAC10,abbe_number_vd,50.343783,,587.6,manufacturer,HOYA-AGF-NZHAGEN-MIRROR,Vd from .agf NM record.
HOYA-LAC10,glass_code,720503,,,manufacturer,HOYA-AGF-NZHAGEN-MIRROR,glass code from .agf.
HOYA-LAC10,cte,7.4,1e-6/K,,manufacturer,HOYA-AGF-NZHAGEN-MIRROR,.agf ED record (CTE -30/+70).
HOYA-LAC10,density,3.87,g/cm3,,manufacturer,HOYA-AGF-NZHAGEN-MIRROR,.agf ED record (density).
HOYA-LAC10,dPgF,-0.0075,,,manufacturer,HOYA-AGF-NZHAGEN-MIRROR,.agf ED record (dPgF).
HOYA-LAC10,wl_min_um,0.36501,um,,manufacturer,HOYA-AGF-NZHAGEN-MIRROR,.agf LD lower wavelength limit.
HOYA-LAC10,wl_max_um,1.01398,um,,manufacturer,HOYA-AGF-NZHAGEN-MIRROR,.agf LD upper wavelength limit.
HOYA-LAC12,refractive_index_nd,1.677902,,587.6,manufacturer,HOYA-AGF-NZHAGEN-MIRROR,nd from .agf NM record.
