Repository: br24563/Glass-Match

# GlassMatch
Open-source optical glass selection, comparison, and material database.
**2,959 materials · 18 source collections · 364 traceable sources** · data
version pinned by [`MANIFEST.json`](data/normalized/MANIFEST.json) ·
[how the data is validated](docs/VALIDATION.md) — search,
rank, compare, and inspect provenance for oxide glasses, crystals, IR
materials, polymers, and moldables.
> Screenshots captured from a live run (`start.bat`); regenerate with
> `python scripts/capture_screenshots.py` (needs `pip install playwright` and a
> local Microsoft Edge install).

File: data/normalized/properties.csv (part 25 of 41)
glass_id,property,value,unit,reference_wavelength_nm,data_type,source_id,notes
HOYA-LAC12,abbe_number_vd,55.518683,,587.6,manufacturer,HOYA-AGF-NZHAGEN-MIRROR,Vd from .agf NM record.
HOYA-LAC12,glass_code,678555,,,manufacturer,HOYA-AGF-NZHAGEN-MIRROR,glass code from .agf.
HOYA-LAC12,cte,7.7,1e-6/K,,manufacturer,HOYA-AGF-NZHAGEN-MIRROR,.agf ED record (CTE -30/+70).
HOYA-LAC12,density,3.8,g/cm3,,manufacturer,HOYA-AGF-NZHAGEN-MIRROR,.agf ED record (density).
HOYA-LAC12,dPgF,-0.0031,,,manufacturer,HOYA-AGF-NZHAGEN-MIRROR,.agf ED record (dPgF).
HOYA-LAC12,wl_min_um,0.36501,um,,manufacturer,HOYA-AGF-NZHAGEN-MIRROR,.agf LD lower wavelength limit.
HOYA-LAC12,wl_max_um,1.01398,um,,manufacturer,HOYA-AGF-NZHAGEN-MIRROR,.agf LD upper wavelength limit.
HOYA-LAC13,refractive_index_nd,1.693504,,587.6,manufacturer,HOYA-AGF-NZHAGEN-MIRROR,nd from .agf NM record.
HOYA-LAC13,abbe_number_vd,53.342974,,587.6,manufacturer,HOYA-AGF-NZHAGEN-MIRROR,Vd from .agf NM record.
HOYA-LAC13,glass_code,694533,,,manufacturer,HOYA-AGF-NZHAGEN-MIRROR,glass code from .agf.
HOYA-LAC13,cte,5.3,1e-6/K,,manufacturer,HOYA-AGF-NZHAGEN-MIRROR,.agf ED record (CTE -30/+70).
HOYA-LAC13,density,3.56,g/cm3,,manufacturer,HOYA-AGF-NZHAGEN-MIRROR,.agf ED record (density).
HOYA-LAC13,dPgF,-0.0066,,,manufacturer,HOYA-AGF-NZHAGEN-MIRROR,.agf ED record (dPgF).
HOYA-LAC13,wl_min_um,0.36501,um,,manufacturer,HOYA-AGF-NZHAGEN-MIRROR,.agf LD lower wavelength limit.
HOYA-LAC13,wl_max_um,1.01398,um,,manufacturer,HOYA-AGF-NZHAGEN-MIRROR,.agf LD upper wavelength limit.
HOYA-LAC14,refractive_index_nd,1.696802,,587.6,manufacturer,HOYA-AGF-NZHAGEN-MIRROR,nd from .agf NM record.
HOYA-LAC14,abbe_number_vd,55.459694,,587.6,manufacturer,HOYA-AGF-NZHAGEN-MIRROR,Vd from .agf NM record.
HOYA-LAC14,glass_code,697555,,,manufacturer,HOYA-AGF-NZHAGEN-MIRROR,glass code from .agf.
HOYA-LAC14,cte,5.9,1e-6/K,,manufacturer,HOYA-AGF-NZHAGEN-MIRROR,.agf ED record (CTE -30/+70).
HOYA-LAC14,density,3.67,g/cm3,,manufacturer,HOYA-AGF-NZHAGEN-MIRROR,.agf ED record (density).
HOYA-LAC14,dPgF,-0.0059,,,manufacturer,HOYA-AGF-NZHAGEN-MIRROR,.agf ED record (dPgF).
HOYA-LAC14,wl_min_um,0.36501,um,,manufacturer,HOYA-AGF-NZHAGEN-MIRROR,.agf LD lower wavelength limit.
HOYA-LAC14,wl_max_um,1.01398,um,,manufacturer,HOYA-AGF-NZHAGEN-MIRROR,.agf LD upper wavelength limit.
HOYA-LAC7,refractive_index_nd,1.651599,,587.6,manufacturer,HOYA-AGF-NZHAGEN-MIRROR,nd from .agf NM record.
HOYA-LAC7,abbe_number_vd,58.403907,,587.6,manufacturer,HOYA-AGF-NZHAGEN-MIRROR,Vd from .agf NM record.
HOYA-LAC7,glass_code,652584,,,manufacturer,HOYA-AGF-NZHAGEN-MIRROR,glass code from .agf.
HOYA-LAC7,cte,6.9,1e-6/K,,manufacturer,HOYA-AGF-NZHAGEN-MIRROR,.agf ED record (CTE -30/+70).
HOYA-LAC7,density,3.62,g/cm3,,manufacturer,HOYA-AGF-NZHAGEN-MIRROR,.agf ED record (density).
HOYA-LAC7,dPgF,-0.0035,,,manufacturer,HOYA-AGF-NZHAGEN-MIRROR,.agf ED record (dPgF).
HOYA-LAC7,wl_min_um,0.36501,um,,manufacturer,HOYA-AGF-NZHAGEN-MIRROR,.agf LD lower wavelength limit.
HOYA-LAC7,wl_max_um,1.01398,um,,manufacturer,HOYA-AGF-NZHAGEN-MIRROR,.agf LD upper wavelength limit.
HOYA-LAC8,refractive_index_nd,1.713,,587.6,manufacturer,HOYA-AGF-NZHAGEN-MIRROR,nd from .agf NM record.
HOYA-LAC8,abbe_number_vd,53.938853,,587.6,manufacturer,HOYA-AGF-NZHAGEN-MIRROR,Vd from .agf NM record.
HOYA-LAC8,glass_code,713539,,,manufacturer,HOYA-AGF-NZHAGEN-MIRROR,glass code from .agf.
HOYA-LAC8,cte,5.9,1e-6/K,,manufacturer,HOYA-AGF-NZHAGEN-MIRROR,.agf ED record (CTE -30/+70).
HOYA-LAC8,density,3.81,g/cm3,,manufacturer,HOYA-AGF-NZHAGEN-MIRROR,.agf ED record (density).
HOYA-LAC8,dPgF,-0.007,,,manufacturer,HOYA-AGF-NZHAGEN-MIRROR,.agf ED record (dPgF).
HOYA-LAC8,wl_min_um,0.36501,um,,manufacturer,HOYA-AGF-NZHAGEN-MIRROR,.agf LD lower wavelength limit.
HOYA-LAC8,wl_max_um,1.01398,um,,manufacturer,HOYA-AGF-NZHAGEN-MIRROR,.agf LD upper wavelength limit.
HOYA-LAC9,refractive_index_nd,1.690996,,587.6,manufacturer,HOYA-AGF-NZHAGEN-MIRROR,nd from .agf NM record.
HOYA-LAC9,abbe_number_vd,54.698047,,587.6,manufacturer,HOYA-AGF-NZHAGEN-MIRROR,Vd from .agf NM record.
HOYA-LAC9,glass_code,691547,,,manufacturer,HOYA-AGF-NZHAGEN-MIRROR,glass code from .agf.
HOYA-LAC9,cte,5.8,1e-6/K,,manufacturer,HOYA-AGF-NZHAGEN-MIRROR,.agf ED record (CTE -30/+70).
HOYA-LAC9,density,3.65,g/cm3,,manufacturer,HOYA-AGF-NZHAGEN-MIRROR,.agf ED record (density).
HOYA-LAC9,dPgF,-0.008,,,manufacturer,HOYA-AGF-NZHAGEN-MIRROR,.agf ED record (dPgF).
HOYA-LAC9,wl_min_um,0.36501,um,,manufacturer,HOYA-AGF-NZHAGEN-MIRROR,.agf LD lower wavelength limit.
HOYA-LAC9,wl_max_um,1.01398,um,,manufacturer,HOYA-AGF-NZHAGEN-MIRROR,.agf LD upper wavelength limit.
HOYA-LACL60,refractive_index_nd,1.64,,587.6,manufacturer,HOYA-AGF-NZHAGEN-MIRROR,nd from .agf NM record.
HOYA-LACL60,abbe_number_vd,60.200016,,587.6,manufacturer,HOYA-AGF-NZHAGEN-MIRROR,Vd from .agf NM record.
HOYA-LACL60,glass_code,640602,,,manufacturer,HOYA-AGF-NZHAGEN-MIRROR,glass code from .agf.
HOYA-LACL60,cte,6.0,1e-6/K,,manufacturer,HOYA-AGF-NZHAGEN-MIRROR,.agf ED record (CTE -30/+70).
HOYA-LACL60,density,3.02,g/cm3,,manufacturer,HOYA-AGF-NZHAGEN-MIRROR,.agf ED record (density).
HOYA-LACL60,dPgF,-0.0039,,,manufacturer,HOYA-AGF-NZHAGEN-MIRROR,.agf ED record (dPgF).
HOYA-LACL60,wl_min_um,0.36501,um,,manufacturer,HOYA-AGF-NZHAGEN-MIRROR,.agf LD lower wavelength limit.
HOYA-LACL60,wl_max_um,1.01398,um,,manufacturer,HOYA-AGF-NZHAGEN-MIRROR,.agf LD upper wavelength limit.
HOYA-LAF2,refractive_index_nd,1.744001,,587.6,manufacturer,HOYA-AGF-NZHAGEN-MIRROR,nd from .agf NM record.
HOYA-LAF2,abbe_number_vd,44.899072,,587.6,manufacturer,HOYA-AGF-NZHAGEN-MIRROR,Vd from .agf NM record.
HOYA-LAF2,glass_code,744449,,,manufacturer,HOYA-AGF-NZHAGEN-MIRROR,glass code from .agf.
HOYA-LAF2,cte,7.2,1e-6/K,,manufacturer,HOYA-AGF-NZHAGEN-MIRROR,.agf ED record (CTE -30/+70).
HOYA-LAF2,density,4.39,g/cm3,,manufacturer,HOYA-AGF-NZHAGEN-MIRROR,.agf ED record (density).
HOYA-LAF2,dPgF,-0.0044,,,manufacturer,HOYA-AGF-NZHAGEN-MIRROR,.agf ED record (dPgF).
HOYA-LAF2,wl_min_um,0.36501,um,,manufacturer,HOYA-AGF-NZHAGEN-MIRROR,.agf LD lower wavelength limit.
HOYA-LAF2,wl_max_um,1.01398,um,,manufacturer,HOYA-AGF-NZHAGEN-MIRROR,.agf LD upper wavelength limit.
HOYA-LAF3,refractive_index_nd,1.717,,587.6,manufacturer,HOYA-AGF-NZHAGEN-MIRROR,nd from .agf NM record.
HOYA-LAF3,abbe_number_vd,47.981104,,587.6,manufacturer,HOYA-AGF-NZHAGEN-MIRROR,Vd from .agf NM record.
HOYA-LAF3,glass_code,717480,,,manufacturer,HOYA-AGF-NZHAGEN-MIRROR,glass code from .agf.
HOYA-LAF3,cte,8.0,1e-6/K,,manufacturer,HOYA-AGF-NZHAGEN-MIRROR,.agf ED record (CTE -30/+70).
HOYA-LAF3,density,4.2,g/cm3,,manufacturer,HOYA-AGF-NZHAGEN-MIRROR,.agf ED record (density).
HOYA-LAF3,dPgF,-0.0063,,,manufacturer,HOYA-AGF-NZHAGEN-MIRROR,.agf ED record (dPgF).
HOYA-LAF3,wl_min_um,0.36501,um,,manufacturer,HOYA-AGF-NZHAGEN-MIRROR,.agf LD lower wavelength limit.
HOYA-LAF3,wl_max_um,1.01398,um,,manufacturer,HOYA-AGF-NZHAGEN-MIRROR,.agf LD upper wavelength limit.
HOYA-LBC3N,refractive_index_nd,1.60625,,587.6,manufacturer,HOYA-AGF-NZHAGEN-MIRROR,nd from .agf NM record.
HOYA-LBC3N,abbe_number_vd,63.710956,,587.6,manufacturer,HOYA-AGF-NZHAGEN-MIRROR,Vd from .agf NM record.
HOYA-LBC3N,glass_code,606637,,,manufacturer,HOYA-AGF-NZHAGEN-MIRROR,glass code from .agf.
HOYA-LBC3N,cte,12.4,1e-6/K,,manufacturer,HOYA-AGF-NZHAGEN-MIRROR,.agf ED record (CTE -30/+70).
HOYA-LBC3N,density,3.84,g/cm3,,manufacturer,HOYA-AGF-NZHAGEN-MIRROR,.agf ED record (density).
HOYA-LBC3N,dPgF,0.0108,,,manufacturer,HOYA-AGF-NZHAGEN-MIRROR,.agf ED record (dPgF).
HOYA-LBC3N,wl_min_um,0.36501,um,,manufacturer,HOYA-AGF-NZHAGEN-MIRROR,.agf LD lower wavelength limit.
HOYA-LBC3N,wl_max_um,1.01398,um,,manufacturer,HOYA-AGF-NZHAGEN-MIRROR,.agf LD upper wavelength limit.
HOYA-M-BACD12,refractive_index_nd,1.58313,,587.6,manufacturer,HOYA-AGF-NZHAGEN-MIRROR,nd from .agf NM record.
HOYA-M-BACD12,abbe_number_vd,59.460905,,587.6,manufacturer,HOYA-AGF-NZHAGEN-MIRROR,Vd from .agf NM record.
HOYA-M-BACD12,glass_code,583595,,,manufacturer,HOYA-AGF-NZHAGEN-MIRROR,glass code from .agf.
HOYA-M-BACD12,cte,7.0,1e-6/K,,manufacturer,HOYA-AGF-NZHAGEN-MIRROR,.agf ED record (CTE -30/+70).
HOYA-M-BACD12,density,3.01,g/cm3,,manufacturer,HOYA-AGF-NZHAGEN-MIRROR,.agf ED record (density).
HOYA-M-BACD12,dPgF,-0.0008,,,manufacturer,HOYA-AGF-NZHAGEN-MIRROR,.agf ED record (dPgF).
HOYA-M-BACD12,wl_min_um,0.36501,um,,manufacturer,HOYA-AGF-NZHAGEN-MIRROR,.agf LD lower wavelength limit.
HOYA-M-BACD12,wl_max_um,1.01398,um,,manufacturer,HOYA-AGF-NZHAGEN-MIRROR,.agf LD upper wavelength limit.
HOYA-M-BACD15,refractive_index_nd,1.622625,,587.6,manufacturer,HOYA-AGF-NZHAGEN-MIRROR,nd from .agf NM record.
HOYA-M-BACD15,abbe_number_vd,58.164014,,587.6,manufacturer,HOYA-AGF-NZHAGEN-MIRROR,Vd from .agf NM record.
HOYA-M-BACD15,glass_code,623582,,,manufacturer,HOYA-AGF-NZHAGEN-MIRROR,glass code from .agf.
HOYA-M-BACD15,cte,6.3,1e-6/K,,manufacturer,HOYA-AGF-NZHAGEN-MIRROR,.agf ED record (CTE -30/+70).
HOYA-M-BACD15,density,3.02,g/cm3,,manufacturer,HOYA-AGF-NZHAGEN-MIRROR,.agf ED record (density).
HOYA-M-BACD15,dPgF,-0.0045,,,manufacturer,HOYA-AGF-NZHAGEN-MIRROR,.agf ED record (dPgF).
HOYA-M-BACD15,wl_min_um,0.36501,um,,manufacturer,HOYA-AGF-NZHAGEN-MIRROR,.agf LD lower wavelength limit.
HOYA-M-BACD15,wl_max_um,1.01398,um,,manufacturer,HOYA-AGF-NZHAGEN-MIRROR,.agf LD upper wavelength limit.
HOYA-M-BACD5N,refractive_index_nd,1.58913,,587.6,manufacturer,HOYA-AGF-NZHAGEN-MIRROR,nd from .agf NM record.
HOYA-M-BACD5N,abbe_number_vd,61.250891,,587.6,manufacturer,HOYA-AGF-NZHAGEN-MIRROR,Vd from .agf NM record.
HOYA-M-BACD5N,glass_code,589613,,,manufacturer,HOYA-AGF-NZHAGEN-MIRROR,glass code from .agf.
HOYA-M-BACD5N,cte,6.8,1e-6/K,,manufacturer,HOYA-AGF-NZHAGEN-MIRROR,.agf ED record (CTE -30/+70).
HOYA-M-BACD5N,density,2.82,g/cm3,,manufacturer,HOYA-AGF-NZHAGEN-MIRROR,.agf ED record (density).
HOYA-M-BACD5N,dPgF,-0.0007,,,manufacturer,HOYA-AGF-NZHAGEN-MIRROR,.agf ED record (dPgF).
HOYA-M-BACD5N,wl_min_um,0.36501,um,,manufacturer,HOYA-AGF-NZHAGEN-MIRROR,.agf LD lower wavelength limit.
HOYA-M-BACD5N,wl_max_um,1.01398,um,,manufacturer,HOYA-AGF-NZHAGEN-MIRROR,.agf LD upper wavelength limit.
HOYA-MC-BACD12,refractive_index_nd,1.58313,,587.6,manufacturer,HOYA-AGF-NZHAGEN-MIRROR,nd from .agf NM record.
HOYA-MC-BACD12,abbe_number_vd,59.460905,,587.6,manufacturer,HOYA-AGF-NZHAGEN-MIRROR,Vd from .agf NM record.
HOYA-MC-BACD12,glass_code,583595,,,manufacturer,HOYA-AGF-NZHAGEN-MIRROR,glass code from .agf.
HOYA-MC-BACD12,cte,7.0,1e-6/K,,manufacturer,HOYA-AGF-NZHAGEN-MIRROR,.agf ED record (CTE -30/+70).
HOYA-MC-BACD12,density,3.01,g/cm3,,manufacturer,HOYA-AGF-NZHAGEN-MIRROR,.agf ED record (density).
HOYA-MC-BACD12,dPgF,-0.0008,,,manufacturer,HOYA-AGF-NZHAGEN-MIRROR,.agf ED record (dPgF).
HOYA-MC-BACD12,wl_min_um,0.36501,um,,manufacturer,HOYA-AGF-NZHAGEN-MIRROR,.agf LD lower wavelength limit.
HOYA-MC-BACD12,wl_max_um,1.01398,um,,manufacturer,HOYA-AGF-NZHAGEN-MIRROR,.agf LD upper wavelength limit.
HOYA-MC-BACD5N,refractive_index_nd,1.58913,,587.6,manufacturer,HOYA-AGF-NZHAGEN-MIRROR,nd from .agf NM record.
HOYA-MC-BACD5N,abbe_number_vd,61.250891,,587.6,manufacturer,HOYA-AGF-NZHAGEN-MIRROR,Vd from .agf NM record.
HOYA-MC-BACD5N,glass_code,589613,,,manufacturer,HOYA-AGF-NZHAGEN-MIRROR,glass code from .agf.
HOYA-MC-BACD5N,cte,6.8,1e-6/K,,manufacturer,HOYA-AGF-NZHAGEN-MIRROR,.agf ED record (CTE -30/+70).
HOYA-MC-BACD5N,density,2.82,g/cm3,,manufacturer,HOYA-AGF-NZHAGEN-MIRROR,.agf ED record (density).
HOYA-MC-BACD5N,dPgF,-0.0007,,,manufacturer,HOYA-AGF-NZHAGEN-MIRROR,.agf ED record (dPgF).
HOYA-MC-BACD5N,wl_min_um,0.36501,um,,manufacturer,HOYA-AGF-NZHAGEN-MIRROR,.agf LD lower wavelength limit.
HOYA-MC-BACD5N,wl_max_um,1.01398,um,,manufacturer,HOYA-AGF-NZHAGEN-MIRROR,.agf LD upper wavelength limit.
HOYA-MC-FCD1-M20,refractive_index_nd,1.496899,,587.6,manufacturer,HOYA-AGF-NZHAGEN-MIRROR,nd from .agf NM record.
HOYA-MC-FCD1-M20,abbe_number_vd,81.522013,,587.6,manufacturer,HOYA-AGF-NZHAGEN-MIRROR,Vd from .agf NM record.
HOYA-MC-FCD1-M20,glass_code,497815,,,manufacturer,HOYA-AGF-NZHAGEN-MIRROR,glass code from .agf.
HOYA-MC-FCD1-M20,cte,13.1,1e-6/K,,manufacturer,HOYA-AGF-NZHAGEN-MIRROR,.agf ED record (CTE -30/+70).
HOYA-MC-FCD1-M20,density,3.64,g/cm3,,manufacturer,HOYA-AGF-NZHAGEN-MIRROR,.agf ED record (density).
HOYA-MC-FCD1-M20,dPgF,0.0346,,,manufacturer,HOYA-AGF-NZHAGEN-MIRROR,.agf ED record (dPgF).
HOYA-MC-FCD1-M20,wl_min_um,0.36501,um,,manufacturer,HOYA-AGF-NZHAGEN-MIRROR,.agf LD lower wavelength limit.
HOYA-MC-FCD1-M20,wl_max_um,1.01398,um,,manufacturer,HOYA-AGF-NZHAGEN-MIRROR,.agf LD upper wavelength limit.
HOYA-MC-FDS2,refractive_index_nd,2.001784,,587.6,manufacturer,HOYA-AGF-NZHAGEN-MIRROR,nd from .agf NM record.
HOYA-MC-FDS2,abbe_number_vd,19.324978,,587.6,manufacturer,HOYA-AGF-NZHAGEN-MIRROR,Vd from .agf NM record.
HOYA-MC-FDS2,cte,8.4,1e-6/K,,manufacturer,HOYA-AGF-NZHAGEN-MIRROR,.agf ED record (CTE -30/+70).
HOYA-MC-FDS2,density,5.09,g/cm3,,manufacturer,HOYA-AGF-NZHAGEN-MIRROR,.agf ED record (density).
HOYA-MC-FDS2,dPgF,0.0312,,,manufacturer,HOYA-AGF-NZHAGEN-MIRROR,.agf ED record (dPgF).
HOYA-MC-FDS2,wl_min_um,0.36501,um,,manufacturer,HOYA-AGF-NZHAGEN-MIRROR,.agf LD lower wavelength limit.
HOYA-MC-FDS2,wl_max_um,1.01398,um,,manufacturer,HOYA-AGF-NZHAGEN-MIRROR,.agf LD upper wavelength limit.
HOYA-MC-FDS910-50,refractive_index_nd,1.821654,,587.6,manufacturer,HOYA-AGF-NZHAGEN-MIRROR,nd from .agf NM record.
HOYA-MC-FDS910-50,abbe_number_vd,24.039856,,587.6,manufacturer,HOYA-AGF-NZHAGEN-MIRROR,Vd from .agf NM record.
HOYA-MC-FDS910-50,glass_code,822240,,,manufacturer,HOYA-AGF-NZHAGEN-MIRROR,glass code from .agf.
HOYA-MC-FDS910-50,cte,9.5,1e-6/K,,manufacturer,HOYA-AGF-NZHAGEN-MIRROR,.agf ED record (CTE -30/+70).
HOYA-MC-FDS910-50,density,3.69,g/cm3,,manufacturer,HOYA-AGF-NZHAGEN-MIRROR,.agf ED record (density).
HOYA-MC-FDS910-50,dPgF,0.0187,,,manufacturer,HOYA-AGF-NZHAGEN-MIRROR,.agf ED record (dPgF).
HOYA-MC-FDS910-50,wl_min_um,0.36501,um,,manufacturer,HOYA-AGF-NZHAGEN-MIRROR,.agf LD lower wavelength limit.
HOYA-MC-FDS910-50,wl_max_um,1.01398,um,,manufacturer,HOYA-AGF-NZHAGEN-MIRROR,.agf LD upper wavelength limit.
HOYA-MC-LAC130,refractive_index_nd,1.6935,,587.6,manufacturer,HOYA-AGF-NZHAGEN-MIRROR,nd from .agf NM record.
HOYA-MC-LAC130,abbe_number_vd,53.200779,,587.6,manufacturer,HOYA-AGF-NZHAGEN-MIRROR,Vd from .agf NM record.
HOYA-MC-LAC130,glass_code,694532,,,manufacturer,HOYA-AGF-NZHAGEN-MIRROR,glass code from .agf.
HOYA-MC-LAC130,cte,6.9,1e-6/K,,manufacturer,HOYA-AGF-NZHAGEN-MIRROR,.agf ED record (CTE -30/+70).
HOYA-MC-LAC130,density,3.52,g/cm3,,manufacturer,HOYA-AGF-NZHAGEN-MIRROR,.agf ED record (density).
HOYA-MC-LAC130,dPgF,-0.0059,,,manufacturer,HOYA-AGF-NZHAGEN-MIRROR,.agf ED record (dPgF).
HOYA-MC-LAC130,wl_min_um,0.36501,um,,manufacturer,HOYA-AGF-NZHAGEN-MIRROR,.agf LD lower wavelength limit.
HOYA-MC-LAC130,wl_max_um,1.01398,um,,manufacturer,HOYA-AGF-NZHAGEN-MIRROR,.agf LD upper wavelength limit.
HOYA-MC-NBF1,refractive_index_nd,1.7433,,587.6,manufacturer,HOYA-AGF-NZHAGEN-MIRROR,nd from .agf NM record.
HOYA-MC-NBF1,abbe_number_vd,49.325889,,587.6,manufacturer,HOYA-AGF-NZHAGEN-MIRROR,Vd from .agf NM record.
HOYA-MC-NBF1,glass_code,743493,,,manufacturer,HOYA-AGF-NZHAGEN-MIRROR,glass code from .agf.
HOYA-MC-NBF1,cte,5.7,1e-6/K,,manufacturer,HOYA-AGF-NZHAGEN-MIRROR,.agf ED record (CTE -30/+70).
HOYA-MC-NBF1,density,4.25,g/cm3,,manufacturer,HOYA-AGF-NZHAGEN-MIRROR,.agf ED record (density).
HOYA-MC-NBF1,dPgF,-0.0068,,,manufacturer,HOYA-AGF-NZHAGEN-MIRROR,.agf ED record (dPgF).
HOYA-MC-NBF1,wl_min_um,0.36501,um,,manufacturer,HOYA-AGF-NZHAGEN-MIRROR,.agf LD lower wavelength limit.
HOYA-MC-NBF1,wl_max_um,1.01398,um,,manufacturer,HOYA-AGF-NZHAGEN-MIRROR,.agf LD upper wavelength limit.
HOYA-MC-NBFD135,refractive_index_nd,1.808339,,587.6,manufacturer,HOYA-AGF-NZHAGEN-MIRROR,nd from .agf NM record.
HOYA-MC-NBFD135,abbe_number_vd,40.9212,,587.6,manufacturer,HOYA-AGF-NZHAGEN-MIRROR,Vd from .agf NM record.
HOYA-MC-NBFD135,glass_code,808409,,,manufacturer,HOYA-AGF-NZHAGEN-MIRROR,glass code from .agf.
HOYA-MC-NBFD135,cte,6.2,1e-6/K,,manufacturer,HOYA-AGF-NZHAGEN-MIRROR,.agf ED record (CTE -30/+70).
HOYA-MC-NBFD135,density,4.67,g/cm3,,manufacturer,HOYA-AGF-NZHAGEN-MIRROR,.agf ED record (density).
HOYA-MC-NBFD135,dPgF,-0.0061,,,manufacturer,HOYA-AGF-NZHAGEN-MIRROR,.agf ED record (dPgF).
HOYA-MC-NBFD135,wl_min_um,0.36501,um,,manufacturer,HOYA-AGF-NZHAGEN-MIRROR,.agf LD lower wavelength limit.
HOYA-MC-NBFD135,wl_max_um,1.01398,um,,manufacturer,HOYA-AGF-NZHAGEN-MIRROR,.agf LD upper wavelength limit.
HOYA-MC-PCD51-70,refractive_index_nd,1.592707,,587.6,manufacturer,HOYA-AGF-NZHAGEN-MIRROR,nd from .agf NM record.
HOYA-MC-PCD51-70,abbe_number_vd,66.972389,,587.6,manufacturer,HOYA-AGF-NZHAGEN-MIRROR,Vd from .agf NM record.
HOYA-MC-PCD51-70,glass_code,593670,,,manufacturer,HOYA-AGF-NZHAGEN-MIRROR,glass code from .agf.
HOYA-MC-PCD51-70,cte,9.3,1e-6/K,,manufacturer,HOYA-AGF-NZHAGEN-MIRROR,.agf ED record (CTE -30/+70).
HOYA-MC-PCD51-70,density,3.14,g/cm3,,manufacturer,HOYA-AGF-NZHAGEN-MIRROR,.agf ED record (density).
HOYA-MC-PCD51-70,dPgF,0.009,,,manufacturer,HOYA-AGF-NZHAGEN-MIRROR,.agf ED record (dPgF).
HOYA-MC-PCD51-70,wl_min_um,0.36501,um,,manufacturer,HOYA-AGF-NZHAGEN-MIRROR,.agf LD lower wavelength limit.
HOYA-MC-PCD51-70,wl_max_um,1.01398,um,,manufacturer,HOYA-AGF-NZHAGEN-MIRROR,.agf LD upper wavelength limit.
HOYA-MC-TAF1,refractive_index_nd,1.772501,,587.6,manufacturer,HOYA-AGF-NZHAGEN-MIRROR,nd from .agf NM record.
HOYA-MC-TAF1,abbe_number_vd,49.466986,,587.6,manufacturer,HOYA-AGF-NZHAGEN-MIRROR,Vd from .agf NM record.
HOYA-MC-TAF1,glass_code,773495,,,manufacturer,HOYA-AGF-NZHAGEN-MIRROR,glass code from .agf.
HOYA-MC-TAF1,cte,7.6,1e-6/K,,manufacturer,HOYA-AGF-NZHAGEN-MIRROR,.agf ED record (CTE -30/+70).
HOYA-MC-TAF1,density,4.83,g/cm3,,manufacturer,HOYA-AGF-NZHAGEN-MIRROR,.agf ED record (density).
HOYA-MC-TAF1,dPgF,-0.0052,,,manufacturer,HOYA-AGF-NZHAGEN-MIRROR,.agf ED record (dPgF).
HOYA-MC-TAF1,wl_min_um,0.36501,um,,manufacturer,HOYA-AGF-NZHAGEN-MIRROR,.agf LD lower wavelength limit.
HOYA-MC-TAF1,wl_max_um,1.01398,um,,manufacturer,HOYA-AGF-NZHAGEN-MIRROR,.agf LD upper wavelength limit.
HOYA-MC-TAF101-100,refractive_index_nd,1.769015,,587.6,manufacturer,HOYA-AGF-NZHAGEN-MIRROR,nd from .agf NM record.
HOYA-MC-TAF101-100,abbe_number_vd,49.290038,,587.6,manufacturer,HOYA-AGF-NZHAGEN-MIRROR,Vd from .agf NM record.
HOYA-MC-TAF101-100,glass_code,769493,,,manufacturer,HOYA-AGF-NZHAGEN-MIRROR,glass code from .agf.
HOYA-MC-TAF101-100,cte,5.9,1e-6/K,,manufacturer,HOYA-AGF-NZHAGEN-MIRROR,.agf ED record (CTE -30/+70).
HOYA-MC-TAF101-100,density,4.56,g/cm3,,manufacturer,HOYA-AGF-NZHAGEN-MIRROR,.agf ED record (density).
HOYA-MC-TAF101-100,dPgF,-0.008,,,manufacturer,HOYA-AGF-NZHAGEN-MIRROR,.agf ED record (dPgF).
HOYA-MC-TAF101-100,wl_min_um,0.36501,um,,manufacturer,HOYA-AGF-NZHAGEN-MIRROR,.agf LD lower wavelength limit.
HOYA-MC-TAF101-100,wl_max_um,1.01398,um,,manufacturer,HOYA-AGF-NZHAGEN-MIRROR,.agf LD upper wavelength limit.
HOYA-MC-TAF401,refractive_index_nd,1.773766,,587.6,manufacturer,HOYA-AGF-NZHAGEN-MIRROR,nd from .agf NM record.
HOYA-MC-TAF401,abbe_number_vd,47.167015,,587.6,manufacturer,HOYA-AGF-NZHAGEN-MIRROR,Vd from .agf NM record.
HOYA-MC-TAF401,glass_code,774472,,,manufacturer,HOYA-AGF-NZHAGEN-MIRROR,glass code from .agf.
HOYA-MC-TAF401,cte,6.1,1e-6/K,,manufacturer,HOYA-AGF-NZHAGEN-MIRROR,.agf ED record (CTE -30/+70).
HOYA-MC-TAF401,density,4.62,g/cm3,,manufacturer,HOYA-AGF-NZHAGEN-MIRROR,.agf ED record (density).
HOYA-MC-TAF401,dPgF,-0.0078,,,manufacturer,HOYA-AGF-NZHAGEN-MIRROR,.agf ED record (dPgF).
HOYA-MC-TAF401,wl_min_um,0.36501,um,,manufacturer,HOYA-AGF-NZHAGEN-MIRROR,.agf LD lower wavelength limit.
HOYA-MC-TAF401,wl_max_um,1.01398,um,,manufacturer,HOYA-AGF-NZHAGEN-MIRROR,.agf LD upper wavelength limit.
HOYA-MC-TAFD305,refractive_index_nd,1.851348,,587.6,manufacturer,HOYA-AGF-NZHAGEN-MIRROR,nd from .agf NM record.
HOYA-MC-TAFD305,abbe_number_vd,40.104483,,587.6,manufacturer,HOYA-AGF-NZHAGEN-MIRROR,Vd from .agf NM record.
HOYA-MC-TAFD305,glass_code,851401,,,manufacturer,HOYA-AGF-NZHAGEN-MIRROR,glass code from .agf.
HOYA-MC-TAFD305,cte,6.3,1e-6/K,,manufacturer,HOYA-AGF-NZHAGEN-MIRROR,.agf ED record (CTE -30/+70).
HOYA-MC-TAFD305,density,5.25,g/cm3,,manufacturer,HOYA-AGF-NZHAGEN-MIRROR,.agf ED record (density).
HOYA-MC-TAFD305,dPgF,-0.0067,,,manufacturer,HOYA-AGF-NZHAGEN-MIRROR,.agf ED record (dPgF).
HOYA-MC-TAFD305,wl_min_um,0.36501,um,,manufacturer,HOYA-AGF-NZHAGEN-MIRROR,.agf LD lower wavelength limit.
HOYA-MC-TAFD305,wl_max_um,1.01398,um,,manufacturer,HOYA-AGF-NZHAGEN-MIRROR,.agf LD upper wavelength limit.
HOYA-MC-TAFD307,refractive_index_nd,1.882023,,587.6,manufacturer,HOYA-AGF-NZHAGEN-MIRROR,nd from .agf NM record.
HOYA-MC-TAFD307,abbe_number_vd,37.221297,,587.6,manufacturer,HOYA-AGF-NZHAGEN-MIRROR,Vd from .agf NM record.
HOYA-MC-TAFD307,glass_code,882372,,,manufacturer,HOYA-AGF-NZHAGEN-MIRROR,glass code from .agf.
HOYA-MC-TAFD307,cte,6.7,1e-6/K,,manufacturer,HOYA-AGF-NZHAGEN-MIRROR,.agf ED record (CTE -30/+70).
HOYA-MC-TAFD307,density,5.49,g/cm3,,manufacturer,HOYA-AGF-NZHAGEN-MIRROR,.agf ED record (density).
HOYA-MC-TAFD307,dPgF,-0.0044,,,manufacturer,HOYA-AGF-NZHAGEN-MIRROR,.agf ED record (dPgF).
HOYA-MC-TAFD307,wl_min_um,0.36501,um,,manufacturer,HOYA-AGF-NZHAGEN-MIRROR,.agf LD lower wavelength limit.
HOYA-MC-TAFD307,wl_max_um,1.01398,um,,manufacturer,HOYA-AGF-NZHAGEN-MIRROR,.agf LD upper wavelength limit.
HOYA-MC-TAFD51-50,refractive_index_nd,1.821299,,587.6,manufacturer,HOYA-AGF-NZHAGEN-MIRROR,nd from .agf NM record.
HOYA-MC-TAFD51-50,abbe_number_vd,42.725251,,587.6,manufacturer,HOYA-AGF-NZHAGEN-MIRROR,Vd from .agf NM record.
HOYA-MC-TAFD51-50,glass_code,821427,,,manufacturer,HOYA-AGF-NZHAGEN-MIRROR,glass code from .agf.
HOYA-MC-TAFD51-50,cte,6.4,1e-6/K,,manufacturer,HOYA-AGF-NZHAGEN-MIRROR,.agf ED record (CTE -30/+70).
HOYA-MC-TAFD51-50,density,5.01,g/cm3,,manufacturer,HOYA-AGF-NZHAGEN-MIRROR,.agf ED record (density).
HOYA-MC-TAFD51-50,dPgF,-0.0065,,,manufacturer,HOYA-AGF-NZHAGEN-MIRROR,.agf ED record (dPgF).
HOYA-MC-TAFD51-50,wl_min_um,0.36501,um,,manufacturer,HOYA-AGF-NZHAGEN-MIRROR,.agf LD lower wavelength limit.
HOYA-MC-TAFD51-50,wl_max_um,1.01398,um,,manufacturer,HOYA-AGF-NZHAGEN-MIRROR,.agf LD upper wavelength limit.
HOYA-M-FCD1,refractive_index_nd,1.497103,,587.6,manufacturer,HOYA-AGF-NZHAGEN-MIRROR,nd from .agf NM record.
HOYA-M-FCD1,abbe_number_vd,81.55958,,587.6,manufacturer,HOYA-AGF-NZHAGEN-MIRROR,Vd from .agf NM record.
HOYA-M-FCD1,glass_code,497816,,,manufacturer,HOYA-AGF-NZHAGEN-MIRROR,glass code from .agf.
HOYA-M-FCD1,cte,13.1,1e-6/K,,manufacturer,HOYA-AGF-NZHAGEN-MIRROR,.agf ED record (CTE -30/+70).
HOYA-M-FCD1,density,3.64,g/cm3,,manufacturer,HOYA-AGF-NZHAGEN-MIRROR,.agf ED record (density).
HOYA-M-FCD1,dPgF,0.0369,,,manufacturer,HOYA-AGF-NZHAGEN-MIRROR,.agf ED record (dPgF).
HOYA-M-FCD1,wl_min_um,0.36501,um,,manufacturer,HOYA-AGF-NZHAGEN-MIRROR,.agf LD lower wavelength limit.
HOYA-M-FCD1,wl_max_um,1.01398,um,,manufacturer,HOYA-AGF-NZHAGEN-MIRROR,.agf LD upper wavelength limit.
HOYA-M-FCD500,refractive_index_nd,1.553319,,587.6,manufacturer,HOYA-AGF-NZHAGEN-MIRROR,nd from .agf NM record.
HOYA-M-FCD500,abbe_number_vd,71.684556,,587.6,manufacturer,HOYA-AGF-NZHAGEN-MIRROR,Vd from .agf NM record.
HOYA-M-FCD500,glass_code,553717,,,manufacturer,HOYA-AGF-NZHAGEN-MIRROR,glass code from .agf.
HOYA-M-FCD500,cte,12.9,1e-6/K,,manufacturer,HOYA-AGF-NZHAGEN-MIRROR,.agf ED record (CTE -30/+70).
HOYA-M-FCD500,density,3.66,g/cm3,,manufacturer,HOYA-AGF-NZHAGEN-MIRROR,.agf ED record (density).
HOYA-M-FCD500,dPgF,0.0211,,,manufacturer,HOYA-AGF-NZHAGEN-MIRROR,.agf ED record (dPgF).
HOYA-M-FCD500,wl_min_um,0.36501,um,,manufacturer,HOYA-AGF-NZHAGEN-MIRROR,.agf LD lower wavelength limit.
HOYA-M-FCD500,wl_max_um,1.01398,um,,manufacturer,HOYA-AGF-NZHAGEN-MIRROR,.agf LD upper wavelength limit.
HOYA-M-FD80,refractive_index_nd,1.68893,,587.6,manufacturer,HOYA-AGF-NZHAGEN-MIRROR,nd from .agf NM record.
HOYA-M-FD80,abbe_number_vd,31.160541,,587.6,manufacturer,HOYA-AGF-NZHAGEN-MIRROR,Vd from .agf NM record.
HOYA-M-FD80,glass_code,689312,,,manufacturer,HOYA-AGF-NZHAGEN-MIRROR,glass code from .agf.
HOYA-M-FD80,cte,11.5,1e-6/K,,manufacturer,HOYA-AGF-NZHAGEN-MIRROR,.agf ED record (CTE -30/+70).
HOYA-M-FD80,density,3.26,g/cm3,,manufacturer,HOYA-AGF-NZHAGEN-MIRROR,.agf ED record (density).
HOYA-M-FD80,dPgF,0.0115,,,manufacturer,HOYA-AGF-NZHAGEN-MIRROR,.agf ED record (dPgF).
HOYA-M-FD80,wl_min_um,0.36501,um,,manufacturer,HOYA-AGF-NZHAGEN-MIRROR,.agf LD lower wavelength limit.
HOYA-M-FD80,wl_max_um,1.01398,um,,manufacturer,HOYA-AGF-NZHAGEN-MIRROR,.agf LD upper wavelength limit.
HOYA-M-FDS1,refractive_index_nd,1.92286,,587.6,manufacturer,HOYA-AGF-NZHAGEN-MIRROR,nd from .agf NM record.
HOYA-M-FDS1,abbe_number_vd,20.881415,,587.6,manufacturer,HOYA-AGF-NZHAGEN-MIRROR,Vd from .agf NM record.
HOYA-M-FDS1,glass_code,923209,,,manufacturer,HOYA-AGF-NZHAGEN-MIRROR,glass code from .agf.
HOYA-M-FDS1,cte,8.8,1e-6/K,,manufacturer,HOYA-AGF-NZHAGEN-MIRROR,.agf ED record (CTE -30/+70).
HOYA-M-FDS1,density,4.42,g/cm3,,manufacturer,HOYA-AGF-NZHAGEN-MIRROR,.agf ED record (density).
HOYA-M-FDS1,dPgF,0.0263,,,manufacturer,HOYA-AGF-NZHAGEN-MIRROR,.agf ED record (dPgF).
HOYA-M-FDS1,wl_min_um,0.36501,um,,manufacturer,HOYA-AGF-NZHAGEN-MIRROR,.agf LD lower wavelength limit.
HOYA-M-FDS1,wl_max_um,1.01398,um,,manufacturer,HOYA-AGF-NZHAGEN-MIRROR,.agf LD upper wavelength limit.
HOYA-M-FDS2,refractive_index_nd,2.001784,,587.6,manufacturer,HOYA-AGF-NZHAGEN-MIRROR,nd from .agf NM record.
HOYA-M-FDS2,abbe_number_vd,19.324978,,587.6,manufacturer,HOYA-AGF-NZHAGEN-MIRROR,Vd from .agf NM record.
HOYA-M-FDS2,cte,8.4,1e-6/K,,manufacturer,HOYA-AGF-NZHAGEN-MIRROR,.agf ED record (CTE -30/+70).
HOYA-M-FDS2,density,5.09,g/cm3,,manufacturer,HOYA-AGF-NZHAGEN-MIRROR,.agf ED record (density).
HOYA-M-FDS2,dPgF,0.0312,,,manufacturer,HOYA-AGF-NZHAGEN-MIRROR,.agf ED record (dPgF).
HOYA-M-FDS2,wl_min_um,0.36501,um,,manufacturer,HOYA-AGF-NZHAGEN-MIRROR,.agf LD lower wavelength limit.
HOYA-M-FDS2,wl_max_um,1.01398,um,,manufacturer,HOYA-AGF-NZHAGEN-MIRROR,.agf LD upper wavelength limit.
HOYA-M-FDS910,refractive_index_nd,1.821145,,587.6,manufacturer,HOYA-AGF-NZHAGEN-MIRROR,nd from .agf NM record.
HOYA-M-FDS910,abbe_number_vd,24.058306,,587.6,manufacturer,HOYA-AGF-NZHAGEN-MIRROR,Vd from .agf NM record.
HOYA-M-FDS910,glass_code,821241,,,manufacturer,HOYA-AGF-NZHAGEN-MIRROR,glass code from .agf.
HOYA-M-FDS910,cte,9.5,1e-6/K,,manufacturer,HOYA-AGF-NZHAGEN-MIRROR,.agf ED record (CTE -30/+70).
HOYA-M-FDS910,density,3.69,g/cm3,,manufacturer,HOYA-AGF-NZHAGEN-MIRROR,.agf ED record (density).
HOYA-M-FDS910,dPgF,0.0187,,,manufacturer,HOYA-AGF-NZHAGEN-MIRROR,.agf ED record (dPgF).
HOYA-M-FDS910,wl_min_um,0.36501,um,,manufacturer,HOYA-AGF-NZHAGEN-MIRROR,.agf LD lower wavelength limit.
HOYA-M-FDS910,wl_max_um,1.01398,um,,manufacturer,HOYA-AGF-NZHAGEN-MIRROR,.agf LD upper wavelength limit.
HOYA-M-LAC130,refractive_index_nd,1.6935,,587.6,manufacturer,HOYA-AGF-NZHAGEN-MIRROR,nd from .agf NM record.
HOYA-M-LAC130,abbe_number_vd,53.200779,,587.6,manufacturer,HOYA-AGF-NZHAGEN-MIRROR,Vd from .agf NM record.
HOYA-M-LAC130,glass_code,694532,,,manufacturer,HOYA-AGF-NZHAGEN-MIRROR,glass code from .agf.
HOYA-M-LAC130,cte,6.9,1e-6/K,,manufacturer,HOYA-AGF-NZHAGEN-MIRROR,.agf ED record (CTE -30/+70).
HOYA-M-LAC130,density,3.52,g/cm3,,manufacturer,HOYA-AGF-NZHAGEN-MIRROR,.agf ED record (density).
HOYA-M-LAC130,dPgF,-0.0059,,,manufacturer,HOYA-AGF-NZHAGEN-MIRROR,.agf ED record (dPgF).
HOYA-M-LAC130,wl_min_um,0.36501,um,,manufacturer,HOYA-AGF-NZHAGEN-MIRROR,.agf LD lower wavelength limit.
HOYA-M-LAC130,wl_max_um,1.01398,um,,manufacturer,HOYA-AGF-NZHAGEN-MIRROR,.agf LD upper wavelength limit.
HOYA-M-LAC14,refractive_index_nd,1.696799,,587.6,manufacturer,HOYA-AGF-NZHAGEN-MIRROR,nd from .agf NM record.
HOYA-M-LAC14,abbe_number_vd,55.461191,,587.6,manufacturer,HOYA-AGF-NZHAGEN-MIRROR,Vd from .agf NM record.
HOYA-M-LAC14,glass_code,697555,,,manufacturer,HOYA-AGF-NZHAGEN-MIRROR,glass code from .agf.
HOYA-M-LAC14,cte,6.5,1e-6/K,,manufacturer,HOYA-AGF-NZHAGEN-MIRROR,.agf ED record (CTE -30/+70).
HOYA-M-LAC14,density,3.7,g/cm3,,manufacturer,HOYA-AGF-NZHAGEN-MIRROR,.agf ED record (density).
HOYA-M-LAC14,dPgF,-0.0059,,,manufacturer,HOYA-AGF-NZHAGEN-MIRROR,.agf ED record (dPgF).
HOYA-M-LAC14,wl_min_um,0.36501,um,,manufacturer,HOYA-AGF-NZHAGEN-MIRROR,.agf LD lower wavelength limit.
HOYA-M-LAC14,wl_max_um,1.01398,um,,manufacturer,HOYA-AGF-NZHAGEN-MIRROR,.agf LD upper wavelength limit.
HOYA-M-LAC8,refractive_index_nd,1.713001,,587.6,manufacturer,HOYA-AGF-NZHAGEN-MIRROR,nd from .agf NM record.
HOYA-M-LAC8,abbe_number_vd,53.938269,,587.6,manufacturer,HOYA-AGF-NZHAGEN-MIRROR,Vd from .agf NM record.
HOYA-M-LAC8,glass_code,713539,,,manufacturer,HOYA-AGF-NZHAGEN-MIRROR,glass code from .agf.
HOYA-M-LAC8,cte,6.3,1e-6/K,,manufacturer,HOYA-AGF-NZHAGEN-MIRROR,.agf ED record (CTE -30/+70).
HOYA-M-LAC8,density,3.9,g/cm3,,manufacturer,HOYA-AGF-NZHAGEN-MIRROR,.agf ED record (density).
HOYA-M-LAC8,dPgF,-0.0064,,,manufacturer,HOYA-AGF-NZHAGEN-MIRROR,.agf ED record (dPgF).
HOYA-M-LAC8,wl_min_um,0.36501,um,,manufacturer,HOYA-AGF-NZHAGEN-MIRROR,.agf LD lower wavelength limit.
HOYA-M-LAC8,wl_max_um,1.01398,um,,manufacturer,HOYA-AGF-NZHAGEN-MIRROR,.agf LD upper wavelength limit.
HOYA-M-LAF81,refractive_index_nd,1.730766,,587.6,manufacturer,HOYA-AGF-NZHAGEN-MIRROR,nd from .agf NM record.
HOYA-M-LAF81,abbe_number_vd,40.50099,,587.6,manufacturer,HOYA-AGF-NZHAGEN-MIRROR,Vd from .agf NM record.
HOYA-M-LAF81,glass_code,731405,,,manufacturer,HOYA-AGF-NZHAGEN-MIRROR,glass code from .agf.
HOYA-M-LAF81,cte,8.9,1e-6/K,,manufacturer,HOYA-AGF-NZHAGEN-MIRROR,.agf ED record (CTE -30/+70).
HOYA-M-LAF81,density,3.22,g/cm3,,manufacturer,HOYA-AGF-NZHAGEN-MIRROR,.agf ED record (density).
HOYA-M-LAF81,dPgF,-0.004,,,manufacturer,HOYA-AGF-NZHAGEN-MIRROR,.agf ED record (dPgF).
HOYA-M-LAF81,wl_min_um,0.36501,um,,manufacturer,HOYA-AGF-NZHAGEN-MIRROR,.agf LD lower wavelength limit.
HOYA-M-LAF81,wl_max_um,1.01398,um,,manufacturer,HOYA-AGF-NZHAGEN-MIRROR,.agf LD upper wavelength limit.
HOYA-M-NBF1,refractive_index_nd,1.7433,,587.6,manufacturer,HOYA-AGF-NZHAGEN-MIRROR,nd from .agf NM record.
HOYA-M-NBF1,abbe_number_vd,49.325889,,587.6,manufacturer,HOYA-AGF-NZHAGEN-MIRROR,Vd from .agf NM record.
HOYA-M-NBF1,glass_code,743493,,,manufacturer,HOYA-AGF-NZHAGEN-MIRROR,glass code from .agf.
HOYA-M-NBF1,cte,5.7,1e-6/K,,manufacturer,HOYA-AGF-NZHAGEN-MIRROR,.agf ED record (CTE -30/+70).
HOYA-M-NBF1,density,4.25,g/cm3,,manufacturer,HOYA-AGF-NZHAGEN-MIRROR,.agf ED record (density).
HOYA-M-NBF1,dPgF,-0.0068,,,manufacturer,HOYA-AGF-NZHAGEN-MIRROR,.agf ED record (dPgF).
HOYA-M-NBF1,wl_min_um,0.36501,um,,manufacturer,HOYA-AGF-NZHAGEN-MIRROR,.agf LD lower wavelength limit.
HOYA-M-NBF1,wl_max_um,1.01398,um,,manufacturer,HOYA-AGF-NZHAGEN-MIRROR,.agf LD upper wavelength limit.
HOYA-M-NBFD10,refractive_index_nd,1.83441,,587.6,manufacturer,HOYA-AGF-NZHAGEN-MIRROR,nd from .agf NM record.
HOYA-M-NBFD10,abbe_number_vd,37.285136,,587.6,manufacturer,HOYA-AGF-NZHAGEN-MIRROR,Vd from .agf NM record.
HOYA-M-NBFD10,glass_code,834373,,,manufacturer,HOYA-AGF-NZHAGEN-MIRROR,glass code from .agf.
HOYA-M-NBFD10,cte,6.1,1e-6/K,,manufacturer,HOYA-AGF-NZHAGEN-MIRROR,.agf ED record (CTE -30/+70).
HOYA-M-NBFD10,density,4.39,g/cm3,,manufacturer,HOYA-AGF-NZHAGEN-MIRROR,.agf ED record (density).
HOYA-M-NBFD10,dPgF,-0.004,,,manufacturer,HOYA-AGF-NZHAGEN-MIRROR,.agf ED record (dPgF).
HOYA-M-NBFD10,wl_min_um,0.36501,um,,manufacturer,HOYA-AGF-NZHAGEN-MIRROR,.agf LD lower wavelength limit.
HOYA-M-NBFD10,wl_max_um,1.01398,um,,manufacturer,HOYA-AGF-NZHAGEN-MIRROR,.agf LD upper wavelength limit.
HOYA-M-NBFD130,refractive_index_nd,1.8061,,587.6,manufacturer,HOYA-AGF-NZHAGEN-MIRROR,nd from .agf NM record.
HOYA-M-NBFD130,abbe_number_vd,40.73064,,587.6,manufacturer,HOYA-AGF-NZHAGEN-MIRROR,Vd from .agf NM record.
HOYA-M-NBFD130,glass_code,806407,,,manufacturer,HOYA-AGF-NZHAGEN-MIRROR,glass code from .agf.
HOYA-M-NBFD130,cte,5.8,1e-6/K,,manufacturer,HOYA-AGF-NZHAGEN-MIRROR,.agf ED record (CTE -30/+70).
HOYA-M-NBFD130,density,4.56,g/cm3,,manufacturer,HOYA-AGF-NZHAGEN-MIRROR,.agf ED record (density).
HOYA-M-NBFD130,dPgF,-0.0056,,,manufacturer,HOYA-AGF-NZHAGEN-MIRROR,.agf ED record (dPgF).
HOYA-M-NBFD130,wl_min_um,0.36501,um,,manufacturer,HOYA-AGF-NZHAGEN-MIRROR,.agf LD lower wavelength limit.
HOYA-M-NBFD130,wl_max_um,1.01398,um,,manufacturer,HOYA-AGF-NZHAGEN-MIRROR,.agf LD upper wavelength limit.
HOYA-MP-BACD12,refractive_index_nd,1.58313,,587.6,manufacturer,HOYA-AGF-NZHAGEN-MIRROR,nd from .agf NM record.
HOYA-MP-BACD12,abbe_number_vd,59.460905,,587.6,manufacturer,HOYA-AGF-NZHAGEN-MIRROR,Vd from .agf NM record.
HOYA-MP-BACD12,glass_code,583595,,,manufacturer,HOYA-AGF-NZHAGEN-MIRROR,glass code from .agf.
HOYA-MP-BACD12,cte,7.0,1e-6/K,,manufacturer,HOYA-AGF-NZHAGEN-MIRROR,.agf ED record (CTE -30/+70).
HOYA-MP-BACD12,density,3.01,g/cm3,,manufacturer,HOYA-AGF-NZHAGEN-MIRROR,.agf ED record (density).
HOYA-MP-BACD12,dPgF,-0.0008,,,manufacturer,HOYA-AGF-NZHAGEN-MIRROR,.agf ED record (dPgF).
HOYA-MP-BACD12,wl_min_um,0.36501,um,,manufacturer,HOYA-AGF-NZHAGEN-MIRROR,.agf LD lower wavelength limit.
HOYA-MP-BACD12,wl_max_um,1.01398,um,,manufacturer,HOYA-AGF-NZHAGEN-MIRROR,.agf LD upper wavelength limit.
HOYA-MP-BACD15,refractive_index_nd,1.622625,,587.6,manufacturer,HOYA-AGF-NZHAGEN-MIRROR,nd from .agf NM record.
HOYA-MP-BACD15,abbe_number_vd,58.164014,,587.6,manufacturer,HOYA-AGF-NZHAGEN-MIRROR,Vd from .agf NM record.
HOYA-MP-BACD15,glass_code,623582,,,manufacturer,HOYA-AGF-NZHAGEN-MIRROR,glass code from .agf.
HOYA-MP-BACD15,cte,6.3,1e-6/K,,manufacturer,HOYA-AGF-NZHAGEN-MIRROR,.agf ED record (CTE -30/+70).
HOYA-MP-BACD15,density,3.02,g/cm3,,manufacturer,HOYA-AGF-NZHAGEN-MIRROR,.agf ED record (density).
HOYA-MP-BACD15,dPgF,-0.0045,,,manufacturer,HOYA-AGF-NZHAGEN-MIRROR,.agf ED record (dPgF).
HOYA-MP-BACD15,wl_min_um,0.36501,um,,manufacturer,HOYA-AGF-NZHAGEN-MIRROR,.agf LD lower wavelength limit.
HOYA-MP-BACD15,wl_max_um,1.01398,um,,manufacturer,HOYA-AGF-NZHAGEN-MIRROR,.agf LD upper wavelength limit.
HOYA-MP-BACD5N,refractive_index_nd,1.58913,,587.6,manufacturer,HOYA-AGF-NZHAGEN-MIRROR,nd from .agf NM record.
HOYA-MP-BACD5N,abbe_number_vd,61.250891,,587.6,manufacturer,HOYA-AGF-NZHAGEN-MIRROR,Vd from .agf NM record.
HOYA-MP-BACD5N,glass_code,589613,,,manufacturer,HOYA-AGF-NZHAGEN-MIRROR,glass code from .agf.
HOYA-MP-BACD5N,cte,6.8,1e-6/K,,manufacturer,HOYA-AGF-NZHAGEN-MIRROR,.agf ED record (CTE -30/+70).
HOYA-MP-BACD5N,density,2.82,g/cm3,,manufacturer,HOYA-AGF-NZHAGEN-MIRROR,.agf ED record (density).
HOYA-MP-BACD5N,dPgF,-0.0007,,,manufacturer,HOYA-AGF-NZHAGEN-MIRROR,.agf ED record (dPgF).
HOYA-MP-BACD5N,wl_min_um,0.36501,um,,manufacturer,HOYA-AGF-NZHAGEN-MIRROR,.agf LD lower wavelength limit.
HOYA-MP-BACD5N,wl_max_um,1.01398,um,,manufacturer,HOYA-AGF-NZHAGEN-MIRROR,.agf LD upper wavelength limit.
HOYA-M-PCD4,refractive_index_nd,1.618806,,587.6,manufacturer,HOYA-AGF-NZHAGEN-MIRROR,nd from .agf NM record.
HOYA-M-PCD4,abbe_number_vd,63.855363,,587.6,manufacturer,HOYA-AGF-NZHAGEN-MIRROR,Vd from .agf NM record.
HOYA-M-PCD4,glass_code,619639,,,manufacturer,HOYA-AGF-NZHAGEN-MIRROR,glass code from .agf.
HOYA-M-PCD4,cte,10.6,1e-6/K,,manufacturer,HOYA-AGF-NZHAGEN-MIRROR,.agf ED record (CTE -30/+70).
HOYA-M-PCD4,density,3.57,g/cm3,,manufacturer,HOYA-AGF-NZHAGEN-MIRROR,.agf ED record (density).
HOYA-M-PCD4,dPgF,0.0084,,,manufacturer,HOYA-AGF-NZHAGEN-MIRROR,.agf ED record (dPgF).
HOYA-M-PCD4,wl_min_um,0.36501,um,,manufacturer,HOYA-AGF-NZHAGEN-MIRROR,.agf LD lower wavelength limit.
HOYA-M-PCD4,wl_max_um,1.01398,um,,manufacturer,HOYA-AGF-NZHAGEN-MIRROR,.agf LD upper wavelength limit.
HOYA-M-PCD51,refractive_index_nd,1.592014,,587.6,manufacturer,HOYA-AGF-NZHAGEN-MIRROR,nd from .agf NM record.
HOYA-M-PCD51,abbe_number_vd,67.022703,,587.6,manufacturer,HOYA-AGF-NZHAGEN-MIRROR,Vd from .agf NM record.
HOYA-M-PCD51,glass_code,592670,,,manufacturer,HOYA-AGF-NZHAGEN-MIRROR,glass code from .agf.
HOYA-M-PCD51,cte,9.3,1e-6/K,,manufacturer,HOYA-AGF-NZHAGEN-MIRROR,.agf ED record (CTE -30/+70).
HOYA-M-PCD51,density,3.14,g/cm3,,manufacturer,HOYA-AGF-NZHAGEN-MIRROR,.agf ED record (density).
HOYA-M-PCD51,dPgF,0.0081,,,manufacturer,HOYA-AGF-NZHAGEN-MIRROR,.agf ED record (dPgF).
HOYA-M-PCD51,wl_min_um,0.36501,um,,manufacturer,HOYA-AGF-NZHAGEN-MIRROR,.agf LD lower wavelength limit.
HOYA-M-PCD51,wl_max_um,1.01398,um,,manufacturer,HOYA-AGF-NZHAGEN-MIRROR,.agf LD upper wavelength limit.
HOYA-MP-FCD1-M20,refractive_index_nd,1.496899,,587.6,manufacturer,HOYA-AGF-NZHAGEN-MIRROR,nd from .agf NM record.
HOYA-MP-FCD1-M20,abbe_number_vd,81.522013,,587.6,manufacturer,HOYA-AGF-NZHAGEN-MIRROR,Vd from .agf NM record.
HOYA-MP-FCD1-M20,glass_code,497815,,,manufacturer,HOYA-AGF-NZHAGEN-MIRROR,glass code from .agf.
HOYA-MP-FCD1-M20,cte,13.1,1e-6/K,,manufacturer,HOYA-AGF-NZHAGEN-MIRROR,.agf ED record (CTE -30/+70).
HOYA-MP-FCD1-M20,density,3.64,g/cm3,,manufacturer,HOYA-AGF-NZHAGEN-MIRROR,.agf ED record (density).
HOYA-MP-FCD1-M20,dPgF,0.0346,,,manufacturer,HOYA-AGF-NZHAGEN-MIRROR,.agf ED record (dPgF).
HOYA-MP-FCD1-M20,wl_min_um,0.36501,um,,manufacturer,HOYA-AGF-NZHAGEN-MIRROR,.agf LD lower wavelength limit.
HOYA-MP-FCD1-M20,wl_max_um,1.01398,um,,manufacturer,HOYA-AGF-NZHAGEN-MIRROR,.agf LD upper wavelength limit.
HOYA-MP-FCD500-20,refractive_index_nd,1.553517,,587.6,manufacturer,HOYA-AGF-NZHAGEN-MIRROR,nd from .agf NM record.
HOYA-MP-FCD500-20,abbe_number_vd,71.718206,,587.6,manufacturer,HOYA-AGF-NZHAGEN-MIRROR,Vd from .agf NM record.
HOYA-MP-FCD500-20,glass_code,554717,,,manufacturer,HOYA-AGF-NZHAGEN-MIRROR,glass code from .agf.
HOYA-MP-FCD500-20,cte,12.9,1e-6/K,,manufacturer,HOYA-AGF-NZHAGEN-MIRROR,.agf ED record (CTE -30/+70).
HOYA-MP-FCD500-20,density,3.66,g/cm3,,manufacturer,HOYA-AGF-NZHAGEN-MIRROR,.agf ED record (density).
HOYA-MP-FCD500-20,dPgF,0.0207,,,manufacturer,HOYA-AGF-NZHAGEN-MIRROR,.agf ED record (dPgF).
HOYA-MP-FCD500-20,wl_min_um,0.36501,um,,manufacturer,HOYA-AGF-NZHAGEN-MIRROR,.agf LD lower wavelength limit.
HOYA-MP-FCD500-20,wl_max_um,1.01398,um,,manufacturer,HOYA-AGF-NZHAGEN-MIRROR,.agf LD upper wavelength limit.
HOYA-MP-FD80,refractive_index_nd,1.68893,,587.6,manufacturer,HOYA-AGF-NZHAGEN-MIRROR,nd from .agf NM record.
HOYA-MP-FD80,abbe_number_vd,31.160541,,587.6,manufacturer,HOYA-AGF-NZHAGEN-MIRROR,Vd from .agf NM record.
HOYA-MP-FD80,glass_code,689312,,,manufacturer,HOYA-AGF-NZHAGEN-MIRROR,glass code from .agf.
HOYA-MP-FD80,cte,11.5,1e-6/K,,manufacturer,HOYA-AGF-NZHAGEN-MIRROR,.agf ED record (CTE -30/+70).
HOYA-MP-FD80,density,3.26,g/cm3,,manufacturer,HOYA-AGF-NZHAGEN-MIRROR,.agf ED record (density).
HOYA-MP-FD80,dPgF,0.0115,,,manufacturer,HOYA-AGF-NZHAGEN-MIRROR,.agf ED record (dPgF).
HOYA-MP-FD80,wl_min_um,0.36501,um,,manufacturer,HOYA-AGF-NZHAGEN-MIRROR,.agf LD lower wavelength limit.
HOYA-MP-FD80,wl_max_um,1.01398,um,,manufacturer,HOYA-AGF-NZHAGEN-MIRROR,.agf LD upper wavelength limit.
HOYA-MP-FDS1,refractive_index_nd,1.92286,,587.6,manufacturer,HOYA-AGF-NZHAGEN-MIRROR,nd from .agf NM record.
HOYA-MP-FDS1,abbe_number_vd,20.881415,,587.6,manufacturer,HOYA-AGF-NZHAGEN-MIRROR,Vd from .agf NM record.
HOYA-MP-FDS1,glass_code,923209,,,manufacturer,HOYA-AGF-NZHAGEN-MIRROR,glass code from .agf.
HOYA-MP-FDS1,cte,8.8,1e-6/K,,manufacturer,HOYA-AGF-NZHAGEN-MIRROR,.agf ED record (CTE -30/+70).
HOYA-MP-FDS1,density,4.42,g/cm3,,manufacturer,HOYA-AGF-NZHAGEN-MIRROR,.agf ED record (density).
HOYA-MP-FDS1,dPgF,0.0263,,,manufacturer,HOYA-AGF-NZHAGEN-MIRROR,.agf ED record (dPgF).
HOYA-MP-FDS1,wl_min_um,0.36501,um,,manufacturer,HOYA-AGF-NZHAGEN-MIRROR,.agf LD lower wavelength limit.
HOYA-MP-FDS1,wl_max_um,1.01398,um,,manufacturer,HOYA-AGF-NZHAGEN-MIRROR,.agf LD upper wavelength limit.
HOYA-MP-FDS2,refractive_index_nd,2.001784,,587.6,manufacturer,HOYA-AGF-NZHAGEN-MIRROR,nd from .agf NM record.
HOYA-MP-FDS2,abbe_number_vd,19.324978,,587.6,manufacturer,HOYA-AGF-NZHAGEN-MIRROR,Vd from .agf NM record.
