Repository: br24563/Glass-Match

# GlassMatch
Open-source optical glass selection, comparison, and material database.
**2,959 materials · 18 source collections · 364 traceable sources** · data
version pinned by [`MANIFEST.json`](data/normalized/MANIFEST.json) ·
[how the data is validated](docs/VALIDATION.md) — search,
rank, compare, and inspect provenance for oxide glasses, crystals, IR
materials, polymers, and moldables.
> Screenshots captured from a live run (`start.bat`); regenerate with
> `python scripts/capture_screenshots.py` (needs `pip install playwright` and a
> local Microsoft Edge install).

File: data/normalized/properties.csv (part 26 of 41)
glass_id,property,value,unit,reference_wavelength_nm,data_type,source_id,notes
HOYA-MP-FDS2,cte,8.4,1e-6/K,,manufacturer,HOYA-AGF-NZHAGEN-MIRROR,.agf ED record (CTE -30/+70).
HOYA-MP-FDS2,density,5.09,g/cm3,,manufacturer,HOYA-AGF-NZHAGEN-MIRROR,.agf ED record (density).
HOYA-MP-FDS2,dPgF,0.0312,,,manufacturer,HOYA-AGF-NZHAGEN-MIRROR,.agf ED record (dPgF).
HOYA-MP-FDS2,wl_min_um,0.36501,um,,manufacturer,HOYA-AGF-NZHAGEN-MIRROR,.agf LD lower wavelength limit.
HOYA-MP-FDS2,wl_max_um,1.01398,um,,manufacturer,HOYA-AGF-NZHAGEN-MIRROR,.agf LD upper wavelength limit.
HOYA-MP-FDS910-50,refractive_index_nd,1.821654,,587.6,manufacturer,HOYA-AGF-NZHAGEN-MIRROR,nd from .agf NM record.
HOYA-MP-FDS910-50,abbe_number_vd,24.039856,,587.6,manufacturer,HOYA-AGF-NZHAGEN-MIRROR,Vd from .agf NM record.
HOYA-MP-FDS910-50,glass_code,822240,,,manufacturer,HOYA-AGF-NZHAGEN-MIRROR,glass code from .agf.
HOYA-MP-FDS910-50,cte,9.5,1e-6/K,,manufacturer,HOYA-AGF-NZHAGEN-MIRROR,.agf ED record (CTE -30/+70).
HOYA-MP-FDS910-50,density,3.69,g/cm3,,manufacturer,HOYA-AGF-NZHAGEN-MIRROR,.agf ED record (density).
HOYA-MP-FDS910-50,dPgF,0.0187,,,manufacturer,HOYA-AGF-NZHAGEN-MIRROR,.agf ED record (dPgF).
HOYA-MP-FDS910-50,wl_min_um,0.36501,um,,manufacturer,HOYA-AGF-NZHAGEN-MIRROR,.agf LD lower wavelength limit.
HOYA-MP-FDS910-50,wl_max_um,1.01398,um,,manufacturer,HOYA-AGF-NZHAGEN-MIRROR,.agf LD upper wavelength limit.
HOYA-MP-LAC130,refractive_index_nd,1.6935,,587.6,manufacturer,HOYA-AGF-NZHAGEN-MIRROR,nd from .agf NM record.
HOYA-MP-LAC130,abbe_number_vd,53.200779,,587.6,manufacturer,HOYA-AGF-NZHAGEN-MIRROR,Vd from .agf NM record.
HOYA-MP-LAC130,glass_code,694532,,,manufacturer,HOYA-AGF-NZHAGEN-MIRROR,glass code from .agf.
HOYA-MP-LAC130,cte,6.9,1e-6/K,,manufacturer,HOYA-AGF-NZHAGEN-MIRROR,.agf ED record (CTE -30/+70).
HOYA-MP-LAC130,density,3.52,g/cm3,,manufacturer,HOYA-AGF-NZHAGEN-MIRROR,.agf ED record (density).
HOYA-MP-LAC130,dPgF,-0.0059,,,manufacturer,HOYA-AGF-NZHAGEN-MIRROR,.agf ED record (dPgF).
HOYA-MP-LAC130,wl_min_um,0.36501,um,,manufacturer,HOYA-AGF-NZHAGEN-MIRROR,.agf LD lower wavelength limit.
HOYA-MP-LAC130,wl_max_um,1.01398,um,,manufacturer,HOYA-AGF-NZHAGEN-MIRROR,.agf LD upper wavelength limit.
HOYA-MP-LAC14-80,refractive_index_nd,1.697599,,587.6,manufacturer,HOYA-AGF-NZHAGEN-MIRROR,nd from .agf NM record.
HOYA-MP-LAC14-80,abbe_number_vd,55.50665,,587.6,manufacturer,HOYA-AGF-NZHAGEN-MIRROR,Vd from .agf NM record.
HOYA-MP-LAC14-80,glass_code,698555,,,manufacturer,HOYA-AGF-NZHAGEN-MIRROR,glass code from .agf.
HOYA-MP-LAC14-80,cte,6.5,1e-6/K,,manufacturer,HOYA-AGF-NZHAGEN-MIRROR,.agf ED record (CTE -30/+70).
HOYA-MP-LAC14-80,density,3.7,g/cm3,,manufacturer,HOYA-AGF-NZHAGEN-MIRROR,.agf ED record (density).
HOYA-MP-LAC14-80,dPgF,-0.0059,,,manufacturer,HOYA-AGF-NZHAGEN-MIRROR,.agf ED record (dPgF).
HOYA-MP-LAC14-80,wl_min_um,0.36501,um,,manufacturer,HOYA-AGF-NZHAGEN-MIRROR,.agf LD lower wavelength limit.
HOYA-MP-LAC14-80,wl_max_um,1.01398,um,,manufacturer,HOYA-AGF-NZHAGEN-MIRROR,.agf LD upper wavelength limit.
HOYA-MP-LAC8-30,refractive_index_nd,1.713301,,587.6,manufacturer,HOYA-AGF-NZHAGEN-MIRROR,nd from .agf NM record.
HOYA-MP-LAC8-30,abbe_number_vd,53.950395,,587.6,manufacturer,HOYA-AGF-NZHAGEN-MIRROR,Vd from .agf NM record.
HOYA-MP-LAC8-30,glass_code,713539,,,manufacturer,HOYA-AGF-NZHAGEN-MIRROR,glass code from .agf.
HOYA-MP-LAC8-30,cte,6.3,1e-6/K,,manufacturer,HOYA-AGF-NZHAGEN-MIRROR,.agf ED record (CTE -30/+70).
HOYA-MP-LAC8-30,density,3.9,g/cm3,,manufacturer,HOYA-AGF-NZHAGEN-MIRROR,.agf ED record (density).
HOYA-MP-LAC8-30,dPgF,-0.0064,,,manufacturer,HOYA-AGF-NZHAGEN-MIRROR,.agf ED record (dPgF).
HOYA-MP-LAC8-30,wl_min_um,0.36501,um,,manufacturer,HOYA-AGF-NZHAGEN-MIRROR,.agf LD lower wavelength limit.
HOYA-MP-LAC8-30,wl_max_um,1.01398,um,,manufacturer,HOYA-AGF-NZHAGEN-MIRROR,.agf LD upper wavelength limit.
HOYA-MP-LAF81,refractive_index_nd,1.730766,,587.6,manufacturer,HOYA-AGF-NZHAGEN-MIRROR,nd from .agf NM record.
HOYA-MP-LAF81,abbe_number_vd,40.50099,,587.6,manufacturer,HOYA-AGF-NZHAGEN-MIRROR,Vd from .agf NM record.
HOYA-MP-LAF81,glass_code,731405,,,manufacturer,HOYA-AGF-NZHAGEN-MIRROR,glass code from .agf.
HOYA-MP-LAF81,cte,8.9,1e-6/K,,manufacturer,HOYA-AGF-NZHAGEN-MIRROR,.agf ED record (CTE -30/+70).
HOYA-MP-LAF81,density,3.22,g/cm3,,manufacturer,HOYA-AGF-NZHAGEN-MIRROR,.agf ED record (density).
HOYA-MP-LAF81,dPgF,-0.004,,,manufacturer,HOYA-AGF-NZHAGEN-MIRROR,.agf ED record (dPgF).
HOYA-MP-LAF81,wl_min_um,0.36501,um,,manufacturer,HOYA-AGF-NZHAGEN-MIRROR,.agf LD lower wavelength limit.
HOYA-MP-LAF81,wl_max_um,1.01398,um,,manufacturer,HOYA-AGF-NZHAGEN-MIRROR,.agf LD upper wavelength limit.
HOYA-MP-NBF1,refractive_index_nd,1.7433,,587.6,manufacturer,HOYA-AGF-NZHAGEN-MIRROR,nd from .agf NM record.
HOYA-MP-NBF1,abbe_number_vd,49.325889,,587.6,manufacturer,HOYA-AGF-NZHAGEN-MIRROR,Vd from .agf NM record.
HOYA-MP-NBF1,glass_code,743493,,,manufacturer,HOYA-AGF-NZHAGEN-MIRROR,glass code from .agf.
HOYA-MP-NBF1,cte,5.7,1e-6/K,,manufacturer,HOYA-AGF-NZHAGEN-MIRROR,.agf ED record (CTE -30/+70).
HOYA-MP-NBF1,density,4.25,g/cm3,,manufacturer,HOYA-AGF-NZHAGEN-MIRROR,.agf ED record (density).
HOYA-MP-NBF1,dPgF,-0.0068,,,manufacturer,HOYA-AGF-NZHAGEN-MIRROR,.agf ED record (dPgF).
HOYA-MP-NBF1,wl_min_um,0.36501,um,,manufacturer,HOYA-AGF-NZHAGEN-MIRROR,.agf LD lower wavelength limit.
HOYA-MP-NBF1,wl_max_um,1.01398,um,,manufacturer,HOYA-AGF-NZHAGEN-MIRROR,.agf LD upper wavelength limit.
HOYA-MP-NBFD10-20,refractive_index_nd,1.834612,,587.6,manufacturer,HOYA-AGF-NZHAGEN-MIRROR,nd from .agf NM record.
HOYA-MP-NBFD10-20,abbe_number_vd,37.288776,,587.6,manufacturer,HOYA-AGF-NZHAGEN-MIRROR,Vd from .agf NM record.
HOYA-MP-NBFD10-20,glass_code,835373,,,manufacturer,HOYA-AGF-NZHAGEN-MIRROR,glass code from .agf.
HOYA-MP-NBFD10-20,cte,6.1,1e-6/K,,manufacturer,HOYA-AGF-NZHAGEN-MIRROR,.agf ED record (CTE -30/+70).
HOYA-MP-NBFD10-20,density,4.39,g/cm3,,manufacturer,HOYA-AGF-NZHAGEN-MIRROR,.agf ED record (density).
HOYA-MP-NBFD10-20,dPgF,-0.0047,,,manufacturer,HOYA-AGF-NZHAGEN-MIRROR,.agf ED record (dPgF).
HOYA-MP-NBFD10-20,wl_min_um,0.36501,um,,manufacturer,HOYA-AGF-NZHAGEN-MIRROR,.agf LD lower wavelength limit.
HOYA-MP-NBFD10-20,wl_max_um,1.01398,um,,manufacturer,HOYA-AGF-NZHAGEN-MIRROR,.agf LD upper wavelength limit.
HOYA-MP-NBFD130,refractive_index_nd,1.8061,,587.6,manufacturer,HOYA-AGF-NZHAGEN-MIRROR,nd from .agf NM record.
HOYA-MP-NBFD130,abbe_number_vd,40.73064,,587.6,manufacturer,HOYA-AGF-NZHAGEN-MIRROR,Vd from .agf NM record.
HOYA-MP-NBFD130,glass_code,806407,,,manufacturer,HOYA-AGF-NZHAGEN-MIRROR,glass code from .agf.
HOYA-MP-NBFD130,cte,5.8,1e-6/K,,manufacturer,HOYA-AGF-NZHAGEN-MIRROR,.agf ED record (CTE -30/+70).
HOYA-MP-NBFD130,density,4.56,g/cm3,,manufacturer,HOYA-AGF-NZHAGEN-MIRROR,.agf ED record (density).
HOYA-MP-NBFD130,dPgF,-0.0056,,,manufacturer,HOYA-AGF-NZHAGEN-MIRROR,.agf ED record (dPgF).
HOYA-MP-NBFD130,wl_min_um,0.36501,um,,manufacturer,HOYA-AGF-NZHAGEN-MIRROR,.agf LD lower wavelength limit.
HOYA-MP-NBFD130,wl_max_um,1.01398,um,,manufacturer,HOYA-AGF-NZHAGEN-MIRROR,.agf LD upper wavelength limit.
HOYA-MP-PCD4-40,refractive_index_nd,1.619208,,587.6,manufacturer,HOYA-AGF-NZHAGEN-MIRROR,nd from .agf NM record.
HOYA-MP-PCD4-40,abbe_number_vd,63.854833,,587.6,manufacturer,HOYA-AGF-NZHAGEN-MIRROR,Vd from .agf NM record.
HOYA-MP-PCD4-40,glass_code,619639,,,manufacturer,HOYA-AGF-NZHAGEN-MIRROR,glass code from .agf.
HOYA-MP-PCD4-40,cte,10.6,1e-6/K,,manufacturer,HOYA-AGF-NZHAGEN-MIRROR,.agf ED record (CTE -30/+70).
HOYA-MP-PCD4-40,density,3.57,g/cm3,,manufacturer,HOYA-AGF-NZHAGEN-MIRROR,.agf ED record (density).
HOYA-MP-PCD4-40,dPgF,0.0085,,,manufacturer,HOYA-AGF-NZHAGEN-MIRROR,.agf ED record (dPgF).
HOYA-MP-PCD4-40,wl_min_um,0.36501,um,,manufacturer,HOYA-AGF-NZHAGEN-MIRROR,.agf LD lower wavelength limit.
HOYA-MP-PCD4-40,wl_max_um,1.01398,um,,manufacturer,HOYA-AGF-NZHAGEN-MIRROR,.agf LD upper wavelength limit.
HOYA-MP-PCD51-70,refractive_index_nd,1.592707,,587.6,manufacturer,HOYA-AGF-NZHAGEN-MIRROR,nd from .agf NM record.
HOYA-MP-PCD51-70,abbe_number_vd,66.972389,,587.6,manufacturer,HOYA-AGF-NZHAGEN-MIRROR,Vd from .agf NM record.
HOYA-MP-PCD51-70,glass_code,593670,,,manufacturer,HOYA-AGF-NZHAGEN-MIRROR,glass code from .agf.
HOYA-MP-PCD51-70,cte,9.3,1e-6/K,,manufacturer,HOYA-AGF-NZHAGEN-MIRROR,.agf ED record (CTE -30/+70).
HOYA-MP-PCD51-70,density,3.14,g/cm3,,manufacturer,HOYA-AGF-NZHAGEN-MIRROR,.agf ED record (density).
HOYA-MP-PCD51-70,dPgF,0.009,,,manufacturer,HOYA-AGF-NZHAGEN-MIRROR,.agf ED record (dPgF).
HOYA-MP-PCD51-70,wl_min_um,0.36501,um,,manufacturer,HOYA-AGF-NZHAGEN-MIRROR,.agf LD lower wavelength limit.
HOYA-MP-PCD51-70,wl_max_um,1.01398,um,,manufacturer,HOYA-AGF-NZHAGEN-MIRROR,.agf LD upper wavelength limit.
HOYA-MP-TAC60-90,refractive_index_nd,1.755913,,587.6,manufacturer,HOYA-AGF-NZHAGEN-MIRROR,nd from .agf NM record.
HOYA-MP-TAC60-90,abbe_number_vd,51.17522,,587.6,manufacturer,HOYA-AGF-NZHAGEN-MIRROR,Vd from .agf NM record.
HOYA-MP-TAC60-90,glass_code,756512,,,manufacturer,HOYA-AGF-NZHAGEN-MIRROR,glass code from .agf.
HOYA-MP-TAC60-90,cte,6.2,1e-6/K,,manufacturer,HOYA-AGF-NZHAGEN-MIRROR,.agf ED record (CTE -30/+70).
HOYA-MP-TAC60-90,density,4.41,g/cm3,,manufacturer,HOYA-AGF-NZHAGEN-MIRROR,.agf ED record (density).
HOYA-MP-TAC60-90,dPgF,-0.0079,,,manufacturer,HOYA-AGF-NZHAGEN-MIRROR,.agf ED record (dPgF).
HOYA-MP-TAC60-90,wl_min_um,0.36501,um,,manufacturer,HOYA-AGF-NZHAGEN-MIRROR,.agf LD lower wavelength limit.
HOYA-MP-TAC60-90,wl_max_um,1.01398,um,,manufacturer,HOYA-AGF-NZHAGEN-MIRROR,.agf LD upper wavelength limit.
HOYA-MP-TAC80-60,refractive_index_nd,1.729634,,587.6,manufacturer,HOYA-AGF-NZHAGEN-MIRROR,nd from .agf NM record.
HOYA-MP-TAC80-60,abbe_number_vd,54.071106,,587.6,manufacturer,HOYA-AGF-NZHAGEN-MIRROR,Vd from .agf NM record.
HOYA-MP-TAC80-60,glass_code,730541,,,manufacturer,HOYA-AGF-NZHAGEN-MIRROR,glass code from .agf.
HOYA-MP-TAC80-60,cte,6.1,1e-6/K,,manufacturer,HOYA-AGF-NZHAGEN-MIRROR,.agf ED record (CTE -30/+70).
HOYA-MP-TAC80-60,density,4.28,g/cm3,,manufacturer,HOYA-AGF-NZHAGEN-MIRROR,.agf ED record (density).
HOYA-MP-TAC80-60,dPgF,-0.0064,,,manufacturer,HOYA-AGF-NZHAGEN-MIRROR,.agf ED record (dPgF).
HOYA-MP-TAC80-60,wl_min_um,0.36501,um,,manufacturer,HOYA-AGF-NZHAGEN-MIRROR,.agf LD lower wavelength limit.
HOYA-MP-TAC80-60,wl_max_um,1.01398,um,,manufacturer,HOYA-AGF-NZHAGEN-MIRROR,.agf LD upper wavelength limit.
HOYA-MP-TAF101-100,refractive_index_nd,1.769015,,587.6,manufacturer,HOYA-AGF-NZHAGEN-MIRROR,nd from .agf NM record.
HOYA-MP-TAF101-100,abbe_number_vd,49.290038,,587.6,manufacturer,HOYA-AGF-NZHAGEN-MIRROR,Vd from .agf NM record.
HOYA-MP-TAF101-100,glass_code,769493,,,manufacturer,HOYA-AGF-NZHAGEN-MIRROR,glass code from .agf.
HOYA-MP-TAF101-100,cte,5.9,1e-6/K,,manufacturer,HOYA-AGF-NZHAGEN-MIRROR,.agf ED record (CTE -30/+70).
HOYA-MP-TAF101-100,density,4.56,g/cm3,,manufacturer,HOYA-AGF-NZHAGEN-MIRROR,.agf ED record (density).
HOYA-MP-TAF101-100,dPgF,-0.008,,,manufacturer,HOYA-AGF-NZHAGEN-MIRROR,.agf ED record (dPgF).
HOYA-MP-TAF101-100,wl_min_um,0.36501,um,,manufacturer,HOYA-AGF-NZHAGEN-MIRROR,.agf LD lower wavelength limit.
HOYA-MP-TAF101-100,wl_max_um,1.01398,um,,manufacturer,HOYA-AGF-NZHAGEN-MIRROR,.agf LD upper wavelength limit.
HOYA-MP-TAF31-15,refractive_index_nd,1.801537,,587.6,manufacturer,HOYA-AGF-NZHAGEN-MIRROR,nd from .agf NM record.
HOYA-MP-TAF31-15,abbe_number_vd,45.466067,,587.6,manufacturer,HOYA-AGF-NZHAGEN-MIRROR,Vd from .agf NM record.
HOYA-MP-TAF31-15,glass_code,802455,,,manufacturer,HOYA-AGF-NZHAGEN-MIRROR,glass code from .agf.
HOYA-MP-TAF31-15,cte,6.2,1e-6/K,,manufacturer,HOYA-AGF-NZHAGEN-MIRROR,.agf ED record (CTE -30/+70).
HOYA-MP-TAF31-15,density,4.84,g/cm3,,manufacturer,HOYA-AGF-NZHAGEN-MIRROR,.agf ED record (density).
HOYA-MP-TAF31-15,dPgF,-0.0084,,,manufacturer,HOYA-AGF-NZHAGEN-MIRROR,.agf ED record (dPgF).
HOYA-MP-TAF31-15,wl_min_um,0.36501,um,,manufacturer,HOYA-AGF-NZHAGEN-MIRROR,.agf LD lower wavelength limit.
HOYA-MP-TAF31-15,wl_max_um,1.01398,um,,manufacturer,HOYA-AGF-NZHAGEN-MIRROR,.agf LD upper wavelength limit.
HOYA-MP-TAF401,refractive_index_nd,1.773766,,587.6,manufacturer,HOYA-AGF-NZHAGEN-MIRROR,nd from .agf NM record.
HOYA-MP-TAF401,abbe_number_vd,47.167015,,587.6,manufacturer,HOYA-AGF-NZHAGEN-MIRROR,Vd from .agf NM record.
HOYA-MP-TAF401,glass_code,774472,,,manufacturer,HOYA-AGF-NZHAGEN-MIRROR,glass code from .agf.
HOYA-MP-TAF401,cte,6.1,1e-6/K,,manufacturer,HOYA-AGF-NZHAGEN-MIRROR,.agf ED record (CTE -30/+70).
HOYA-MP-TAF401,density,4.62,g/cm3,,manufacturer,HOYA-AGF-NZHAGEN-MIRROR,.agf ED record (density).
HOYA-MP-TAF401,dPgF,-0.0078,,,manufacturer,HOYA-AGF-NZHAGEN-MIRROR,.agf ED record (dPgF).
HOYA-MP-TAF401,wl_min_um,0.36501,um,,manufacturer,HOYA-AGF-NZHAGEN-MIRROR,.agf LD lower wavelength limit.
HOYA-MP-TAF401,wl_max_um,1.01398,um,,manufacturer,HOYA-AGF-NZHAGEN-MIRROR,.agf LD upper wavelength limit.
HOYA-MP-TAFD305,refractive_index_nd,1.851348,,587.6,manufacturer,HOYA-AGF-NZHAGEN-MIRROR,nd from .agf NM record.
HOYA-MP-TAFD305,abbe_number_vd,40.104483,,587.6,manufacturer,HOYA-AGF-NZHAGEN-MIRROR,Vd from .agf NM record.
HOYA-MP-TAFD305,glass_code,851401,,,manufacturer,HOYA-AGF-NZHAGEN-MIRROR,glass code from .agf.
HOYA-MP-TAFD305,cte,6.3,1e-6/K,,manufacturer,HOYA-AGF-NZHAGEN-MIRROR,.agf ED record (CTE -30/+70).
HOYA-MP-TAFD305,density,5.25,g/cm3,,manufacturer,HOYA-AGF-NZHAGEN-MIRROR,.agf ED record (density).
HOYA-MP-TAFD305,dPgF,-0.0067,,,manufacturer,HOYA-AGF-NZHAGEN-MIRROR,.agf ED record (dPgF).
HOYA-MP-TAFD305,wl_min_um,0.36501,um,,manufacturer,HOYA-AGF-NZHAGEN-MIRROR,.agf LD lower wavelength limit.
HOYA-MP-TAFD305,wl_max_um,1.01398,um,,manufacturer,HOYA-AGF-NZHAGEN-MIRROR,.agf LD upper wavelength limit.
HOYA-MP-TAFD307,refractive_index_nd,1.882023,,587.6,manufacturer,HOYA-AGF-NZHAGEN-MIRROR,nd from .agf NM record.
HOYA-MP-TAFD307,abbe_number_vd,37.221297,,587.6,manufacturer,HOYA-AGF-NZHAGEN-MIRROR,Vd from .agf NM record.
HOYA-MP-TAFD307,glass_code,882372,,,manufacturer,HOYA-AGF-NZHAGEN-MIRROR,glass code from .agf.
HOYA-MP-TAFD307,cte,6.7,1e-6/K,,manufacturer,HOYA-AGF-NZHAGEN-MIRROR,.agf ED record (CTE -30/+70).
HOYA-MP-TAFD307,density,5.49,g/cm3,,manufacturer,HOYA-AGF-NZHAGEN-MIRROR,.agf ED record (density).
HOYA-MP-TAFD307,dPgF,-0.0044,,,manufacturer,HOYA-AGF-NZHAGEN-MIRROR,.agf ED record (dPgF).
HOYA-MP-TAFD307,wl_min_um,0.36501,um,,manufacturer,HOYA-AGF-NZHAGEN-MIRROR,.agf LD lower wavelength limit.
HOYA-MP-TAFD307,wl_max_um,1.01398,um,,manufacturer,HOYA-AGF-NZHAGEN-MIRROR,.agf LD upper wavelength limit.
HOYA-MP-TAFD51-50,refractive_index_nd,1.821299,,587.6,manufacturer,HOYA-AGF-NZHAGEN-MIRROR,nd from .agf NM record.
HOYA-MP-TAFD51-50,abbe_number_vd,42.725251,,587.6,manufacturer,HOYA-AGF-NZHAGEN-MIRROR,Vd from .agf NM record.
HOYA-MP-TAFD51-50,glass_code,821427,,,manufacturer,HOYA-AGF-NZHAGEN-MIRROR,glass code from .agf.
HOYA-MP-TAFD51-50,cte,6.4,1e-6/K,,manufacturer,HOYA-AGF-NZHAGEN-MIRROR,.agf ED record (CTE -30/+70).
HOYA-MP-TAFD51-50,density,5.01,g/cm3,,manufacturer,HOYA-AGF-NZHAGEN-MIRROR,.agf ED record (density).
HOYA-MP-TAFD51-50,dPgF,-0.0065,,,manufacturer,HOYA-AGF-NZHAGEN-MIRROR,.agf ED record (dPgF).
HOYA-MP-TAFD51-50,wl_min_um,0.36501,um,,manufacturer,HOYA-AGF-NZHAGEN-MIRROR,.agf LD lower wavelength limit.
HOYA-MP-TAFD51-50,wl_max_um,1.01398,um,,manufacturer,HOYA-AGF-NZHAGEN-MIRROR,.agf LD upper wavelength limit.
HOYA-M-TAC60,refractive_index_nd,1.755014,,587.6,manufacturer,HOYA-AGF-NZHAGEN-MIRROR,nd from .agf NM record.
HOYA-M-TAC60,abbe_number_vd,51.15751,,587.6,manufacturer,HOYA-AGF-NZHAGEN-MIRROR,Vd from .agf NM record.
HOYA-M-TAC60,glass_code,755512,,,manufacturer,HOYA-AGF-NZHAGEN-MIRROR,glass code from .agf.
HOYA-M-TAC60,cte,6.2,1e-6/K,,manufacturer,HOYA-AGF-NZHAGEN-MIRROR,.agf ED record (CTE -30/+70).
HOYA-M-TAC60,density,4.41,g/cm3,,manufacturer,HOYA-AGF-NZHAGEN-MIRROR,.agf ED record (density).
HOYA-M-TAC60,dPgF,-0.0077,,,manufacturer,HOYA-AGF-NZHAGEN-MIRROR,.agf ED record (dPgF).
HOYA-M-TAC60,wl_min_um,0.36501,um,,manufacturer,HOYA-AGF-NZHAGEN-MIRROR,.agf LD lower wavelength limit.
HOYA-M-TAC60,wl_max_um,1.01398,um,,manufacturer,HOYA-AGF-NZHAGEN-MIRROR,.agf LD upper wavelength limit.
HOYA-M-TAC80,refractive_index_nd,1.72903,,587.6,manufacturer,HOYA-AGF-NZHAGEN-MIRROR,nd from .agf NM record.
HOYA-M-TAC80,abbe_number_vd,54.041295,,587.6,manufacturer,HOYA-AGF-NZHAGEN-MIRROR,Vd from .agf NM record.
HOYA-M-TAC80,glass_code,729540,,,manufacturer,HOYA-AGF-NZHAGEN-MIRROR,glass code from .agf.
HOYA-M-TAC80,cte,6.1,1e-6/K,,manufacturer,HOYA-AGF-NZHAGEN-MIRROR,.agf ED record (CTE -30/+70).
HOYA-M-TAC80,density,4.28,g/cm3,,manufacturer,HOYA-AGF-NZHAGEN-MIRROR,.agf ED record (density).
HOYA-M-TAC80,dPgF,-0.0063,,,manufacturer,HOYA-AGF-NZHAGEN-MIRROR,.agf ED record (dPgF).
HOYA-M-TAC80,wl_min_um,0.36501,um,,manufacturer,HOYA-AGF-NZHAGEN-MIRROR,.agf LD lower wavelength limit.
HOYA-M-TAC80,wl_max_um,1.01398,um,,manufacturer,HOYA-AGF-NZHAGEN-MIRROR,.agf LD upper wavelength limit.
HOYA-M-TAF1,refractive_index_nd,1.772501,,587.6,manufacturer,HOYA-AGF-NZHAGEN-MIRROR,nd from .agf NM record.
HOYA-M-TAF1,abbe_number_vd,49.466986,,587.6,manufacturer,HOYA-AGF-NZHAGEN-MIRROR,Vd from .agf NM record.
HOYA-M-TAF1,glass_code,773495,,,manufacturer,HOYA-AGF-NZHAGEN-MIRROR,glass code from .agf.
HOYA-M-TAF1,cte,7.6,1e-6/K,,manufacturer,HOYA-AGF-NZHAGEN-MIRROR,.agf ED record (CTE -30/+70).
HOYA-M-TAF1,density,4.83,g/cm3,,manufacturer,HOYA-AGF-NZHAGEN-MIRROR,.agf ED record (density).
HOYA-M-TAF1,dPgF,-0.0052,,,manufacturer,HOYA-AGF-NZHAGEN-MIRROR,.agf ED record (dPgF).
HOYA-M-TAF1,wl_min_um,0.36501,um,,manufacturer,HOYA-AGF-NZHAGEN-MIRROR,.agf LD lower wavelength limit.
HOYA-M-TAF1,wl_max_um,1.01398,um,,manufacturer,HOYA-AGF-NZHAGEN-MIRROR,.agf LD upper wavelength limit.
HOYA-M-TAF101,refractive_index_nd,1.768015,,587.6,manufacturer,HOYA-AGF-NZHAGEN-MIRROR,nd from .agf NM record.
HOYA-M-TAF101,abbe_number_vd,49.241428,,587.6,manufacturer,HOYA-AGF-NZHAGEN-MIRROR,Vd from .agf NM record.
HOYA-M-TAF101,glass_code,768492,,,manufacturer,HOYA-AGF-NZHAGEN-MIRROR,glass code from .agf.
HOYA-M-TAF101,cte,5.9,1e-6/K,,manufacturer,HOYA-AGF-NZHAGEN-MIRROR,.agf ED record (CTE -30/+70).
HOYA-M-TAF101,density,4.56,g/cm3,,manufacturer,HOYA-AGF-NZHAGEN-MIRROR,.agf ED record (density).
HOYA-M-TAF101,dPgF,-0.0081,,,manufacturer,HOYA-AGF-NZHAGEN-MIRROR,.agf ED record (dPgF).
HOYA-M-TAF101,wl_min_um,0.36501,um,,manufacturer,HOYA-AGF-NZHAGEN-MIRROR,.agf LD lower wavelength limit.
HOYA-M-TAF101,wl_max_um,1.01398,um,,manufacturer,HOYA-AGF-NZHAGEN-MIRROR,.agf LD upper wavelength limit.
HOYA-M-TAF31,refractive_index_nd,1.801387,,587.6,manufacturer,HOYA-AGF-NZHAGEN-MIRROR,nd from .agf NM record.
HOYA-M-TAF31,abbe_number_vd,45.449725,,587.6,manufacturer,HOYA-AGF-NZHAGEN-MIRROR,Vd from .agf NM record.
HOYA-M-TAF31,glass_code,801455,,,manufacturer,HOYA-AGF-NZHAGEN-MIRROR,glass code from .agf.
HOYA-M-TAF31,cte,6.2,1e-6/K,,manufacturer,HOYA-AGF-NZHAGEN-MIRROR,.agf ED record (CTE -30/+70).
HOYA-M-TAF31,density,4.84,g/cm3,,manufacturer,HOYA-AGF-NZHAGEN-MIRROR,.agf ED record (density).
HOYA-M-TAF31,dPgF,-0.0083,,,manufacturer,HOYA-AGF-NZHAGEN-MIRROR,.agf ED record (dPgF).
HOYA-M-TAF31,wl_min_um,0.36501,um,,manufacturer,HOYA-AGF-NZHAGEN-MIRROR,.agf LD lower wavelength limit.
HOYA-M-TAF31,wl_max_um,1.01398,um,,manufacturer,HOYA-AGF-NZHAGEN-MIRROR,.agf LD upper wavelength limit.
HOYA-M-TAF401,refractive_index_nd,1.773766,,587.6,manufacturer,HOYA-AGF-NZHAGEN-MIRROR,nd from .agf NM record.
HOYA-M-TAF401,abbe_number_vd,47.167015,,587.6,manufacturer,HOYA-AGF-NZHAGEN-MIRROR,Vd from .agf NM record.
HOYA-M-TAF401,glass_code,774472,,,manufacturer,HOYA-AGF-NZHAGEN-MIRROR,glass code from .agf.
HOYA-M-TAF401,cte,6.1,1e-6/K,,manufacturer,HOYA-AGF-NZHAGEN-MIRROR,.agf ED record (CTE -30/+70).
HOYA-M-TAF401,density,4.62,g/cm3,,manufacturer,HOYA-AGF-NZHAGEN-MIRROR,.agf ED record (density).
HOYA-M-TAF401,dPgF,-0.0078,,,manufacturer,HOYA-AGF-NZHAGEN-MIRROR,.agf ED record (dPgF).
HOYA-M-TAF401,wl_min_um,0.36501,um,,manufacturer,HOYA-AGF-NZHAGEN-MIRROR,.agf LD lower wavelength limit.
HOYA-M-TAF401,wl_max_um,1.01398,um,,manufacturer,HOYA-AGF-NZHAGEN-MIRROR,.agf LD upper wavelength limit.
HOYA-M-TAFD305,refractive_index_nd,1.851348,,587.6,manufacturer,HOYA-AGF-NZHAGEN-MIRROR,nd from .agf NM record.
HOYA-M-TAFD305,abbe_number_vd,40.104483,,587.6,manufacturer,HOYA-AGF-NZHAGEN-MIRROR,Vd from .agf NM record.
HOYA-M-TAFD305,glass_code,851401,,,manufacturer,HOYA-AGF-NZHAGEN-MIRROR,glass code from .agf.
HOYA-M-TAFD305,cte,6.3,1e-6/K,,manufacturer,HOYA-AGF-NZHAGEN-MIRROR,.agf ED record (CTE -30/+70).
HOYA-M-TAFD305,density,5.25,g/cm3,,manufacturer,HOYA-AGF-NZHAGEN-MIRROR,.agf ED record (density).
HOYA-M-TAFD305,dPgF,-0.0067,,,manufacturer,HOYA-AGF-NZHAGEN-MIRROR,.agf ED record (dPgF).
HOYA-M-TAFD305,wl_min_um,0.36501,um,,manufacturer,HOYA-AGF-NZHAGEN-MIRROR,.agf LD lower wavelength limit.
HOYA-M-TAFD305,wl_max_um,1.01398,um,,manufacturer,HOYA-AGF-NZHAGEN-MIRROR,.agf LD upper wavelength limit.
HOYA-M-TAFD307,refractive_index_nd,1.882023,,587.6,manufacturer,HOYA-AGF-NZHAGEN-MIRROR,nd from .agf NM record.
HOYA-M-TAFD307,abbe_number_vd,37.221297,,587.6,manufacturer,HOYA-AGF-NZHAGEN-MIRROR,Vd from .agf NM record.
HOYA-M-TAFD307,glass_code,882372,,,manufacturer,HOYA-AGF-NZHAGEN-MIRROR,glass code from .agf.
HOYA-M-TAFD307,cte,6.7,1e-6/K,,manufacturer,HOYA-AGF-NZHAGEN-MIRROR,.agf ED record (CTE -30/+70).
HOYA-M-TAFD307,density,5.49,g/cm3,,manufacturer,HOYA-AGF-NZHAGEN-MIRROR,.agf ED record (density).
HOYA-M-TAFD307,dPgF,-0.0044,,,manufacturer,HOYA-AGF-NZHAGEN-MIRROR,.agf ED record (dPgF).
HOYA-M-TAFD307,wl_min_um,0.36501,um,,manufacturer,HOYA-AGF-NZHAGEN-MIRROR,.agf LD lower wavelength limit.
HOYA-M-TAFD307,wl_max_um,1.01398,um,,manufacturer,HOYA-AGF-NZHAGEN-MIRROR,.agf LD upper wavelength limit.
HOYA-M-TAFD51,refractive_index_nd,1.820798,,587.6,manufacturer,HOYA-AGF-NZHAGEN-MIRROR,nd from .agf NM record.
HOYA-M-TAFD51,abbe_number_vd,42.706368,,587.6,manufacturer,HOYA-AGF-NZHAGEN-MIRROR,Vd from .agf NM record.
HOYA-M-TAFD51,glass_code,821427,,,manufacturer,HOYA-AGF-NZHAGEN-MIRROR,glass code from .agf.
HOYA-M-TAFD51,cte,6.4,1e-6/K,,manufacturer,HOYA-AGF-NZHAGEN-MIRROR,.agf ED record (CTE -30/+70).
HOYA-M-TAFD51,density,5.01,g/cm3,,manufacturer,HOYA-AGF-NZHAGEN-MIRROR,.agf ED record (density).
HOYA-M-TAFD51,dPgF,-0.0072,,,manufacturer,HOYA-AGF-NZHAGEN-MIRROR,.agf ED record (dPgF).
HOYA-M-TAFD51,wl_min_um,0.36501,um,,manufacturer,HOYA-AGF-NZHAGEN-MIRROR,.agf LD lower wavelength limit.
HOYA-M-TAFD51,wl_max_um,1.01398,um,,manufacturer,HOYA-AGF-NZHAGEN-MIRROR,.agf LD upper wavelength limit.
HOYA-NBF1,refractive_index_nd,1.743299,,587.6,manufacturer,HOYA-AGF-NZHAGEN-MIRROR,nd from .agf NM record.
HOYA-NBF1,abbe_number_vd,49.221598,,587.6,manufacturer,HOYA-AGF-NZHAGEN-MIRROR,Vd from .agf NM record.
HOYA-NBF1,glass_code,743492,,,manufacturer,HOYA-AGF-NZHAGEN-MIRROR,glass code from .agf.
HOYA-NBF1,cte,5.3,1e-6/K,,manufacturer,HOYA-AGF-NZHAGEN-MIRROR,.agf ED record (CTE -30/+70).
HOYA-NBF1,density,4.17,g/cm3,,manufacturer,HOYA-AGF-NZHAGEN-MIRROR,.agf ED record (density).
HOYA-NBF1,dPgF,-0.0103,,,manufacturer,HOYA-AGF-NZHAGEN-MIRROR,.agf ED record (dPgF).
HOYA-NBF1,wl_min_um,0.36501,um,,manufacturer,HOYA-AGF-NZHAGEN-MIRROR,.agf LD lower wavelength limit.
HOYA-NBF1,wl_max_um,1.01398,um,,manufacturer,HOYA-AGF-NZHAGEN-MIRROR,.agf LD upper wavelength limit.
HOYA-NBFD10,refractive_index_nd,1.834001,,587.6,manufacturer,HOYA-AGF-NZHAGEN-MIRROR,nd from .agf NM record.
HOYA-NBFD10,abbe_number_vd,37.345055,,587.6,manufacturer,HOYA-AGF-NZHAGEN-MIRROR,Vd from .agf NM record.
HOYA-NBFD10,glass_code,834373,,,manufacturer,HOYA-AGF-NZHAGEN-MIRROR,glass code from .agf.
HOYA-NBFD10,cte,5.9,1e-6/K,,manufacturer,HOYA-AGF-NZHAGEN-MIRROR,.agf ED record (CTE -30/+70).
HOYA-NBFD10,density,4.57,g/cm3,,manufacturer,HOYA-AGF-NZHAGEN-MIRROR,.agf ED record (density).
HOYA-NBFD10,dPgF,-0.0021,,,manufacturer,HOYA-AGF-NZHAGEN-MIRROR,.agf ED record (dPgF).
HOYA-NBFD10,wl_min_um,0.36501,um,,manufacturer,HOYA-AGF-NZHAGEN-MIRROR,.agf LD lower wavelength limit.
HOYA-NBFD10,wl_max_um,1.01398,um,,manufacturer,HOYA-AGF-NZHAGEN-MIRROR,.agf LD upper wavelength limit.
HOYA-NBFD11,refractive_index_nd,1.785897,,587.6,manufacturer,HOYA-AGF-NZHAGEN-MIRROR,nd from .agf NM record.
HOYA-NBFD11,abbe_number_vd,43.934383,,587.6,manufacturer,HOYA-AGF-NZHAGEN-MIRROR,Vd from .agf NM record.
HOYA-NBFD11,glass_code,786439,,,manufacturer,HOYA-AGF-NZHAGEN-MIRROR,glass code from .agf.
HOYA-NBFD11,cte,5.7,1e-6/K,,manufacturer,HOYA-AGF-NZHAGEN-MIRROR,.agf ED record (CTE -30/+70).
HOYA-NBFD11,density,4.43,g/cm3,,manufacturer,HOYA-AGF-NZHAGEN-MIRROR,.agf ED record (density).
HOYA-NBFD11,dPgF,-0.008,,,manufacturer,HOYA-AGF-NZHAGEN-MIRROR,.agf ED record (dPgF).
HOYA-NBFD11,wl_min_um,0.36501,um,,manufacturer,HOYA-AGF-NZHAGEN-MIRROR,.agf LD lower wavelength limit.
HOYA-NBFD11,wl_max_um,1.01398,um,,manufacturer,HOYA-AGF-NZHAGEN-MIRROR,.agf LD upper wavelength limit.
HOYA-NBFD12,refractive_index_nd,1.799503,,587.6,manufacturer,HOYA-AGF-NZHAGEN-MIRROR,nd from .agf NM record.
HOYA-NBFD12,abbe_number_vd,42.340123,,587.6,manufacturer,HOYA-AGF-NZHAGEN-MIRROR,Vd from .agf NM record.
HOYA-NBFD12,glass_code,800423,,,manufacturer,HOYA-AGF-NZHAGEN-MIRROR,glass code from .agf.
HOYA-NBFD12,cte,5.7,1e-6/K,,manufacturer,HOYA-AGF-NZHAGEN-MIRROR,.agf ED record (CTE -30/+70).
HOYA-NBFD12,density,4.45,g/cm3,,manufacturer,HOYA-AGF-NZHAGEN-MIRROR,.agf ED record (density).
HOYA-NBFD12,dPgF,-0.0072,,,manufacturer,HOYA-AGF-NZHAGEN-MIRROR,.agf ED record (dPgF).
HOYA-NBFD12,wl_min_um,0.36501,um,,manufacturer,HOYA-AGF-NZHAGEN-MIRROR,.agf LD lower wavelength limit.
HOYA-NBFD12,wl_max_um,1.01398,um,,manufacturer,HOYA-AGF-NZHAGEN-MIRROR,.agf LD upper wavelength limit.
HOYA-NBFD13,refractive_index_nd,1.806105,,587.6,manufacturer,HOYA-AGF-NZHAGEN-MIRROR,nd from .agf NM record.
HOYA-NBFD13,abbe_number_vd,40.734353,,587.6,manufacturer,HOYA-AGF-NZHAGEN-MIRROR,Vd from .agf NM record.
HOYA-NBFD13,glass_code,806407,,,manufacturer,HOYA-AGF-NZHAGEN-MIRROR,glass code from .agf.
HOYA-NBFD13,cte,5.7,1e-6/K,,manufacturer,HOYA-AGF-NZHAGEN-MIRROR,.agf ED record (CTE -30/+70).
HOYA-NBFD13,density,4.38,g/cm3,,manufacturer,HOYA-AGF-NZHAGEN-MIRROR,.agf ED record (density).
HOYA-NBFD13,dPgF,-0.0078,,,manufacturer,HOYA-AGF-NZHAGEN-MIRROR,.agf ED record (dPgF).
HOYA-NBFD13,wl_min_um,0.36501,um,,manufacturer,HOYA-AGF-NZHAGEN-MIRROR,.agf LD lower wavelength limit.
HOYA-NBFD13,wl_max_um,1.01398,um,,manufacturer,HOYA-AGF-NZHAGEN-MIRROR,.agf LD upper wavelength limit.
HOYA-NBFD15,refractive_index_nd,1.806099,,587.6,manufacturer,HOYA-AGF-NZHAGEN-MIRROR,nd from .agf NM record.
HOYA-NBFD15,abbe_number_vd,33.269404,,587.6,manufacturer,HOYA-AGF-NZHAGEN-MIRROR,Vd from .agf NM record.
HOYA-NBFD15,glass_code,806333,,,manufacturer,HOYA-AGF-NZHAGEN-MIRROR,glass code from .agf.
HOYA-NBFD15,cte,7.3,1e-6/K,,manufacturer,HOYA-AGF-NZHAGEN-MIRROR,.agf ED record (CTE -30/+70).
HOYA-NBFD15,density,3.47,g/cm3,,manufacturer,HOYA-AGF-NZHAGEN-MIRROR,.agf ED record (density).
HOYA-NBFD15,dPgF,0.0,,,manufacturer,HOYA-AGF-NZHAGEN-MIRROR,.agf ED record (dPgF).
HOYA-NBFD15,wl_min_um,0.36501,um,,manufacturer,HOYA-AGF-NZHAGEN-MIRROR,.agf LD lower wavelength limit.
HOYA-NBFD15,wl_max_um,1.01398,um,,manufacturer,HOYA-AGF-NZHAGEN-MIRROR,.agf LD upper wavelength limit.
HOYA-NBFD3,refractive_index_nd,1.804504,,587.6,manufacturer,HOYA-AGF-NZHAGEN-MIRROR,nd from .agf NM record.
HOYA-NBFD3,abbe_number_vd,39.635995,,587.6,manufacturer,HOYA-AGF-NZHAGEN-MIRROR,Vd from .agf NM record.
HOYA-NBFD3,glass_code,805396,,,manufacturer,HOYA-AGF-NZHAGEN-MIRROR,glass code from .agf.
HOYA-NBFD3,cte,5.3,1e-6/K,,manufacturer,HOYA-AGF-NZHAGEN-MIRROR,.agf ED record (CTE -30/+70).
HOYA-NBFD3,density,4.39,g/cm3,,manufacturer,HOYA-AGF-NZHAGEN-MIRROR,.agf ED record (density).
HOYA-NBFD3,dPgF,-0.0056,,,manufacturer,HOYA-AGF-NZHAGEN-MIRROR,.agf ED record (dPgF).
HOYA-NBFD3,wl_min_um,0.36501,um,,manufacturer,HOYA-AGF-NZHAGEN-MIRROR,.agf LD lower wavelength limit.
HOYA-NBFD3,wl_max_um,1.01398,um,,manufacturer,HOYA-AGF-NZHAGEN-MIRROR,.agf LD upper wavelength limit.
HOYA-PCD4,refractive_index_nd,1.617998,,587.6,manufacturer,HOYA-AGF-NZHAGEN-MIRROR,nd from .agf NM record.
HOYA-PCD4,abbe_number_vd,63.395857,,587.6,manufacturer,HOYA-AGF-NZHAGEN-MIRROR,Vd from .agf NM record.
HOYA-PCD4,glass_code,618634,,,manufacturer,HOYA-AGF-NZHAGEN-MIRROR,glass code from .agf.
HOYA-PCD4,cte,9.2,1e-6/K,,manufacturer,HOYA-AGF-NZHAGEN-MIRROR,.agf ED record (CTE -30/+70).
HOYA-PCD4,density,3.52,g/cm3,,manufacturer,HOYA-AGF-NZHAGEN-MIRROR,.agf ED record (density).
HOYA-PCD4,dPgF,0.006,,,manufacturer,HOYA-AGF-NZHAGEN-MIRROR,.agf ED record (dPgF).
HOYA-PCD4,wl_min_um,0.36501,um,,manufacturer,HOYA-AGF-NZHAGEN-MIRROR,.agf LD lower wavelength limit.
HOYA-PCD4,wl_max_um,1.01398,um,,manufacturer,HOYA-AGF-NZHAGEN-MIRROR,.agf LD upper wavelength limit.
HOYA-PCD51,refractive_index_nd,1.593493,,587.6,manufacturer,HOYA-AGF-NZHAGEN-MIRROR,nd from .agf NM record.
HOYA-PCD51,abbe_number_vd,67.001846,,587.6,manufacturer,HOYA-AGF-NZHAGEN-MIRROR,Vd from .agf NM record.
HOYA-PCD51,glass_code,593670,,,manufacturer,HOYA-AGF-NZHAGEN-MIRROR,glass code from .agf.
HOYA-PCD51,cte,9.3,1e-6/K,,manufacturer,HOYA-AGF-NZHAGEN-MIRROR,.agf ED record (CTE -30/+70).
HOYA-PCD51,density,3.14,g/cm3,,manufacturer,HOYA-AGF-NZHAGEN-MIRROR,.agf ED record (density).
HOYA-PCD51,dPgF,0.0091,,,manufacturer,HOYA-AGF-NZHAGEN-MIRROR,.agf ED record (dPgF).
HOYA-PCD51,wl_min_um,0.36501,um,,manufacturer,HOYA-AGF-NZHAGEN-MIRROR,.agf LD lower wavelength limit.
HOYA-PCD51,wl_max_um,1.01398,um,,manufacturer,HOYA-AGF-NZHAGEN-MIRROR,.agf LD upper wavelength limit.
HOYA-TAC2,refractive_index_nd,1.740997,,587.6,manufacturer,HOYA-AGF-NZHAGEN-MIRROR,nd from .agf NM record.
HOYA-TAC2,abbe_number_vd,52.602013,,587.6,manufacturer,HOYA-AGF-NZHAGEN-MIRROR,Vd from .agf NM record.
HOYA-TAC2,glass_code,741526,,,manufacturer,HOYA-AGF-NZHAGEN-MIRROR,glass code from .agf.
HOYA-TAC2,cte,5.2,1e-6/K,,manufacturer,HOYA-AGF-NZHAGEN-MIRROR,.agf ED record (CTE -30/+70).
HOYA-TAC2,density,4.19,g/cm3,,manufacturer,HOYA-AGF-NZHAGEN-MIRROR,.agf ED record (density).
HOYA-TAC2,dPgF,-0.0091,,,manufacturer,HOYA-AGF-NZHAGEN-MIRROR,.agf ED record (dPgF).
HOYA-TAC2,wl_min_um,0.36501,um,,manufacturer,HOYA-AGF-NZHAGEN-MIRROR,.agf LD lower wavelength limit.
HOYA-TAC2,wl_max_um,1.01398,um,,manufacturer,HOYA-AGF-NZHAGEN-MIRROR,.agf LD upper wavelength limit.
HOYA-TAC4,refractive_index_nd,1.733999,,587.6,manufacturer,HOYA-AGF-NZHAGEN-MIRROR,nd from .agf NM record.
HOYA-TAC4,abbe_number_vd,51.054089,,587.6,manufacturer,HOYA-AGF-NZHAGEN-MIRROR,Vd from .agf NM record.
HOYA-TAC4,glass_code,734511,,,manufacturer,HOYA-AGF-NZHAGEN-MIRROR,glass code from .agf.
HOYA-TAC4,cte,5.2,1e-6/K,,manufacturer,HOYA-AGF-NZHAGEN-MIRROR,.agf ED record (CTE -30/+70).
HOYA-TAC4,density,4.06,g/cm3,,manufacturer,HOYA-AGF-NZHAGEN-MIRROR,.agf ED record (density).
HOYA-TAC4,dPgF,-0.0063,,,manufacturer,HOYA-AGF-NZHAGEN-MIRROR,.agf ED record (dPgF).
HOYA-TAC4,wl_min_um,0.36501,um,,manufacturer,HOYA-AGF-NZHAGEN-MIRROR,.agf LD lower wavelength limit.
HOYA-TAC4,wl_max_um,1.01398,um,,manufacturer,HOYA-AGF-NZHAGEN-MIRROR,.agf LD upper wavelength limit.
HOYA-TAC6,refractive_index_nd,1.755,,587.6,manufacturer,HOYA-AGF-NZHAGEN-MIRROR,nd from .agf NM record.
HOYA-TAC6,abbe_number_vd,52.322848,,587.6,manufacturer,HOYA-AGF-NZHAGEN-MIRROR,Vd from .agf NM record.
HOYA-TAC6,glass_code,755523,,,manufacturer,HOYA-AGF-NZHAGEN-MIRROR,glass code from .agf.
HOYA-TAC6,cte,6.0,1e-6/K,,manufacturer,HOYA-AGF-NZHAGEN-MIRROR,.agf ED record (CTE -30/+70).
HOYA-TAC6,density,4.27,g/cm3,,manufacturer,HOYA-AGF-NZHAGEN-MIRROR,.agf ED record (density).
HOYA-TAC6,dPgF,-0.0067,,,manufacturer,HOYA-AGF-NZHAGEN-MIRROR,.agf ED record (dPgF).
HOYA-TAC6,wl_min_um,0.36501,um,,manufacturer,HOYA-AGF-NZHAGEN-MIRROR,.agf LD lower wavelength limit.
HOYA-TAC6,wl_max_um,1.01398,um,,manufacturer,HOYA-AGF-NZHAGEN-MIRROR,.agf LD upper wavelength limit.
HOYA-TAC8,refractive_index_nd,1.72916,,587.6,manufacturer,HOYA-AGF-NZHAGEN-MIRROR,nd from .agf NM record.
HOYA-TAC8,abbe_number_vd,54.673513,,587.6,manufacturer,HOYA-AGF-NZHAGEN-MIRROR,Vd from .agf NM record.
HOYA-TAC8,glass_code,729547,,,manufacturer,HOYA-AGF-NZHAGEN-MIRROR,glass code from .agf.
HOYA-TAC8,cte,6.0,1e-6/K,,manufacturer,HOYA-AGF-NZHAGEN-MIRROR,.agf ED record (CTE -30/+70).
HOYA-TAC8,density,4.05,g/cm3,,manufacturer,HOYA-AGF-NZHAGEN-MIRROR,.agf ED record (density).
HOYA-TAC8,dPgF,-0.0046,,,manufacturer,HOYA-AGF-NZHAGEN-MIRROR,.agf ED record (dPgF).
HOYA-TAC8,wl_min_um,0.36501,um,,manufacturer,HOYA-AGF-NZHAGEN-MIRROR,.agf LD lower wavelength limit.
HOYA-TAC8,wl_max_um,1.01398,um,,manufacturer,HOYA-AGF-NZHAGEN-MIRROR,.agf LD upper wavelength limit.
HOYA-TAF1,refractive_index_nd,1.7725,,587.6,manufacturer,HOYA-AGF-NZHAGEN-MIRROR,nd from .agf NM record.
HOYA-TAF1,abbe_number_vd,49.624284,,587.6,manufacturer,HOYA-AGF-NZHAGEN-MIRROR,Vd from .agf NM record.
HOYA-TAF1,glass_code,773496,,,manufacturer,HOYA-AGF-NZHAGEN-MIRROR,glass code from .agf.
HOYA-TAF1,cte,5.9,1e-6/K,,manufacturer,HOYA-AGF-NZHAGEN-MIRROR,.agf ED record (CTE -30/+70).
HOYA-TAF1,density,4.28,g/cm3,,manufacturer,HOYA-AGF-NZHAGEN-MIRROR,.agf ED record (density).
HOYA-TAF1,dPgF,-0.0086,,,manufacturer,HOYA-AGF-NZHAGEN-MIRROR,.agf ED record (dPgF).
HOYA-TAF1,wl_min_um,0.36501,um,,manufacturer,HOYA-AGF-NZHAGEN-MIRROR,.agf LD lower wavelength limit.
HOYA-TAF1,wl_max_um,1.01398,um,,manufacturer,HOYA-AGF-NZHAGEN-MIRROR,.agf LD upper wavelength limit.
HOYA-TAF2,refractive_index_nd,1.794497,,587.6,manufacturer,HOYA-AGF-NZHAGEN-MIRROR,nd from .agf NM record.
HOYA-TAF2,abbe_number_vd,45.386415,,587.6,manufacturer,HOYA-AGF-NZHAGEN-MIRROR,Vd from .agf NM record.
HOYA-TAF2,glass_code,795454,,,manufacturer,HOYA-AGF-NZHAGEN-MIRROR,glass code from .agf.
HOYA-TAF2,cte,6.0,1e-6/K,,manufacturer,HOYA-AGF-NZHAGEN-MIRROR,.agf ED record (CTE -30/+70).
HOYA-TAF2,density,4.35,g/cm3,,manufacturer,HOYA-AGF-NZHAGEN-MIRROR,.agf ED record (density).
HOYA-TAF2,dPgF,-0.0093,,,manufacturer,HOYA-AGF-NZHAGEN-MIRROR,.agf ED record (dPgF).
HOYA-TAF2,wl_min_um,0.36501,um,,manufacturer,HOYA-AGF-NZHAGEN-MIRROR,.agf LD lower wavelength limit.
HOYA-TAF2,wl_max_um,1.01398,um,,manufacturer,HOYA-AGF-NZHAGEN-MIRROR,.agf LD upper wavelength limit.
HOYA-TAF3,refractive_index_nd,1.8042,,587.6,manufacturer,HOYA-AGF-NZHAGEN-MIRROR,nd from .agf NM record.
HOYA-TAF3,abbe_number_vd,46.502535,,587.6,manufacturer,HOYA-AGF-NZHAGEN-MIRROR,Vd from .agf NM record.
HOYA-TAF3,glass_code,804465,,,manufacturer,HOYA-AGF-NZHAGEN-MIRROR,glass code from .agf.
HOYA-TAF3,cte,6.3,1e-6/K,,manufacturer,HOYA-AGF-NZHAGEN-MIRROR,.agf ED record (CTE -30/+70).
HOYA-TAF3,density,4.65,g/cm3,,manufacturer,HOYA-AGF-NZHAGEN-MIRROR,.agf ED record (density).
HOYA-TAF3,dPgF,-0.0066,,,manufacturer,HOYA-AGF-NZHAGEN-MIRROR,.agf ED record (dPgF).
HOYA-TAF3,wl_min_um,0.36501,um,,manufacturer,HOYA-AGF-NZHAGEN-MIRROR,.agf LD lower wavelength limit.
HOYA-TAF3,wl_max_um,1.01398,um,,manufacturer,HOYA-AGF-NZHAGEN-MIRROR,.agf LD upper wavelength limit.
HOYA-TAF4,refractive_index_nd,1.787997,,587.6,manufacturer,HOYA-AGF-NZHAGEN-MIRROR,nd from .agf NM record.
HOYA-TAF4,abbe_number_vd,47.493785,,587.6,manufacturer,HOYA-AGF-NZHAGEN-MIRROR,Vd from .agf NM record.
HOYA-TAF4,glass_code,788475,,,manufacturer,HOYA-AGF-NZHAGEN-MIRROR,glass code from .agf.
HOYA-TAF4,cte,5.8,1e-6/K,,manufacturer,HOYA-AGF-NZHAGEN-MIRROR,.agf ED record (CTE -30/+70).
HOYA-TAF4,density,4.54,g/cm3,,manufacturer,HOYA-AGF-NZHAGEN-MIRROR,.agf ED record (density).
HOYA-TAF4,dPgF,-0.009,,,manufacturer,HOYA-AGF-NZHAGEN-MIRROR,.agf ED record (dPgF).
HOYA-TAF4,wl_min_um,0.36501,um,,manufacturer,HOYA-AGF-NZHAGEN-MIRROR,.agf LD lower wavelength limit.
HOYA-TAF4,wl_max_um,1.01398,um,,manufacturer,HOYA-AGF-NZHAGEN-MIRROR,.agf LD upper wavelength limit.
HOYA-TAF5,refractive_index_nd,1.815999,,587.6,manufacturer,HOYA-AGF-NZHAGEN-MIRROR,nd from .agf NM record.
HOYA-TAF5,abbe_number_vd,46.571899,,587.6,manufacturer,HOYA-AGF-NZHAGEN-MIRROR,Vd from .agf NM record.
HOYA-TAF5,glass_code,816466,,,manufacturer,HOYA-AGF-NZHAGEN-MIRROR,glass code from .agf.
HOYA-TAF5,cte,6.3,1e-6/K,,manufacturer,HOYA-AGF-NZHAGEN-MIRROR,.agf ED record (CTE -30/+70).
HOYA-TAF5,density,5.06,g/cm3,,manufacturer,HOYA-AGF-NZHAGEN-MIRROR,.agf ED record (density).
HOYA-TAF5,dPgF,-0.0083,,,manufacturer,HOYA-AGF-NZHAGEN-MIRROR,.agf ED record (dPgF).
HOYA-TAF5,wl_min_um,0.36501,um,,manufacturer,HOYA-AGF-NZHAGEN-MIRROR,.agf LD lower wavelength limit.
HOYA-TAF5,wl_max_um,1.01398,um,,manufacturer,HOYA-AGF-NZHAGEN-MIRROR,.agf LD upper wavelength limit.
HOYA-TAFD25,refractive_index_nd,1.903658,,587.6,manufacturer,HOYA-AGF-NZHAGEN-MIRROR,nd from .agf NM record.
HOYA-TAFD25,abbe_number_vd,31.315013,,587.6,manufacturer,HOYA-AGF-NZHAGEN-MIRROR,Vd from .agf NM record.
HOYA-TAFD25,glass_code,904313,,,manufacturer,HOYA-AGF-NZHAGEN-MIRROR,glass code from .agf.
HOYA-TAFD25,cte,7.6,1e-6/K,,manufacturer,HOYA-AGF-NZHAGEN-MIRROR,.agf ED record (CTE -30/+70).
HOYA-TAFD25,density,4.51,g/cm3,,manufacturer,HOYA-AGF-NZHAGEN-MIRROR,.agf ED record (density).
HOYA-TAFD25,dPgF,0.0028,,,manufacturer,HOYA-AGF-NZHAGEN-MIRROR,.agf ED record (dPgF).
HOYA-TAFD25,wl_min_um,0.36501,um,,manufacturer,HOYA-AGF-NZHAGEN-MIRROR,.agf LD lower wavelength limit.
HOYA-TAFD25,wl_max_um,1.01398,um,,manufacturer,HOYA-AGF-NZHAGEN-MIRROR,.agf LD upper wavelength limit.
HOYA-TAFD30,refractive_index_nd,1.883,,587.6,manufacturer,HOYA-AGF-NZHAGEN-MIRROR,nd from .agf NM record.
HOYA-TAFD30,abbe_number_vd,40.805404,,587.6,manufacturer,HOYA-AGF-NZHAGEN-MIRROR,Vd from .agf NM record.
HOYA-TAFD30,glass_code,883408,,,manufacturer,HOYA-AGF-NZHAGEN-MIRROR,glass code from .agf.
HOYA-TAFD30,cte,6.9,1e-6/K,,manufacturer,HOYA-AGF-NZHAGEN-MIRROR,.agf ED record (CTE -30/+70).
HOYA-TAFD30,density,5.42,g/cm3,,manufacturer,HOYA-AGF-NZHAGEN-MIRROR,.agf ED record (density).
HOYA-TAFD30,dPgF,-0.0094,,,manufacturer,HOYA-AGF-NZHAGEN-MIRROR,.agf ED record (dPgF).
HOYA-TAFD30,wl_min_um,0.36501,um,,manufacturer,HOYA-AGF-NZHAGEN-MIRROR,.agf LD lower wavelength limit.
HOYA-TAFD30,wl_max_um,1.01398,um,,manufacturer,HOYA-AGF-NZHAGEN-MIRROR,.agf LD upper wavelength limit.
HOYA-TAFD33,refractive_index_nd,1.881003,,587.6,manufacturer,HOYA-AGF-NZHAGEN-MIRROR,nd from .agf NM record.
HOYA-TAFD33,abbe_number_vd,40.138801,,587.6,manufacturer,HOYA-AGF-NZHAGEN-MIRROR,Vd from .agf NM record.
HOYA-TAFD33,glass_code,881401,,,manufacturer,HOYA-AGF-NZHAGEN-MIRROR,glass code from .agf.
HOYA-TAFD33,cte,6.9,1e-6/K,,manufacturer,HOYA-AGF-NZHAGEN-MIRROR,.agf ED record (CTE -30/+70).
HOYA-TAFD33,density,5.4,g/cm3,,manufacturer,HOYA-AGF-NZHAGEN-MIRROR,.agf ED record (density).
HOYA-TAFD33,dPgF,-0.0059,,,manufacturer,HOYA-AGF-NZHAGEN-MIRROR,.agf ED record (dPgF).
HOYA-TAFD33,wl_min_um,0.36501,um,,manufacturer,HOYA-AGF-NZHAGEN-MIRROR,.agf LD lower wavelength limit.
HOYA-TAFD33,wl_max_um,1.01398,um,,manufacturer,HOYA-AGF-NZHAGEN-MIRROR,.agf LD upper wavelength limit.
HOYA-TAFD35,refractive_index_nd,1.910822,,587.6,manufacturer,HOYA-AGF-NZHAGEN-MIRROR,nd from .agf NM record.
HOYA-TAFD35,abbe_number_vd,35.250008,,587.6,manufacturer,HOYA-AGF-NZHAGEN-MIRROR,Vd from .agf NM record.
HOYA-TAFD35,glass_code,911353,,,manufacturer,HOYA-AGF-NZHAGEN-MIRROR,glass code from .agf.
HOYA-TAFD35,cte,7.1,1e-6/K,,manufacturer,HOYA-AGF-NZHAGEN-MIRROR,.agf ED record (CTE -30/+70).
HOYA-TAFD35,density,4.97,g/cm3,,manufacturer,HOYA-AGF-NZHAGEN-MIRROR,.agf ED record (density).
HOYA-TAFD35,dPgF,-0.0026,,,manufacturer,HOYA-AGF-NZHAGEN-MIRROR,.agf ED record (dPgF).
HOYA-TAFD35,wl_min_um,0.36501,um,,manufacturer,HOYA-AGF-NZHAGEN-MIRROR,.agf LD lower wavelength limit.
HOYA-TAFD35,wl_max_um,1.01398,um,,manufacturer,HOYA-AGF-NZHAGEN-MIRROR,.agf LD upper wavelength limit.
HOYA-TAFD40,refractive_index_nd,2.000694,,587.6,manufacturer,HOYA-AGF-NZHAGEN-MIRROR,nd from .agf NM record.
HOYA-TAFD40,abbe_number_vd,25.45838,,587.6,manufacturer,HOYA-AGF-NZHAGEN-MIRROR,Vd from .agf NM record.
HOYA-TAFD40,cte,7.7,1e-6/K,,manufacturer,HOYA-AGF-NZHAGEN-MIRROR,.agf ED record (CTE -30/+70).
