Repository: br24563/Glass-Match

# GlassMatch
Open-source optical glass selection, comparison, and material database.
**2,959 materials · 18 source collections · 364 traceable sources** · data
version pinned by [`MANIFEST.json`](data/normalized/MANIFEST.json) ·
[how the data is validated](docs/VALIDATION.md) — search,
rank, compare, and inspect provenance for oxide glasses, crystals, IR
materials, polymers, and moldables.
> Screenshots captured from a live run (`start.bat`); regenerate with
> `python scripts/capture_screenshots.py` (needs `pip install playwright` and a
> local Microsoft Edge install).

File: data/normalized/properties.csv (part 27 of 41)
glass_id,property,value,unit,reference_wavelength_nm,data_type,source_id,notes
HOYA-TAFD40,density,4.73,g/cm3,,manufacturer,HOYA-AGF-NZHAGEN-MIRROR,.agf ED record (density).
HOYA-TAFD40,dPgF,0.0111,,,manufacturer,HOYA-AGF-NZHAGEN-MIRROR,.agf ED record (dPgF).
HOYA-TAFD40,wl_min_um,0.36501,um,,manufacturer,HOYA-AGF-NZHAGEN-MIRROR,.agf LD lower wavelength limit.
HOYA-TAFD40,wl_max_um,1.01398,um,,manufacturer,HOYA-AGF-NZHAGEN-MIRROR,.agf LD upper wavelength limit.
HOYA-TAFD55,refractive_index_nd,2.001003,,587.6,manufacturer,HOYA-AGF-NZHAGEN-MIRROR,nd from .agf NM record.
HOYA-TAFD55,abbe_number_vd,29.134715,,587.6,manufacturer,HOYA-AGF-NZHAGEN-MIRROR,Vd from .agf NM record.
HOYA-TAFD55,cte,7.5,1e-6/K,,manufacturer,HOYA-AGF-NZHAGEN-MIRROR,.agf ED record (CTE -30/+70).
HOYA-TAFD55,density,5.12,g/cm3,,manufacturer,HOYA-AGF-NZHAGEN-MIRROR,.agf ED record (density).
HOYA-TAFD55,dPgF,0.0036,,,manufacturer,HOYA-AGF-NZHAGEN-MIRROR,.agf ED record (dPgF).
HOYA-TAFD55,wl_min_um,0.36501,um,,manufacturer,HOYA-AGF-NZHAGEN-MIRROR,.agf LD lower wavelength limit.
HOYA-TAFD55,wl_max_um,1.01398,um,,manufacturer,HOYA-AGF-NZHAGEN-MIRROR,.agf LD upper wavelength limit.
HOYA-TAFD5F,refractive_index_nd,1.834805,,587.6,manufacturer,HOYA-AGF-NZHAGEN-MIRROR,nd from .agf NM record.
HOYA-TAFD5F,abbe_number_vd,42.721785,,587.6,manufacturer,HOYA-AGF-NZHAGEN-MIRROR,Vd from .agf NM record.
HOYA-TAFD5F,glass_code,835427,,,manufacturer,HOYA-AGF-NZHAGEN-MIRROR,glass code from .agf.
HOYA-TAFD5F,cte,6.4,1e-6/K,,manufacturer,HOYA-AGF-NZHAGEN-MIRROR,.agf ED record (CTE -30/+70).
HOYA-TAFD5F,density,4.72,g/cm3,,manufacturer,HOYA-AGF-NZHAGEN-MIRROR,.agf ED record (density).
HOYA-TAFD5F,dPgF,-0.0062,,,manufacturer,HOYA-AGF-NZHAGEN-MIRROR,.agf ED record (dPgF).
HOYA-TAFD5F,wl_min_um,0.36501,um,,manufacturer,HOYA-AGF-NZHAGEN-MIRROR,.agf LD lower wavelength limit.
HOYA-TAFD5F,wl_max_um,1.01398,um,,manufacturer,HOYA-AGF-NZHAGEN-MIRROR,.agf LD upper wavelength limit.
HOYA-FDS90(P),refractive_index_nd,1.846664,,587.6,manufacturer,HOYA-AGF-NZHAGEN-MIRROR,nd from .agf NM record.
HOYA-FDS90(P),abbe_number_vd,23.876716,,587.6,manufacturer,HOYA-AGF-NZHAGEN-MIRROR,Vd from .agf NM record.
HOYA-FDS90(P),glass_code,847239,,,manufacturer,HOYA-AGF-NZHAGEN-MIRROR,glass code from .agf.
HOYA-FDS90(P),cte,9.0,1e-6/K,,manufacturer,HOYA-AGF-NZHAGEN-MIRROR,.agf ED record (CTE -30/+70).
HOYA-FDS90(P),density,3.5,g/cm3,,manufacturer,HOYA-AGF-NZHAGEN-MIRROR,.agf ED record (density).
HOYA-FDS90(P),dPgF,0.0137,,,manufacturer,HOYA-AGF-NZHAGEN-MIRROR,.agf ED record (dPgF).
HOYA-FDS90(P),wl_min_um,0.36501,um,,manufacturer,HOYA-AGF-NZHAGEN-MIRROR,.agf LD lower wavelength limit.
HOYA-FDS90(P),wl_max_um,1.01398,um,,manufacturer,HOYA-AGF-NZHAGEN-MIRROR,.agf LD upper wavelength limit.
HOYA-FDS90-SG,refractive_index_nd,1.846663,,587.6,manufacturer,HOYA-AGF-NZHAGEN-MIRROR,nd from .agf NM record.
HOYA-FDS90-SG,abbe_number_vd,23.784819,,587.6,manufacturer,HOYA-AGF-NZHAGEN-MIRROR,Vd from .agf NM record.
HOYA-FDS90-SG,glass_code,847238,,,manufacturer,HOYA-AGF-NZHAGEN-MIRROR,glass code from .agf.
HOYA-FDS90-SG,cte,9.0,1e-6/K,,manufacturer,HOYA-AGF-NZHAGEN-MIRROR,.agf ED record (CTE -30/+70).
HOYA-FDS90-SG,density,3.5,g/cm3,,manufacturer,HOYA-AGF-NZHAGEN-MIRROR,.agf ED record (density).
HOYA-FDS90-SG,dPgF,0.0137,,,manufacturer,HOYA-AGF-NZHAGEN-MIRROR,.agf ED record (dPgF).
HOYA-FDS90-SG,wl_min_um,0.36501,um,,manufacturer,HOYA-AGF-NZHAGEN-MIRROR,.agf LD lower wavelength limit.
HOYA-FDS90-SG,wl_max_um,1.01398,um,,manufacturer,HOYA-AGF-NZHAGEN-MIRROR,.agf LD upper wavelength limit.
HOYA-ADC1,refractive_index_nd,1.62,,587.6,manufacturer,HOYA-AGF-NZHAGEN-MIRROR,nd from .agf NM record.
HOYA-ADC1,abbe_number_vd,62.192825,,587.6,manufacturer,HOYA-AGF-NZHAGEN-MIRROR,Vd from .agf NM record.
HOYA-ADC1,glass_code,620622,,,manufacturer,HOYA-AGF-NZHAGEN-MIRROR,glass code from .agf.
HOYA-ADC1,dPgF,0.0088,,,manufacturer,HOYA-AGF-NZHAGEN-MIRROR,.agf ED record (dPgF).
HOYA-ADC1,wl_min_um,0.25,um,,manufacturer,HOYA-AGF-NZHAGEN-MIRROR,.agf LD lower wavelength limit.
HOYA-ADC1,wl_max_um,1.55,um,,manufacturer,HOYA-AGF-NZHAGEN-MIRROR,.agf LD upper wavelength limit.
HOYA-ADC2,refractive_index_nd,1.596998,,587.6,manufacturer,HOYA-AGF-NZHAGEN-MIRROR,nd from .agf NM record.
HOYA-ADC2,abbe_number_vd,55.291198,,587.6,manufacturer,HOYA-AGF-NZHAGEN-MIRROR,Vd from .agf NM record.
HOYA-ADC2,glass_code,597553,,,manufacturer,HOYA-AGF-NZHAGEN-MIRROR,glass code from .agf.
HOYA-ADC2,dPgF,0.0,,,manufacturer,HOYA-AGF-NZHAGEN-MIRROR,.agf ED record (dPgF).
HOYA-ADC2,wl_min_um,0.334,um,,manufacturer,HOYA-AGF-NZHAGEN-MIRROR,.agf LD lower wavelength limit.
HOYA-ADC2,wl_max_um,2.325,um,,manufacturer,HOYA-AGF-NZHAGEN-MIRROR,.agf LD upper wavelength limit.
HOYA-ADF1,refractive_index_nd,1.564997,,587.6,manufacturer,HOYA-AGF-NZHAGEN-MIRROR,nd from .agf NM record.
HOYA-ADF1,abbe_number_vd,52.958253,,587.6,manufacturer,HOYA-AGF-NZHAGEN-MIRROR,Vd from .agf NM record.
HOYA-ADF1,glass_code,565530,,,manufacturer,HOYA-AGF-NZHAGEN-MIRROR,glass code from .agf.
HOYA-ADF1,dPgF,0.0,,,manufacturer,HOYA-AGF-NZHAGEN-MIRROR,.agf ED record (dPgF).
HOYA-ADF1,wl_min_um,0.334,um,,manufacturer,HOYA-AGF-NZHAGEN-MIRROR,.agf LD lower wavelength limit.
HOYA-ADF1,wl_max_um,2.325,um,,manufacturer,HOYA-AGF-NZHAGEN-MIRROR,.agf LD upper wavelength limit.
HOYA-ADF4,refractive_index_nd,1.612498,,587.6,manufacturer,HOYA-AGF-NZHAGEN-MIRROR,nd from .agf NM record.
HOYA-ADF4,abbe_number_vd,44.873885,,587.6,manufacturer,HOYA-AGF-NZHAGEN-MIRROR,Vd from .agf NM record.
HOYA-ADF4,glass_code,613449,,,manufacturer,HOYA-AGF-NZHAGEN-MIRROR,glass code from .agf.
HOYA-ADF4,dPgF,0.0,,,manufacturer,HOYA-AGF-NZHAGEN-MIRROR,.agf ED record (dPgF).
HOYA-ADF4,wl_min_um,0.334,um,,manufacturer,HOYA-AGF-NZHAGEN-MIRROR,.agf LD lower wavelength limit.
HOYA-ADF4,wl_max_um,2.325,um,,manufacturer,HOYA-AGF-NZHAGEN-MIRROR,.agf LD upper wavelength limit.
HOYA-ADF8,refractive_index_nd,1.686498,,587.6,manufacturer,HOYA-AGF-NZHAGEN-MIRROR,nd from .agf NM record.
HOYA-ADF8,abbe_number_vd,42.863902,,587.6,manufacturer,HOYA-AGF-NZHAGEN-MIRROR,Vd from .agf NM record.
HOYA-ADF8,glass_code,687429,,,manufacturer,HOYA-AGF-NZHAGEN-MIRROR,glass code from .agf.
HOYA-ADF8,dPgF,0.0,,,manufacturer,HOYA-AGF-NZHAGEN-MIRROR,.agf ED record (dPgF).
HOYA-ADF8,wl_min_um,0.334,um,,manufacturer,HOYA-AGF-NZHAGEN-MIRROR,.agf LD lower wavelength limit.
HOYA-ADF8,wl_max_um,2.325,um,,manufacturer,HOYA-AGF-NZHAGEN-MIRROR,.agf LD upper wavelength limit.
HOYA-ADF10,refractive_index_nd,1.613102,,587.6,manufacturer,HOYA-AGF-NZHAGEN-MIRROR,nd from .agf NM record.
HOYA-ADF10,abbe_number_vd,44.361138,,587.6,manufacturer,HOYA-AGF-NZHAGEN-MIRROR,Vd from .agf NM record.
HOYA-ADF10,glass_code,613444,,,manufacturer,HOYA-AGF-NZHAGEN-MIRROR,glass code from .agf.
HOYA-ADF10,dPgF,-0.01,,,manufacturer,HOYA-AGF-NZHAGEN-MIRROR,.agf ED record (dPgF).
HOYA-ADF10,wl_min_um,0.25,um,,manufacturer,HOYA-AGF-NZHAGEN-MIRROR,.agf LD lower wavelength limit.
HOYA-ADF10,wl_max_um,1.55,um,,manufacturer,HOYA-AGF-NZHAGEN-MIRROR,.agf LD upper wavelength limit.
HOYA-ADF40,refractive_index_nd,1.6134,,587.6,manufacturer,HOYA-AGF-NZHAGEN-MIRROR,nd from .agf NM record.
HOYA-ADF40,abbe_number_vd,44.290061,,587.6,manufacturer,HOYA-AGF-NZHAGEN-MIRROR,Vd from .agf NM record.
HOYA-ADF40,glass_code,613443,,,manufacturer,HOYA-AGF-NZHAGEN-MIRROR,glass code from .agf.
HOYA-ADF40,dPgF,0.0,,,manufacturer,HOYA-AGF-NZHAGEN-MIRROR,.agf ED record (dPgF).
HOYA-ADF40,wl_min_um,0.334,um,,manufacturer,HOYA-AGF-NZHAGEN-MIRROR,.agf LD lower wavelength limit.
HOYA-ADF40,wl_max_um,2.325,um,,manufacturer,HOYA-AGF-NZHAGEN-MIRROR,.agf LD upper wavelength limit.
HOYA-ADF50,refractive_index_nd,1.654118,,587.6,manufacturer,HOYA-AGF-NZHAGEN-MIRROR,nd from .agf NM record.
HOYA-ADF50,abbe_number_vd,39.624202,,587.6,manufacturer,HOYA-AGF-NZHAGEN-MIRROR,Vd from .agf NM record.
HOYA-ADF50,glass_code,654396,,,manufacturer,HOYA-AGF-NZHAGEN-MIRROR,glass code from .agf.
HOYA-ADF50,dPgF,-0.0071,,,manufacturer,HOYA-AGF-NZHAGEN-MIRROR,.agf ED record (dPgF).
HOYA-ADF50,wl_min_um,0.25,um,,manufacturer,HOYA-AGF-NZHAGEN-MIRROR,.agf LD lower wavelength limit.
HOYA-ADF50,wl_max_um,1.55,um,,manufacturer,HOYA-AGF-NZHAGEN-MIRROR,.agf LD upper wavelength limit.
HOYA-ADF355,refractive_index_nd,1.6445,,587.6,manufacturer,HOYA-AGF-NZHAGEN-MIRROR,nd from .agf NM record.
HOYA-ADF355,abbe_number_vd,40.762285,,587.6,manufacturer,HOYA-AGF-NZHAGEN-MIRROR,Vd from .agf NM record.
HOYA-ADF355,glass_code,645408,,,manufacturer,HOYA-AGF-NZHAGEN-MIRROR,glass code from .agf.
HOYA-ADF355,dPgF,0.0,,,manufacturer,HOYA-AGF-NZHAGEN-MIRROR,.agf ED record (dPgF).
HOYA-ADF355,wl_min_um,0.334,um,,manufacturer,HOYA-AGF-NZHAGEN-MIRROR,.agf LD lower wavelength limit.
HOYA-ADF355,wl_max_um,2.325,um,,manufacturer,HOYA-AGF-NZHAGEN-MIRROR,.agf LD upper wavelength limit.
HOYA-ADF405,refractive_index_nd,1.6765,,587.6,manufacturer,HOYA-AGF-NZHAGEN-MIRROR,nd from .agf NM record.
HOYA-ADF405,abbe_number_vd,37.477902,,587.6,manufacturer,HOYA-AGF-NZHAGEN-MIRROR,Vd from .agf NM record.
HOYA-ADF405,glass_code,677375,,,manufacturer,HOYA-AGF-NZHAGEN-MIRROR,glass code from .agf.
HOYA-ADF405,dPgF,0.0,,,manufacturer,HOYA-AGF-NZHAGEN-MIRROR,.agf ED record (dPgF).
HOYA-ADF405,wl_min_um,0.334,um,,manufacturer,HOYA-AGF-NZHAGEN-MIRROR,.agf LD lower wavelength limit.
HOYA-ADF405,wl_max_um,2.325,um,,manufacturer,HOYA-AGF-NZHAGEN-MIRROR,.agf LD upper wavelength limit.
HOYA-ADF455,refractive_index_nd,1.71852,,587.6,manufacturer,HOYA-AGF-NZHAGEN-MIRROR,nd from .agf NM record.
HOYA-ADF455,abbe_number_vd,33.456548,,587.6,manufacturer,HOYA-AGF-NZHAGEN-MIRROR,Vd from .agf NM record.
HOYA-ADF455,glass_code,719335,,,manufacturer,HOYA-AGF-NZHAGEN-MIRROR,glass code from .agf.
HOYA-ADF455,dPgF,0.0,,,manufacturer,HOYA-AGF-NZHAGEN-MIRROR,.agf ED record (dPgF).
HOYA-ADF455,wl_min_um,0.334,um,,manufacturer,HOYA-AGF-NZHAGEN-MIRROR,.agf LD lower wavelength limit.
HOYA-ADF455,wl_max_um,2.325,um,,manufacturer,HOYA-AGF-NZHAGEN-MIRROR,.agf LD upper wavelength limit.
HOYA-ADF505,refractive_index_nd,1.739996,,587.6,manufacturer,HOYA-AGF-NZHAGEN-MIRROR,nd from .agf NM record.
HOYA-ADF505,abbe_number_vd,31.655919,,587.6,manufacturer,HOYA-AGF-NZHAGEN-MIRROR,Vd from .agf NM record.
HOYA-ADF505,glass_code,740317,,,manufacturer,HOYA-AGF-NZHAGEN-MIRROR,glass code from .agf.
HOYA-ADF505,dPgF,0.0,,,manufacturer,HOYA-AGF-NZHAGEN-MIRROR,.agf ED record (dPgF).
HOYA-ADF505,wl_min_um,0.334,um,,manufacturer,HOYA-AGF-NZHAGEN-MIRROR,.agf LD lower wavelength limit.
HOYA-ADF505,wl_max_um,2.325,um,,manufacturer,HOYA-AGF-NZHAGEN-MIRROR,.agf LD upper wavelength limit.
HOYA-ATC1,refractive_index_nd,1.62,,587.6,manufacturer,HOYA-AGF-NZHAGEN-MIRROR,nd from .agf NM record.
HOYA-ATC1,abbe_number_vd,62.19284,,587.6,manufacturer,HOYA-AGF-NZHAGEN-MIRROR,Vd from .agf NM record.
HOYA-ATC1,glass_code,620622,,,manufacturer,HOYA-AGF-NZHAGEN-MIRROR,glass code from .agf.
HOYA-ATC1,dPgF,0.0,,,manufacturer,HOYA-AGF-NZHAGEN-MIRROR,.agf ED record (dPgF).
HOYA-ATC1,wl_min_um,0.334,um,,manufacturer,HOYA-AGF-NZHAGEN-MIRROR,.agf LD lower wavelength limit.
HOYA-ATC1,wl_max_um,2.325,um,,manufacturer,HOYA-AGF-NZHAGEN-MIRROR,.agf LD upper wavelength limit.
HOYA-ATF2,refractive_index_nd,1.65052,,587.6,manufacturer,HOYA-AGF-NZHAGEN-MIRROR,nd from .agf NM record.
HOYA-ATF2,abbe_number_vd,38.036939,,587.6,manufacturer,HOYA-AGF-NZHAGEN-MIRROR,Vd from .agf NM record.
HOYA-ATF2,glass_code,651380,,,manufacturer,HOYA-AGF-NZHAGEN-MIRROR,glass code from .agf.
HOYA-ATF2,dPgF,0.0,,,manufacturer,HOYA-AGF-NZHAGEN-MIRROR,.agf ED record (dPgF).
HOYA-ATF2,wl_min_um,0.334,um,,manufacturer,HOYA-AGF-NZHAGEN-MIRROR,.agf LD lower wavelength limit.
HOYA-ATF2,wl_max_um,2.325,um,,manufacturer,HOYA-AGF-NZHAGEN-MIRROR,.agf LD upper wavelength limit.
HOYA-ATF4,refractive_index_nd,1.653757,,587.6,manufacturer,HOYA-AGF-NZHAGEN-MIRROR,nd from .agf NM record.
HOYA-ATF4,abbe_number_vd,44.723072,,587.6,manufacturer,HOYA-AGF-NZHAGEN-MIRROR,Vd from .agf NM record.
HOYA-ATF4,glass_code,654447,,,manufacturer,HOYA-AGF-NZHAGEN-MIRROR,glass code from .agf.
HOYA-ATF4,dPgF,0.0,,,manufacturer,HOYA-AGF-NZHAGEN-MIRROR,.agf ED record (dPgF).
HOYA-ATF4,wl_min_um,0.334,um,,manufacturer,HOYA-AGF-NZHAGEN-MIRROR,.agf LD lower wavelength limit.
HOYA-ATF4,wl_max_um,2.325,um,,manufacturer,HOYA-AGF-NZHAGEN-MIRROR,.agf LD upper wavelength limit.
HOYA-BAC1,refractive_index_nd,1.572497,,587.6,manufacturer,HOYA-AGF-NZHAGEN-MIRROR,nd from .agf NM record.
HOYA-BAC1,abbe_number_vd,57.488684,,587.6,manufacturer,HOYA-AGF-NZHAGEN-MIRROR,Vd from .agf NM record.
HOYA-BAC1,glass_code,573575,,,manufacturer,HOYA-AGF-NZHAGEN-MIRROR,glass code from .agf.
HOYA-BAC1,dPgF,0.0,,,manufacturer,HOYA-AGF-NZHAGEN-MIRROR,.agf ED record (dPgF).
HOYA-BAC1,wl_min_um,0.334,um,,manufacturer,HOYA-AGF-NZHAGEN-MIRROR,.agf LD lower wavelength limit.
HOYA-BAC1,wl_max_um,2.325,um,,manufacturer,HOYA-AGF-NZHAGEN-MIRROR,.agf LD upper wavelength limit.
HOYA-BAC2,refractive_index_nd,1.539961,,587.6,manufacturer,HOYA-AGF-NZHAGEN-MIRROR,nd from .agf NM record.
HOYA-BAC2,abbe_number_vd,59.721586,,587.6,manufacturer,HOYA-AGF-NZHAGEN-MIRROR,Vd from .agf NM record.
HOYA-BAC2,glass_code,540597,,,manufacturer,HOYA-AGF-NZHAGEN-MIRROR,glass code from .agf.
HOYA-BAC2,dPgF,0.0,,,manufacturer,HOYA-AGF-NZHAGEN-MIRROR,.agf ED record (dPgF).
HOYA-BAC2,wl_min_um,0.334,um,,manufacturer,HOYA-AGF-NZHAGEN-MIRROR,.agf LD lower wavelength limit.
HOYA-BAC2,wl_max_um,2.325,um,,manufacturer,HOYA-AGF-NZHAGEN-MIRROR,.agf LD upper wavelength limit.
HOYA-BAC5,refractive_index_nd,1.556708,,587.6,manufacturer,HOYA-AGF-NZHAGEN-MIRROR,nd from .agf NM record.
HOYA-BAC5,abbe_number_vd,58.562365,,587.6,manufacturer,HOYA-AGF-NZHAGEN-MIRROR,Vd from .agf NM record.
HOYA-BAC5,glass_code,557586,,,manufacturer,HOYA-AGF-NZHAGEN-MIRROR,glass code from .agf.
HOYA-BAC5,dPgF,0.0,,,manufacturer,HOYA-AGF-NZHAGEN-MIRROR,.agf ED record (dPgF).
HOYA-BAC5,wl_min_um,0.334,um,,manufacturer,HOYA-AGF-NZHAGEN-MIRROR,.agf LD lower wavelength limit.
HOYA-BAC5,wl_max_um,2.325,um,,manufacturer,HOYA-AGF-NZHAGEN-MIRROR,.agf LD upper wavelength limit.
HOYA-BAC6,refractive_index_nd,1.574441,,587.6,manufacturer,HOYA-AGF-NZHAGEN-MIRROR,nd from .agf NM record.
HOYA-BAC6,abbe_number_vd,56.357089,,587.6,manufacturer,HOYA-AGF-NZHAGEN-MIRROR,Vd from .agf NM record.
HOYA-BAC6,glass_code,574564,,,manufacturer,HOYA-AGF-NZHAGEN-MIRROR,glass code from .agf.
HOYA-BAC6,dPgF,0.0,,,manufacturer,HOYA-AGF-NZHAGEN-MIRROR,.agf ED record (dPgF).
HOYA-BAC6,wl_min_um,0.334,um,,manufacturer,HOYA-AGF-NZHAGEN-MIRROR,.agf LD lower wavelength limit.
HOYA-BAC6,wl_max_um,2.325,um,,manufacturer,HOYA-AGF-NZHAGEN-MIRROR,.agf LD upper wavelength limit.
HOYA-BACD1,refractive_index_nd,1.610248,,587.6,manufacturer,HOYA-AGF-NZHAGEN-MIRROR,nd from .agf NM record.
HOYA-BACD1,abbe_number_vd,56.650958,,587.6,manufacturer,HOYA-AGF-NZHAGEN-MIRROR,Vd from .agf NM record.
HOYA-BACD1,glass_code,610567,,,manufacturer,HOYA-AGF-NZHAGEN-MIRROR,glass code from .agf.
HOYA-BACD1,dPgF,0.0,,,manufacturer,HOYA-AGF-NZHAGEN-MIRROR,.agf ED record (dPgF).
HOYA-BACD1,wl_min_um,0.334,um,,manufacturer,HOYA-AGF-NZHAGEN-MIRROR,.agf LD lower wavelength limit.
HOYA-BACD1,wl_max_um,2.325,um,,manufacturer,HOYA-AGF-NZHAGEN-MIRROR,.agf LD upper wavelength limit.
HOYA-BACD3,refractive_index_nd,1.608812,,587.6,manufacturer,HOYA-AGF-NZHAGEN-MIRROR,nd from .agf NM record.
HOYA-BACD3,abbe_number_vd,58.863994,,587.6,manufacturer,HOYA-AGF-NZHAGEN-MIRROR,Vd from .agf NM record.
HOYA-BACD3,glass_code,609589,,,manufacturer,HOYA-AGF-NZHAGEN-MIRROR,glass code from .agf.
HOYA-BACD3,dPgF,0.0,,,manufacturer,HOYA-AGF-NZHAGEN-MIRROR,.agf ED record (dPgF).
HOYA-BACD3,wl_min_um,0.334,um,,manufacturer,HOYA-AGF-NZHAGEN-MIRROR,.agf LD lower wavelength limit.
HOYA-BACD3,wl_max_um,2.325,um,,manufacturer,HOYA-AGF-NZHAGEN-MIRROR,.agf LD upper wavelength limit.
HOYA-BACD6,refractive_index_nd,1.613753,,587.6,manufacturer,HOYA-AGF-NZHAGEN-MIRROR,nd from .agf NM record.
HOYA-BACD6,abbe_number_vd,56.377856,,587.6,manufacturer,HOYA-AGF-NZHAGEN-MIRROR,Vd from .agf NM record.
HOYA-BACD6,glass_code,614564,,,manufacturer,HOYA-AGF-NZHAGEN-MIRROR,glass code from .agf.
HOYA-BACD6,dPgF,0.0,,,manufacturer,HOYA-AGF-NZHAGEN-MIRROR,.agf ED record (dPgF).
HOYA-BACD6,wl_min_um,0.334,um,,manufacturer,HOYA-AGF-NZHAGEN-MIRROR,.agf LD lower wavelength limit.
HOYA-BACD6,wl_max_um,2.325,um,,manufacturer,HOYA-AGF-NZHAGEN-MIRROR,.agf LD upper wavelength limit.
HOYA-BACD7,refractive_index_nd,1.607292,,587.6,manufacturer,HOYA-AGF-NZHAGEN-MIRROR,nd from .agf NM record.
HOYA-BACD7,abbe_number_vd,59.474776,,587.6,manufacturer,HOYA-AGF-NZHAGEN-MIRROR,Vd from .agf NM record.
HOYA-BACD7,glass_code,607595,,,manufacturer,HOYA-AGF-NZHAGEN-MIRROR,glass code from .agf.
HOYA-BACD7,dPgF,0.0,,,manufacturer,HOYA-AGF-NZHAGEN-MIRROR,.agf ED record (dPgF).
HOYA-BACD7,wl_min_um,0.334,um,,manufacturer,HOYA-AGF-NZHAGEN-MIRROR,.agf LD lower wavelength limit.
HOYA-BACD7,wl_max_um,2.325,um,,manufacturer,HOYA-AGF-NZHAGEN-MIRROR,.agf LD upper wavelength limit.
HOYA-BACD8,refractive_index_nd,1.611168,,587.6,manufacturer,HOYA-AGF-NZHAGEN-MIRROR,nd from .agf NM record.
HOYA-BACD8,abbe_number_vd,55.774369,,587.6,manufacturer,HOYA-AGF-NZHAGEN-MIRROR,Vd from .agf NM record.
HOYA-BACD8,glass_code,611558,,,manufacturer,HOYA-AGF-NZHAGEN-MIRROR,glass code from .agf.
HOYA-BACD8,dPgF,0.0,,,manufacturer,HOYA-AGF-NZHAGEN-MIRROR,.agf ED record (dPgF).
HOYA-BACD8,wl_min_um,0.334,um,,manufacturer,HOYA-AGF-NZHAGEN-MIRROR,.agf LD lower wavelength limit.
HOYA-BACD8,wl_max_um,2.325,um,,manufacturer,HOYA-AGF-NZHAGEN-MIRROR,.agf LD upper wavelength limit.
HOYA-BACD9,refractive_index_nd,1.614047,,587.6,manufacturer,HOYA-AGF-NZHAGEN-MIRROR,nd from .agf NM record.
HOYA-BACD9,abbe_number_vd,55.118097,,587.6,manufacturer,HOYA-AGF-NZHAGEN-MIRROR,Vd from .agf NM record.
HOYA-BACD9,glass_code,614551,,,manufacturer,HOYA-AGF-NZHAGEN-MIRROR,glass code from .agf.
HOYA-BACD9,dPgF,0.0,,,manufacturer,HOYA-AGF-NZHAGEN-MIRROR,.agf ED record (dPgF).
HOYA-BACD9,wl_min_um,0.334,um,,manufacturer,HOYA-AGF-NZHAGEN-MIRROR,.agf LD lower wavelength limit.
HOYA-BACD9,wl_max_um,2.325,um,,manufacturer,HOYA-AGF-NZHAGEN-MIRROR,.agf LD upper wavelength limit.
HOYA-BACD10,refractive_index_nd,1.622799,,587.6,manufacturer,HOYA-AGF-NZHAGEN-MIRROR,nd from .agf NM record.
HOYA-BACD10,abbe_number_vd,56.906336,,587.6,manufacturer,HOYA-AGF-NZHAGEN-MIRROR,Vd from .agf NM record.
HOYA-BACD10,glass_code,623569,,,manufacturer,HOYA-AGF-NZHAGEN-MIRROR,glass code from .agf.
HOYA-BACD10,dPgF,0.0008,,,manufacturer,HOYA-AGF-NZHAGEN-MIRROR,.agf ED record (dPgF).
HOYA-BACD10,wl_min_um,0.25,um,,manufacturer,HOYA-AGF-NZHAGEN-MIRROR,.agf LD lower wavelength limit.
HOYA-BACD10,wl_max_um,1.55,um,,manufacturer,HOYA-AGF-NZHAGEN-MIRROR,.agf LD upper wavelength limit.
HOYA-BACD12,refractive_index_nd,1.583129,,587.6,manufacturer,HOYA-AGF-NZHAGEN-MIRROR,nd from .agf NM record.
HOYA-BACD12,abbe_number_vd,59.459639,,587.6,manufacturer,HOYA-AGF-NZHAGEN-MIRROR,Vd from .agf NM record.
HOYA-BACD12,glass_code,583595,,,manufacturer,HOYA-AGF-NZHAGEN-MIRROR,glass code from .agf.
HOYA-BACD12,dPgF,-0.0002,,,manufacturer,HOYA-AGF-NZHAGEN-MIRROR,.agf ED record (dPgF).
HOYA-BACD12,wl_min_um,0.25,um,,manufacturer,HOYA-AGF-NZHAGEN-MIRROR,.agf LD lower wavelength limit.
HOYA-BACD12,wl_max_um,1.55,um,,manufacturer,HOYA-AGF-NZHAGEN-MIRROR,.agf LD upper wavelength limit.
HOYA-BACD13,refractive_index_nd,1.59181,,587.6,manufacturer,HOYA-AGF-NZHAGEN-MIRROR,nd from .agf NM record.
HOYA-BACD13,abbe_number_vd,58.308789,,587.6,manufacturer,HOYA-AGF-NZHAGEN-MIRROR,Vd from .agf NM record.
HOYA-BACD13,glass_code,592583,,,manufacturer,HOYA-AGF-NZHAGEN-MIRROR,glass code from .agf.
HOYA-BACD13,dPgF,0.0,,,manufacturer,HOYA-AGF-NZHAGEN-MIRROR,.agf ED record (dPgF).
HOYA-BACD13,wl_min_um,0.334,um,,manufacturer,HOYA-AGF-NZHAGEN-MIRROR,.agf LD lower wavelength limit.
HOYA-BACD13,wl_max_um,2.325,um,,manufacturer,HOYA-AGF-NZHAGEN-MIRROR,.agf LD upper wavelength limit.
HOYA-BACD50,refractive_index_nd,1.607,,587.6,manufacturer,HOYA-AGF-NZHAGEN-MIRROR,nd from .agf NM record.
HOYA-BACD50,abbe_number_vd,54.982971,,587.6,manufacturer,HOYA-AGF-NZHAGEN-MIRROR,Vd from .agf NM record.
HOYA-BACD50,glass_code,607550,,,manufacturer,HOYA-AGF-NZHAGEN-MIRROR,glass code from .agf.
HOYA-BACD50,dPgF,0.0,,,manufacturer,HOYA-AGF-NZHAGEN-MIRROR,.agf ED record (dPgF).
HOYA-BACD50,wl_min_um,0.334,um,,manufacturer,HOYA-AGF-NZHAGEN-MIRROR,.agf LD lower wavelength limit.
HOYA-BACD50,wl_max_um,2.325,um,,manufacturer,HOYA-AGF-NZHAGEN-MIRROR,.agf LD upper wavelength limit.
HOYA-BACED1,refractive_index_nd,1.617203,,587.6,manufacturer,HOYA-AGF-NZHAGEN-MIRROR,nd from .agf NM record.
HOYA-BACED1,abbe_number_vd,53.945664,,587.6,manufacturer,HOYA-AGF-NZHAGEN-MIRROR,Vd from .agf NM record.
HOYA-BACED1,glass_code,617539,,,manufacturer,HOYA-AGF-NZHAGEN-MIRROR,glass code from .agf.
HOYA-BACED1,dPgF,0.0,,,manufacturer,HOYA-AGF-NZHAGEN-MIRROR,.agf ED record (dPgF).
HOYA-BACED1,wl_min_um,0.334,um,,manufacturer,HOYA-AGF-NZHAGEN-MIRROR,.agf LD lower wavelength limit.
HOYA-BACED1,wl_max_um,2.325,um,,manufacturer,HOYA-AGF-NZHAGEN-MIRROR,.agf LD upper wavelength limit.
HOYA-BACED2,refractive_index_nd,1.6223,,587.6,manufacturer,HOYA-AGF-NZHAGEN-MIRROR,nd from .agf NM record.
HOYA-BACED2,abbe_number_vd,53.11226,,587.6,manufacturer,HOYA-AGF-NZHAGEN-MIRROR,Vd from .agf NM record.
HOYA-BACED2,glass_code,622531,,,manufacturer,HOYA-AGF-NZHAGEN-MIRROR,glass code from .agf.
HOYA-BACED2,dPgF,0.0,,,manufacturer,HOYA-AGF-NZHAGEN-MIRROR,.agf ED record (dPgF).
HOYA-BACED2,wl_min_um,0.334,um,,manufacturer,HOYA-AGF-NZHAGEN-MIRROR,.agf LD lower wavelength limit.
HOYA-BACED2,wl_max_um,2.325,um,,manufacturer,HOYA-AGF-NZHAGEN-MIRROR,.agf LD upper wavelength limit.
HOYA-BACED3,refractive_index_nd,1.614838,,587.6,manufacturer,HOYA-AGF-NZHAGEN-MIRROR,nd from .agf NM record.
HOYA-BACED3,abbe_number_vd,51.1513,,587.6,manufacturer,HOYA-AGF-NZHAGEN-MIRROR,Vd from .agf NM record.
HOYA-BACED3,glass_code,615512,,,manufacturer,HOYA-AGF-NZHAGEN-MIRROR,glass code from .agf.
HOYA-BACED3,dPgF,0.0,,,manufacturer,HOYA-AGF-NZHAGEN-MIRROR,.agf ED record (dPgF).
HOYA-BACED3,wl_min_um,0.334,um,,manufacturer,HOYA-AGF-NZHAGEN-MIRROR,.agf LD lower wavelength limit.
HOYA-BACED3,wl_max_um,2.325,um,,manufacturer,HOYA-AGF-NZHAGEN-MIRROR,.agf LD upper wavelength limit.
HOYA-BACED4,refractive_index_nd,1.617652,,587.6,manufacturer,HOYA-AGF-NZHAGEN-MIRROR,nd from .agf NM record.
HOYA-BACED4,abbe_number_vd,55.15751,,587.6,manufacturer,HOYA-AGF-NZHAGEN-MIRROR,Vd from .agf NM record.
HOYA-BACED4,glass_code,618552,,,manufacturer,HOYA-AGF-NZHAGEN-MIRROR,glass code from .agf.
HOYA-BACED4,dPgF,0.0,,,manufacturer,HOYA-AGF-NZHAGEN-MIRROR,.agf ED record (dPgF).
HOYA-BACED4,wl_min_um,0.334,um,,manufacturer,HOYA-AGF-NZHAGEN-MIRROR,.agf LD lower wavelength limit.
HOYA-BACED4,wl_max_um,2.325,um,,manufacturer,HOYA-AGF-NZHAGEN-MIRROR,.agf LD upper wavelength limit.
HOYA-BACED9,refractive_index_nd,1.620119,,587.6,manufacturer,HOYA-AGF-NZHAGEN-MIRROR,nd from .agf NM record.
HOYA-BACED9,abbe_number_vd,49.823001,,587.6,manufacturer,HOYA-AGF-NZHAGEN-MIRROR,Vd from .agf NM record.
HOYA-BACED9,glass_code,620498,,,manufacturer,HOYA-AGF-NZHAGEN-MIRROR,glass code from .agf.
HOYA-BACED9,dPgF,0.0,,,manufacturer,HOYA-AGF-NZHAGEN-MIRROR,.agf ED record (dPgF).
HOYA-BACED9,wl_min_um,0.334,um,,manufacturer,HOYA-AGF-NZHAGEN-MIRROR,.agf LD lower wavelength limit.
HOYA-BACED9,wl_max_um,2.325,um,,manufacturer,HOYA-AGF-NZHAGEN-MIRROR,.agf LD upper wavelength limit.
HOYA-BACED20,refractive_index_nd,1.648498,,587.6,manufacturer,HOYA-AGF-NZHAGEN-MIRROR,nd from .agf NM record.
HOYA-BACED20,abbe_number_vd,53.03151,,587.6,manufacturer,HOYA-AGF-NZHAGEN-MIRROR,Vd from .agf NM record.
HOYA-BACED20,glass_code,649530,,,manufacturer,HOYA-AGF-NZHAGEN-MIRROR,glass code from .agf.
HOYA-BACED20,dPgF,0.0012,,,manufacturer,HOYA-AGF-NZHAGEN-MIRROR,.agf ED record (dPgF).
HOYA-BACED20,wl_min_um,0.25,um,,manufacturer,HOYA-AGF-NZHAGEN-MIRROR,.agf LD lower wavelength limit.
HOYA-BACED20,wl_max_um,1.55,um,,manufacturer,HOYA-AGF-NZHAGEN-MIRROR,.agf LD upper wavelength limit.
HOYA-BACL1,refractive_index_nd,1.526417,,587.6,manufacturer,HOYA-AGF-NZHAGEN-MIRROR,nd from .agf NM record.
HOYA-BACL1,abbe_number_vd,60.113677,,587.6,manufacturer,HOYA-AGF-NZHAGEN-MIRROR,Vd from .agf NM record.
HOYA-BACL1,glass_code,526601,,,manufacturer,HOYA-AGF-NZHAGEN-MIRROR,glass code from .agf.
HOYA-BACL1,dPgF,0.0,,,manufacturer,HOYA-AGF-NZHAGEN-MIRROR,.agf ED record (dPgF).
HOYA-BACL1,wl_min_um,0.334,um,,manufacturer,HOYA-AGF-NZHAGEN-MIRROR,.agf LD lower wavelength limit.
HOYA-BACL1,wl_max_um,2.325,um,,manufacturer,HOYA-AGF-NZHAGEN-MIRROR,.agf LD upper wavelength limit.
HOYA-BACL3,refractive_index_nd,1.518351,,587.6,manufacturer,HOYA-AGF-NZHAGEN-MIRROR,nd from .agf NM record.
HOYA-BACL3,abbe_number_vd,60.396486,,587.6,manufacturer,HOYA-AGF-NZHAGEN-MIRROR,Vd from .agf NM record.
HOYA-BACL3,glass_code,518604,,,manufacturer,HOYA-AGF-NZHAGEN-MIRROR,glass code from .agf.
HOYA-BACL3,dPgF,0.0,,,manufacturer,HOYA-AGF-NZHAGEN-MIRROR,.agf ED record (dPgF).
HOYA-BACL3,wl_min_um,0.334,um,,manufacturer,HOYA-AGF-NZHAGEN-MIRROR,.agf LD lower wavelength limit.
HOYA-BACL3,wl_max_um,2.325,um,,manufacturer,HOYA-AGF-NZHAGEN-MIRROR,.agf LD upper wavelength limit.
HOYA-BAF2,refractive_index_nd,1.56965,,587.6,manufacturer,HOYA-AGF-NZHAGEN-MIRROR,nd from .agf NM record.
HOYA-BAF2,abbe_number_vd,49.392725,,587.6,manufacturer,HOYA-AGF-NZHAGEN-MIRROR,Vd from .agf NM record.
HOYA-BAF2,glass_code,570494,,,manufacturer,HOYA-AGF-NZHAGEN-MIRROR,glass code from .agf.
HOYA-BAF2,dPgF,0.0,,,manufacturer,HOYA-AGF-NZHAGEN-MIRROR,.agf ED record (dPgF).
HOYA-BAF2,wl_min_um,0.334,um,,manufacturer,HOYA-AGF-NZHAGEN-MIRROR,.agf LD lower wavelength limit.
HOYA-BAF2,wl_max_um,2.325,um,,manufacturer,HOYA-AGF-NZHAGEN-MIRROR,.agf LD upper wavelength limit.
HOYA-BAF3,refractive_index_nd,1.58267,,587.6,manufacturer,HOYA-AGF-NZHAGEN-MIRROR,nd from .agf NM record.
HOYA-BAF3,abbe_number_vd,46.462286,,587.6,manufacturer,HOYA-AGF-NZHAGEN-MIRROR,Vd from .agf NM record.
HOYA-BAF3,glass_code,583465,,,manufacturer,HOYA-AGF-NZHAGEN-MIRROR,glass code from .agf.
HOYA-BAF3,dPgF,0.0,,,manufacturer,HOYA-AGF-NZHAGEN-MIRROR,.agf ED record (dPgF).
HOYA-BAF3,wl_min_um,0.334,um,,manufacturer,HOYA-AGF-NZHAGEN-MIRROR,.agf LD lower wavelength limit.
HOYA-BAF3,wl_max_um,2.325,um,,manufacturer,HOYA-AGF-NZHAGEN-MIRROR,.agf LD upper wavelength limit.
HOYA-BAF4,refractive_index_nd,1.60562,,587.6,manufacturer,HOYA-AGF-NZHAGEN-MIRROR,nd from .agf NM record.
HOYA-BAF4,abbe_number_vd,43.87626,,587.6,manufacturer,HOYA-AGF-NZHAGEN-MIRROR,Vd from .agf NM record.
HOYA-BAF4,glass_code,606439,,,manufacturer,HOYA-AGF-NZHAGEN-MIRROR,glass code from .agf.
HOYA-BAF4,dPgF,0.0,,,manufacturer,HOYA-AGF-NZHAGEN-MIRROR,.agf ED record (dPgF).
HOYA-BAF4,wl_min_um,0.334,um,,manufacturer,HOYA-AGF-NZHAGEN-MIRROR,.agf LD lower wavelength limit.
HOYA-BAF4,wl_max_um,2.325,um,,manufacturer,HOYA-AGF-NZHAGEN-MIRROR,.agf LD upper wavelength limit.
HOYA-BAF5,refractive_index_nd,1.607292,,587.6,manufacturer,HOYA-AGF-NZHAGEN-MIRROR,nd from .agf NM record.
HOYA-BAF5,abbe_number_vd,49.336899,,587.6,manufacturer,HOYA-AGF-NZHAGEN-MIRROR,Vd from .agf NM record.
HOYA-BAF5,glass_code,607493,,,manufacturer,HOYA-AGF-NZHAGEN-MIRROR,glass code from .agf.
HOYA-BAF5,dPgF,0.0,,,manufacturer,HOYA-AGF-NZHAGEN-MIRROR,.agf ED record (dPgF).
HOYA-BAF5,wl_min_um,0.334,um,,manufacturer,HOYA-AGF-NZHAGEN-MIRROR,.agf LD lower wavelength limit.
HOYA-BAF5,wl_max_um,2.325,um,,manufacturer,HOYA-AGF-NZHAGEN-MIRROR,.agf LD upper wavelength limit.
HOYA-BAF6,refractive_index_nd,1.589003,,587.6,manufacturer,HOYA-AGF-NZHAGEN-MIRROR,nd from .agf NM record.
HOYA-BAF6,abbe_number_vd,48.543984,,587.6,manufacturer,HOYA-AGF-NZHAGEN-MIRROR,Vd from .agf NM record.
HOYA-BAF6,glass_code,589485,,,manufacturer,HOYA-AGF-NZHAGEN-MIRROR,glass code from .agf.
HOYA-BAF6,dPgF,0.0,,,manufacturer,HOYA-AGF-NZHAGEN-MIRROR,.agf ED record (dPgF).
HOYA-BAF6,wl_min_um,0.334,um,,manufacturer,HOYA-AGF-NZHAGEN-MIRROR,.agf LD lower wavelength limit.
HOYA-BAF6,wl_max_um,2.325,um,,manufacturer,HOYA-AGF-NZHAGEN-MIRROR,.agf LD upper wavelength limit.
HOYA-BAF7,refractive_index_nd,1.608013,,587.6,manufacturer,HOYA-AGF-NZHAGEN-MIRROR,nd from .agf NM record.
HOYA-BAF7,abbe_number_vd,46.212035,,587.6,manufacturer,HOYA-AGF-NZHAGEN-MIRROR,Vd from .agf NM record.
HOYA-BAF7,glass_code,608462,,,manufacturer,HOYA-AGF-NZHAGEN-MIRROR,glass code from .agf.
HOYA-BAF7,dPgF,0.0,,,manufacturer,HOYA-AGF-NZHAGEN-MIRROR,.agf ED record (dPgF).
HOYA-BAF7,wl_min_um,0.334,um,,manufacturer,HOYA-AGF-NZHAGEN-MIRROR,.agf LD lower wavelength limit.
HOYA-BAF7,wl_max_um,2.325,um,,manufacturer,HOYA-AGF-NZHAGEN-MIRROR,.agf LD upper wavelength limit.
HOYA-BAF8,refractive_index_nd,1.623739,,587.6,manufacturer,HOYA-AGF-NZHAGEN-MIRROR,nd from .agf NM record.
HOYA-BAF8,abbe_number_vd,47.054197,,587.6,manufacturer,HOYA-AGF-NZHAGEN-MIRROR,Vd from .agf NM record.
HOYA-BAF8,glass_code,624471,,,manufacturer,HOYA-AGF-NZHAGEN-MIRROR,glass code from .agf.
HOYA-BAF8,dPgF,0.0005,,,manufacturer,HOYA-AGF-NZHAGEN-MIRROR,.agf ED record (dPgF).
HOYA-BAF8,wl_min_um,0.25,um,,manufacturer,HOYA-AGF-NZHAGEN-MIRROR,.agf LD lower wavelength limit.
HOYA-BAF8,wl_max_um,1.55,um,,manufacturer,HOYA-AGF-NZHAGEN-MIRROR,.agf LD upper wavelength limit.
HOYA-BAF9,refractive_index_nd,1.643278,,587.6,manufacturer,HOYA-AGF-NZHAGEN-MIRROR,nd from .agf NM record.
HOYA-BAF9,abbe_number_vd,47.941673,,587.6,manufacturer,HOYA-AGF-NZHAGEN-MIRROR,Vd from .agf NM record.
HOYA-BAF9,glass_code,643479,,,manufacturer,HOYA-AGF-NZHAGEN-MIRROR,glass code from .agf.
HOYA-BAF9,dPgF,0.0,,,manufacturer,HOYA-AGF-NZHAGEN-MIRROR,.agf ED record (dPgF).
HOYA-BAF9,wl_min_um,0.334,um,,manufacturer,HOYA-AGF-NZHAGEN-MIRROR,.agf LD lower wavelength limit.
HOYA-BAF9,wl_max_um,2.325,um,,manufacturer,HOYA-AGF-NZHAGEN-MIRROR,.agf LD upper wavelength limit.
HOYA-BAF12,refractive_index_nd,1.639302,,587.6,manufacturer,HOYA-AGF-NZHAGEN-MIRROR,nd from .agf NM record.
HOYA-BAF12,abbe_number_vd,45.070071,,587.6,manufacturer,HOYA-AGF-NZHAGEN-MIRROR,Vd from .agf NM record.
HOYA-BAF12,glass_code,639451,,,manufacturer,HOYA-AGF-NZHAGEN-MIRROR,glass code from .agf.
HOYA-BAF12,dPgF,0.0,,,manufacturer,HOYA-AGF-NZHAGEN-MIRROR,.agf ED record (dPgF).
HOYA-BAF12,wl_min_um,0.334,um,,manufacturer,HOYA-AGF-NZHAGEN-MIRROR,.agf LD lower wavelength limit.
HOYA-BAF12,wl_max_um,2.325,um,,manufacturer,HOYA-AGF-NZHAGEN-MIRROR,.agf LD upper wavelength limit.
HOYA-BAF13,refractive_index_nd,1.668916,,587.6,manufacturer,HOYA-AGF-NZHAGEN-MIRROR,nd from .agf NM record.
HOYA-BAF13,abbe_number_vd,44.911265,,587.6,manufacturer,HOYA-AGF-NZHAGEN-MIRROR,Vd from .agf NM record.
HOYA-BAF13,glass_code,669449,,,manufacturer,HOYA-AGF-NZHAGEN-MIRROR,glass code from .agf.
HOYA-BAF13,dPgF,0.0,,,manufacturer,HOYA-AGF-NZHAGEN-MIRROR,.agf ED record (dPgF).
HOYA-BAF13,wl_min_um,0.334,um,,manufacturer,HOYA-AGF-NZHAGEN-MIRROR,.agf LD lower wavelength limit.
HOYA-BAF13,wl_max_um,2.325,um,,manufacturer,HOYA-AGF-NZHAGEN-MIRROR,.agf LD upper wavelength limit.
HOYA-BAF20,refractive_index_nd,1.685777,,587.6,manufacturer,HOYA-AGF-NZHAGEN-MIRROR,nd from .agf NM record.
HOYA-BAF20,abbe_number_vd,43.901833,,587.6,manufacturer,HOYA-AGF-NZHAGEN-MIRROR,Vd from .agf NM record.
HOYA-BAF20,glass_code,686439,,,manufacturer,HOYA-AGF-NZHAGEN-MIRROR,glass code from .agf.
HOYA-BAF20,dPgF,0.0,,,manufacturer,HOYA-AGF-NZHAGEN-MIRROR,.agf ED record (dPgF).
HOYA-BAF20,wl_min_um,0.334,um,,manufacturer,HOYA-AGF-NZHAGEN-MIRROR,.agf LD lower wavelength limit.
HOYA-BAF20,wl_max_um,2.325,um,,manufacturer,HOYA-AGF-NZHAGEN-MIRROR,.agf LD upper wavelength limit.
HOYA-BAF21,refractive_index_nd,1.66422,,587.6,manufacturer,HOYA-AGF-NZHAGEN-MIRROR,nd from .agf NM record.
HOYA-BAF21,abbe_number_vd,48.941939,,587.6,manufacturer,HOYA-AGF-NZHAGEN-MIRROR,Vd from .agf NM record.
HOYA-BAF21,glass_code,664489,,,manufacturer,HOYA-AGF-NZHAGEN-MIRROR,glass code from .agf.
HOYA-BAF21,dPgF,0.0,,,manufacturer,HOYA-AGF-NZHAGEN-MIRROR,.agf ED record (dPgF).
HOYA-BAF21,wl_min_um,0.334,um,,manufacturer,HOYA-AGF-NZHAGEN-MIRROR,.agf LD lower wavelength limit.
HOYA-BAF21,wl_max_um,2.325,um,,manufacturer,HOYA-AGF-NZHAGEN-MIRROR,.agf LD upper wavelength limit.
HOYA-BAF22,refractive_index_nd,1.682496,,587.6,manufacturer,HOYA-AGF-NZHAGEN-MIRROR,nd from .agf NM record.
HOYA-BAF22,abbe_number_vd,44.671672,,587.6,manufacturer,HOYA-AGF-NZHAGEN-MIRROR,Vd from .agf NM record.
HOYA-BAF22,glass_code,683447,,,manufacturer,HOYA-AGF-NZHAGEN-MIRROR,glass code from .agf.
HOYA-BAF22,dPgF,0.0,,,manufacturer,HOYA-AGF-NZHAGEN-MIRROR,.agf ED record (dPgF).
HOYA-BAF22,wl_min_um,0.334,um,,manufacturer,HOYA-AGF-NZHAGEN-MIRROR,.agf LD lower wavelength limit.
HOYA-BAF22,wl_max_um,2.325,um,,manufacturer,HOYA-AGF-NZHAGEN-MIRROR,.agf LD upper wavelength limit.
HOYA-BAF23,refractive_index_nd,1.652238,,587.6,manufacturer,HOYA-AGF-NZHAGEN-MIRROR,nd from .agf NM record.
HOYA-BAF23,abbe_number_vd,44.922169,,587.6,manufacturer,HOYA-AGF-NZHAGEN-MIRROR,Vd from .agf NM record.
HOYA-BAF23,glass_code,652449,,,manufacturer,HOYA-AGF-NZHAGEN-MIRROR,glass code from .agf.
HOYA-BAF23,dPgF,0.0,,,manufacturer,HOYA-AGF-NZHAGEN-MIRROR,.agf ED record (dPgF).
HOYA-BAF23,wl_min_um,0.334,um,,manufacturer,HOYA-AGF-NZHAGEN-MIRROR,.agf LD lower wavelength limit.
HOYA-BAF23,wl_max_um,2.325,um,,manufacturer,HOYA-AGF-NZHAGEN-MIRROR,.agf LD upper wavelength limit.
HOYA-BAFD1,refractive_index_nd,1.626057,,587.6,manufacturer,HOYA-AGF-NZHAGEN-MIRROR,nd from .agf NM record.
HOYA-BAFD1,abbe_number_vd,39.085725,,587.6,manufacturer,HOYA-AGF-NZHAGEN-MIRROR,Vd from .agf NM record.
HOYA-BAFD1,glass_code,626391,,,manufacturer,HOYA-AGF-NZHAGEN-MIRROR,glass code from .agf.
HOYA-BAFD1,dPgF,0.0,,,manufacturer,HOYA-AGF-NZHAGEN-MIRROR,.agf ED record (dPgF).
HOYA-BAFD1,wl_min_um,0.334,um,,manufacturer,HOYA-AGF-NZHAGEN-MIRROR,.agf LD lower wavelength limit.
HOYA-BAFD1,wl_max_um,2.325,um,,manufacturer,HOYA-AGF-NZHAGEN-MIRROR,.agf LD upper wavelength limit.
HOYA-BAFD2,refractive_index_nd,1.664457,,587.6,manufacturer,HOYA-AGF-NZHAGEN-MIRROR,nd from .agf NM record.
HOYA-BAFD2,abbe_number_vd,35.887705,,587.6,manufacturer,HOYA-AGF-NZHAGEN-MIRROR,Vd from .agf NM record.
HOYA-BAFD2,glass_code,664359,,,manufacturer,HOYA-AGF-NZHAGEN-MIRROR,glass code from .agf.
HOYA-BAFD2,dPgF,0.0,,,manufacturer,HOYA-AGF-NZHAGEN-MIRROR,.agf ED record (dPgF).
HOYA-BAFD2,wl_min_um,0.334,um,,manufacturer,HOYA-AGF-NZHAGEN-MIRROR,.agf LD lower wavelength limit.
HOYA-BAFD2,wl_max_um,2.325,um,,manufacturer,HOYA-AGF-NZHAGEN-MIRROR,.agf LD upper wavelength limit.
HOYA-BAFD3,refractive_index_nd,1.607171,,587.6,manufacturer,HOYA-AGF-NZHAGEN-MIRROR,nd from .agf NM record.
HOYA-BAFD3,abbe_number_vd,40.359687,,587.6,manufacturer,HOYA-AGF-NZHAGEN-MIRROR,Vd from .agf NM record.
HOYA-BAFD3,glass_code,607404,,,manufacturer,HOYA-AGF-NZHAGEN-MIRROR,glass code from .agf.
HOYA-BAFD3,dPgF,0.0,,,manufacturer,HOYA-AGF-NZHAGEN-MIRROR,.agf ED record (dPgF).
HOYA-BAFD3,wl_min_um,0.334,um,,manufacturer,HOYA-AGF-NZHAGEN-MIRROR,.agf LD lower wavelength limit.
HOYA-BAFD3,wl_max_um,2.325,um,,manufacturer,HOYA-AGF-NZHAGEN-MIRROR,.agf LD upper wavelength limit.
HOYA-BAFD4,refractive_index_nd,1.651278,,587.6,manufacturer,HOYA-AGF-NZHAGEN-MIRROR,nd from .agf NM record.
HOYA-BAFD4,abbe_number_vd,38.312578,,587.6,manufacturer,HOYA-AGF-NZHAGEN-MIRROR,Vd from .agf NM record.
HOYA-BAFD4,glass_code,651383,,,manufacturer,HOYA-AGF-NZHAGEN-MIRROR,glass code from .agf.
HOYA-BAFD4,dPgF,0.0,,,manufacturer,HOYA-AGF-NZHAGEN-MIRROR,.agf ED record (dPgF).
HOYA-BAFD4,wl_min_um,0.334,um,,manufacturer,HOYA-AGF-NZHAGEN-MIRROR,.agf LD lower wavelength limit.
HOYA-BAFD4,wl_max_um,2.325,um,,manufacturer,HOYA-AGF-NZHAGEN-MIRROR,.agf LD upper wavelength limit.
HOYA-BAFD5,refractive_index_nd,1.603232,,587.6,manufacturer,HOYA-AGF-NZHAGEN-MIRROR,nd from .agf NM record.
HOYA-BAFD5,abbe_number_vd,42.391075,,587.6,manufacturer,HOYA-AGF-NZHAGEN-MIRROR,Vd from .agf NM record.
HOYA-BAFD5,glass_code,603424,,,manufacturer,HOYA-AGF-NZHAGEN-MIRROR,glass code from .agf.
HOYA-BAFD5,dPgF,0.0,,,manufacturer,HOYA-AGF-NZHAGEN-MIRROR,.agf ED record (dPgF).
HOYA-BAFD5,wl_min_um,0.334,um,,manufacturer,HOYA-AGF-NZHAGEN-MIRROR,.agf LD lower wavelength limit.
HOYA-BAFD5,wl_max_um,2.325,um,,manufacturer,HOYA-AGF-NZHAGEN-MIRROR,.agf LD upper wavelength limit.
HOYA-BAFD6,refractive_index_nd,1.66755,,587.6,manufacturer,HOYA-AGF-NZHAGEN-MIRROR,nd from .agf NM record.
HOYA-BAFD6,abbe_number_vd,41.933458,,587.6,manufacturer,HOYA-AGF-NZHAGEN-MIRROR,Vd from .agf NM record.
HOYA-BAFD6,glass_code,668419,,,manufacturer,HOYA-AGF-NZHAGEN-MIRROR,glass code from .agf.
HOYA-BAFD6,dPgF,0.0,,,manufacturer,HOYA-AGF-NZHAGEN-MIRROR,.agf ED record (dPgF).
HOYA-BAFD6,wl_min_um,0.334,um,,manufacturer,HOYA-AGF-NZHAGEN-MIRROR,.agf LD lower wavelength limit.
HOYA-BAFD6,wl_max_um,2.325,um,,manufacturer,HOYA-AGF-NZHAGEN-MIRROR,.agf LD upper wavelength limit.
HOYA-BAFD10,refractive_index_nd,1.650157,,587.6,manufacturer,HOYA-AGF-NZHAGEN-MIRROR,nd from .agf NM record.
HOYA-BAFD10,abbe_number_vd,39.343065,,587.6,manufacturer,HOYA-AGF-NZHAGEN-MIRROR,Vd from .agf NM record.
HOYA-BAFD10,glass_code,650393,,,manufacturer,HOYA-AGF-NZHAGEN-MIRROR,glass code from .agf.
HOYA-BAFD10,dPgF,0.0,,,manufacturer,HOYA-AGF-NZHAGEN-MIRROR,.agf ED record (dPgF).
HOYA-BAFD10,wl_min_um,0.334,um,,manufacturer,HOYA-AGF-NZHAGEN-MIRROR,.agf LD lower wavelength limit.
HOYA-BAFD10,wl_max_um,2.325,um,,manufacturer,HOYA-AGF-NZHAGEN-MIRROR,.agf LD upper wavelength limit.
HOYA-BAFD14,refractive_index_nd,1.699678,,587.6,manufacturer,HOYA-AGF-NZHAGEN-MIRROR,nd from .agf NM record.
HOYA-BAFD14,abbe_number_vd,34.925493,,587.6,manufacturer,HOYA-AGF-NZHAGEN-MIRROR,Vd from .agf NM record.
HOYA-BAFD14,glass_code,700349,,,manufacturer,HOYA-AGF-NZHAGEN-MIRROR,glass code from .agf.
HOYA-BAFD14,dPgF,0.0,,,manufacturer,HOYA-AGF-NZHAGEN-MIRROR,.agf ED record (dPgF).
HOYA-BAFD14,wl_min_um,0.334,um,,manufacturer,HOYA-AGF-NZHAGEN-MIRROR,.agf LD lower wavelength limit.
HOYA-BAFD14,wl_max_um,2.325,um,,manufacturer,HOYA-AGF-NZHAGEN-MIRROR,.agf LD upper wavelength limit.
HOYA-BAFD15,refractive_index_nd,1.701999,,587.6,manufacturer,HOYA-AGF-NZHAGEN-MIRROR,nd from .agf NM record.
HOYA-BAFD15,abbe_number_vd,40.195943,,587.6,manufacturer,HOYA-AGF-NZHAGEN-MIRROR,Vd from .agf NM record.
HOYA-BAFD15,glass_code,702402,,,manufacturer,HOYA-AGF-NZHAGEN-MIRROR,glass code from .agf.
HOYA-BAFD15,dPgF,-0.0015,,,manufacturer,HOYA-AGF-NZHAGEN-MIRROR,.agf ED record (dPgF).
HOYA-BAFD15,wl_min_um,0.25,um,,manufacturer,HOYA-AGF-NZHAGEN-MIRROR,.agf LD lower wavelength limit.
HOYA-BAFD15,wl_max_um,1.55,um,,manufacturer,HOYA-AGF-NZHAGEN-MIRROR,.agf LD upper wavelength limit.
HOYA-BAFD16,refractive_index_nd,1.6,,587.6,manufacturer,HOYA-AGF-NZHAGEN-MIRROR,nd from .agf NM record.
HOYA-BAFD16,abbe_number_vd,42.456745,,587.6,manufacturer,HOYA-AGF-NZHAGEN-MIRROR,Vd from .agf NM record.
HOYA-BAFD16,glass_code,600425,,,manufacturer,HOYA-AGF-NZHAGEN-MIRROR,glass code from .agf.
HOYA-BAFD16,dPgF,0.0,,,manufacturer,HOYA-AGF-NZHAGEN-MIRROR,.agf ED record (dPgF).
HOYA-BAFD16,wl_min_um,0.334,um,,manufacturer,HOYA-AGF-NZHAGEN-MIRROR,.agf LD lower wavelength limit.
HOYA-BAFD16,wl_max_um,2.325,um,,manufacturer,HOYA-AGF-NZHAGEN-MIRROR,.agf LD upper wavelength limit.
HOYA-BAFL2,refractive_index_nd,1.570989,,587.6,manufacturer,HOYA-AGF-NZHAGEN-MIRROR,nd from .agf NM record.
HOYA-BAFL2,abbe_number_vd,50.858935,,587.6,manufacturer,HOYA-AGF-NZHAGEN-MIRROR,Vd from .agf NM record.
HOYA-BAFL2,glass_code,571509,,,manufacturer,HOYA-AGF-NZHAGEN-MIRROR,glass code from .agf.
HOYA-BAFL2,dPgF,0.0,,,manufacturer,HOYA-AGF-NZHAGEN-MIRROR,.agf ED record (dPgF).
HOYA-BAFL2,wl_min_um,0.334,um,,manufacturer,HOYA-AGF-NZHAGEN-MIRROR,.agf LD lower wavelength limit.
HOYA-BAFL2,wl_max_um,2.325,um,,manufacturer,HOYA-AGF-NZHAGEN-MIRROR,.agf LD upper wavelength limit.
HOYA-BAFL3,refractive_index_nd,1.571348,,587.6,manufacturer,HOYA-AGF-NZHAGEN-MIRROR,nd from .agf NM record.
HOYA-BAFL3,abbe_number_vd,52.982526,,587.6,manufacturer,HOYA-AGF-NZHAGEN-MIRROR,Vd from .agf NM record.
HOYA-BAFL3,glass_code,571530,,,manufacturer,HOYA-AGF-NZHAGEN-MIRROR,glass code from .agf.
