Repository: br24563/Glass-Match

# GlassMatch
Open-source optical glass selection, comparison, and material database.
**2,959 materials · 18 source collections · 364 traceable sources** · data
version pinned by [`MANIFEST.json`](data/normalized/MANIFEST.json) ·
[how the data is validated](docs/VALIDATION.md) — search,
rank, compare, and inspect provenance for oxide glasses, crystals, IR
materials, polymers, and moldables.
> Screenshots captured from a live run (`start.bat`); regenerate with
> `python scripts/capture_screenshots.py` (needs `pip install playwright` and a
> local Microsoft Edge install).

File: data/normalized/properties.csv (part 28 of 41)
glass_id,property,value,unit,reference_wavelength_nm,data_type,source_id,notes
HOYA-BAFL3,dPgF,0.0,,,manufacturer,HOYA-AGF-NZHAGEN-MIRROR,.agf ED record (dPgF).
HOYA-BAFL3,wl_min_um,0.334,um,,manufacturer,HOYA-AGF-NZHAGEN-MIRROR,.agf LD lower wavelength limit.
HOYA-BAFL3,wl_max_um,2.325,um,,manufacturer,HOYA-AGF-NZHAGEN-MIRROR,.agf LD upper wavelength limit.
HOYA-BAFL4,refractive_index_nd,1.579572,,587.6,manufacturer,HOYA-AGF-NZHAGEN-MIRROR,nd from .agf NM record.
HOYA-BAFL4,abbe_number_vd,53.705963,,587.6,manufacturer,HOYA-AGF-NZHAGEN-MIRROR,Vd from .agf NM record.
HOYA-BAFL4,glass_code,580537,,,manufacturer,HOYA-AGF-NZHAGEN-MIRROR,glass code from .agf.
HOYA-BAFL4,dPgF,0.0,,,manufacturer,HOYA-AGF-NZHAGEN-MIRROR,.agf ED record (dPgF).
HOYA-BAFL4,wl_min_um,0.334,um,,manufacturer,HOYA-AGF-NZHAGEN-MIRROR,.agf LD lower wavelength limit.
HOYA-BAFL4,wl_max_um,2.325,um,,manufacturer,HOYA-AGF-NZHAGEN-MIRROR,.agf LD upper wavelength limit.
HOYA-BAFL6,refractive_index_nd,1.589036,,587.6,manufacturer,HOYA-AGF-NZHAGEN-MIRROR,nd from .agf NM record.
HOYA-BAFL6,abbe_number_vd,52.935166,,587.6,manufacturer,HOYA-AGF-NZHAGEN-MIRROR,Vd from .agf NM record.
HOYA-BAFL6,glass_code,589529,,,manufacturer,HOYA-AGF-NZHAGEN-MIRROR,glass code from .agf.
HOYA-BAFL6,dPgF,0.0,,,manufacturer,HOYA-AGF-NZHAGEN-MIRROR,.agf ED record (dPgF).
HOYA-BAFL6,wl_min_um,0.334,um,,manufacturer,HOYA-AGF-NZHAGEN-MIRROR,.agf LD lower wavelength limit.
HOYA-BAFL6,wl_max_um,2.325,um,,manufacturer,HOYA-AGF-NZHAGEN-MIRROR,.agf LD upper wavelength limit.
HOYA-BSC1,refractive_index_nd,1.510091,,587.6,manufacturer,HOYA-AGF-NZHAGEN-MIRROR,nd from .agf NM record.
HOYA-BSC1,abbe_number_vd,63.435118,,587.6,manufacturer,HOYA-AGF-NZHAGEN-MIRROR,Vd from .agf NM record.
HOYA-BSC1,glass_code,510634,,,manufacturer,HOYA-AGF-NZHAGEN-MIRROR,glass code from .agf.
HOYA-BSC1,dPgF,0.0,,,manufacturer,HOYA-AGF-NZHAGEN-MIRROR,.agf ED record (dPgF).
HOYA-BSC1,wl_min_um,0.334,um,,manufacturer,HOYA-AGF-NZHAGEN-MIRROR,.agf LD lower wavelength limit.
HOYA-BSC1,wl_max_um,2.325,um,,manufacturer,HOYA-AGF-NZHAGEN-MIRROR,.agf LD upper wavelength limit.
HOYA-BSC3,refractive_index_nd,1.498309,,587.6,manufacturer,HOYA-AGF-NZHAGEN-MIRROR,nd from .agf NM record.
HOYA-BSC3,abbe_number_vd,65.130542,,587.6,manufacturer,HOYA-AGF-NZHAGEN-MIRROR,Vd from .agf NM record.
HOYA-BSC3,glass_code,498651,,,manufacturer,HOYA-AGF-NZHAGEN-MIRROR,glass code from .agf.
HOYA-BSC3,dPgF,0.0,,,manufacturer,HOYA-AGF-NZHAGEN-MIRROR,.agf ED record (dPgF).
HOYA-BSC3,wl_min_um,0.334,um,,manufacturer,HOYA-AGF-NZHAGEN-MIRROR,.agf LD lower wavelength limit.
HOYA-BSC3,wl_max_um,2.325,um,,manufacturer,HOYA-AGF-NZHAGEN-MIRROR,.agf LD upper wavelength limit.
HOYA-BSC4,refractive_index_nd,1.50048,,587.6,manufacturer,HOYA-AGF-NZHAGEN-MIRROR,nd from .agf NM record.
HOYA-BSC4,abbe_number_vd,65.996466,,587.6,manufacturer,HOYA-AGF-NZHAGEN-MIRROR,Vd from .agf NM record.
HOYA-BSC4,glass_code,500660,,,manufacturer,HOYA-AGF-NZHAGEN-MIRROR,glass code from .agf.
HOYA-BSC4,dPgF,0.0,,,manufacturer,HOYA-AGF-NZHAGEN-MIRROR,.agf ED record (dPgF).
HOYA-BSC4,wl_min_um,0.334,um,,manufacturer,HOYA-AGF-NZHAGEN-MIRROR,.agf LD lower wavelength limit.
HOYA-BSC4,wl_max_um,2.325,um,,manufacturer,HOYA-AGF-NZHAGEN-MIRROR,.agf LD upper wavelength limit.
HOYA-BSC6,refractive_index_nd,1.531128,,587.6,manufacturer,HOYA-AGF-NZHAGEN-MIRROR,nd from .agf NM record.
HOYA-BSC6,abbe_number_vd,62.075664,,587.6,manufacturer,HOYA-AGF-NZHAGEN-MIRROR,Vd from .agf NM record.
HOYA-BSC6,glass_code,531621,,,manufacturer,HOYA-AGF-NZHAGEN-MIRROR,glass code from .agf.
HOYA-BSC6,dPgF,0.0,,,manufacturer,HOYA-AGF-NZHAGEN-MIRROR,.agf ED record (dPgF).
HOYA-BSC6,wl_min_um,0.334,um,,manufacturer,HOYA-AGF-NZHAGEN-MIRROR,.agf LD lower wavelength limit.
HOYA-BSC6,wl_max_um,2.325,um,,manufacturer,HOYA-AGF-NZHAGEN-MIRROR,.agf LD upper wavelength limit.
HOYA-C2,refractive_index_nd,1.51602,,587.6,manufacturer,HOYA-AGF-NZHAGEN-MIRROR,nd from .agf NM record.
HOYA-C2,abbe_number_vd,56.771193,,587.6,manufacturer,HOYA-AGF-NZHAGEN-MIRROR,Vd from .agf NM record.
HOYA-C2,glass_code,516568,,,manufacturer,HOYA-AGF-NZHAGEN-MIRROR,glass code from .agf.
HOYA-C2,dPgF,0.0,,,manufacturer,HOYA-AGF-NZHAGEN-MIRROR,.agf ED record (dPgF).
HOYA-C2,wl_min_um,0.334,um,,manufacturer,HOYA-AGF-NZHAGEN-MIRROR,.agf LD lower wavelength limit.
HOYA-C2,wl_max_um,2.325,um,,manufacturer,HOYA-AGF-NZHAGEN-MIRROR,.agf LD upper wavelength limit.
HOYA-C3,refractive_index_nd,1.518234,,587.6,manufacturer,HOYA-AGF-NZHAGEN-MIRROR,nd from .agf NM record.
HOYA-C3,abbe_number_vd,58.96082,,587.6,manufacturer,HOYA-AGF-NZHAGEN-MIRROR,Vd from .agf NM record.
HOYA-C3,glass_code,518590,,,manufacturer,HOYA-AGF-NZHAGEN-MIRROR,glass code from .agf.
HOYA-C3,dPgF,0.0035,,,manufacturer,HOYA-AGF-NZHAGEN-MIRROR,.agf ED record (dPgF).
HOYA-C3,wl_min_um,0.25,um,,manufacturer,HOYA-AGF-NZHAGEN-MIRROR,.agf LD lower wavelength limit.
HOYA-C3,wl_max_um,1.55,um,,manufacturer,HOYA-AGF-NZHAGEN-MIRROR,.agf LD upper wavelength limit.
HOYA-C5,refractive_index_nd,1.522488,,587.6,manufacturer,HOYA-AGF-NZHAGEN-MIRROR,nd from .agf NM record.
HOYA-C5,abbe_number_vd,59.447258,,587.6,manufacturer,HOYA-AGF-NZHAGEN-MIRROR,Vd from .agf NM record.
HOYA-C5,glass_code,522595,,,manufacturer,HOYA-AGF-NZHAGEN-MIRROR,glass code from .agf.
HOYA-C5,dPgF,0.0,,,manufacturer,HOYA-AGF-NZHAGEN-MIRROR,.agf ED record (dPgF).
HOYA-C5,wl_min_um,0.334,um,,manufacturer,HOYA-AGF-NZHAGEN-MIRROR,.agf LD lower wavelength limit.
HOYA-C5,wl_max_um,2.325,um,,manufacturer,HOYA-AGF-NZHAGEN-MIRROR,.agf LD upper wavelength limit.
HOYA-C7,refractive_index_nd,1.511122,,587.6,manufacturer,HOYA-AGF-NZHAGEN-MIRROR,nd from .agf NM record.
HOYA-C7,abbe_number_vd,60.485929,,587.6,manufacturer,HOYA-AGF-NZHAGEN-MIRROR,Vd from .agf NM record.
HOYA-C7,glass_code,511605,,,manufacturer,HOYA-AGF-NZHAGEN-MIRROR,glass code from .agf.
HOYA-C7,dPgF,0.0,,,manufacturer,HOYA-AGF-NZHAGEN-MIRROR,.agf ED record (dPgF).
HOYA-C7,wl_min_um,0.334,um,,manufacturer,HOYA-AGF-NZHAGEN-MIRROR,.agf LD lower wavelength limit.
HOYA-C7,wl_max_um,2.325,um,,manufacturer,HOYA-AGF-NZHAGEN-MIRROR,.agf LD upper wavelength limit.
HOYA-C10,refractive_index_nd,1.50137,,587.6,manufacturer,HOYA-AGF-NZHAGEN-MIRROR,nd from .agf NM record.
HOYA-C10,abbe_number_vd,56.296772,,587.6,manufacturer,HOYA-AGF-NZHAGEN-MIRROR,Vd from .agf NM record.
HOYA-C10,glass_code,501563,,,manufacturer,HOYA-AGF-NZHAGEN-MIRROR,glass code from .agf.
HOYA-C10,dPgF,0.0,,,manufacturer,HOYA-AGF-NZHAGEN-MIRROR,.agf ED record (dPgF).
HOYA-C10,wl_min_um,0.334,um,,manufacturer,HOYA-AGF-NZHAGEN-MIRROR,.agf LD lower wavelength limit.
HOYA-C10,wl_max_um,2.325,um,,manufacturer,HOYA-AGF-NZHAGEN-MIRROR,.agf LD upper wavelength limit.
HOYA-C12,refractive_index_nd,1.523073,,587.6,manufacturer,HOYA-AGF-NZHAGEN-MIRROR,nd from .agf NM record.
HOYA-C12,abbe_number_vd,58.640203,,587.6,manufacturer,HOYA-AGF-NZHAGEN-MIRROR,Vd from .agf NM record.
HOYA-C12,glass_code,523586,,,manufacturer,HOYA-AGF-NZHAGEN-MIRROR,glass code from .agf.
HOYA-C12,dPgF,0.0,,,manufacturer,HOYA-AGF-NZHAGEN-MIRROR,.agf ED record (dPgF).
HOYA-C12,wl_min_um,0.334,um,,manufacturer,HOYA-AGF-NZHAGEN-MIRROR,.agf LD lower wavelength limit.
HOYA-C12,wl_max_um,2.325,um,,manufacturer,HOYA-AGF-NZHAGEN-MIRROR,.agf LD upper wavelength limit.
HOYA-C40,refractive_index_nd,1.523,,587.6,manufacturer,HOYA-AGF-NZHAGEN-MIRROR,nd from .agf NM record.
HOYA-C40,abbe_number_vd,60.4016,,587.6,manufacturer,HOYA-AGF-NZHAGEN-MIRROR,Vd from .agf NM record.
HOYA-C40,glass_code,523604,,,manufacturer,HOYA-AGF-NZHAGEN-MIRROR,glass code from .agf.
HOYA-C40,dPgF,0.0,,,manufacturer,HOYA-AGF-NZHAGEN-MIRROR,.agf ED record (dPgF).
HOYA-C40,wl_min_um,0.334,um,,manufacturer,HOYA-AGF-NZHAGEN-MIRROR,.agf LD lower wavelength limit.
HOYA-C40,wl_max_um,2.325,um,,manufacturer,HOYA-AGF-NZHAGEN-MIRROR,.agf LD upper wavelength limit.
HOYA-CF2,refractive_index_nd,1.526296,,587.6,manufacturer,HOYA-AGF-NZHAGEN-MIRROR,nd from .agf NM record.
HOYA-CF2,abbe_number_vd,51.046045,,587.6,manufacturer,HOYA-AGF-NZHAGEN-MIRROR,Vd from .agf NM record.
HOYA-CF2,glass_code,526511,,,manufacturer,HOYA-AGF-NZHAGEN-MIRROR,glass code from .agf.
HOYA-CF2,dPgF,0.0,,,manufacturer,HOYA-AGF-NZHAGEN-MIRROR,.agf ED record (dPgF).
HOYA-CF2,wl_min_um,0.334,um,,manufacturer,HOYA-AGF-NZHAGEN-MIRROR,.agf LD lower wavelength limit.
HOYA-CF2,wl_max_um,2.325,um,,manufacturer,HOYA-AGF-NZHAGEN-MIRROR,.agf LD upper wavelength limit.
HOYA-CF3,refractive_index_nd,1.51454,,587.6,manufacturer,HOYA-AGF-NZHAGEN-MIRROR,nd from .agf NM record.
HOYA-CF3,abbe_number_vd,54.628437,,587.6,manufacturer,HOYA-AGF-NZHAGEN-MIRROR,Vd from .agf NM record.
HOYA-CF3,glass_code,515546,,,manufacturer,HOYA-AGF-NZHAGEN-MIRROR,glass code from .agf.
HOYA-CF3,dPgF,0.0,,,manufacturer,HOYA-AGF-NZHAGEN-MIRROR,.agf ED record (dPgF).
HOYA-CF3,wl_min_um,0.334,um,,manufacturer,HOYA-AGF-NZHAGEN-MIRROR,.agf LD lower wavelength limit.
HOYA-CF3,wl_max_um,2.325,um,,manufacturer,HOYA-AGF-NZHAGEN-MIRROR,.agf LD upper wavelength limit.
HOYA-CF4,refractive_index_nd,1.533577,,587.6,manufacturer,HOYA-AGF-NZHAGEN-MIRROR,nd from .agf NM record.
HOYA-CF4,abbe_number_vd,51.545117,,587.6,manufacturer,HOYA-AGF-NZHAGEN-MIRROR,Vd from .agf NM record.
HOYA-CF4,glass_code,534515,,,manufacturer,HOYA-AGF-NZHAGEN-MIRROR,glass code from .agf.
HOYA-CF4,dPgF,0.0,,,manufacturer,HOYA-AGF-NZHAGEN-MIRROR,.agf ED record (dPgF).
HOYA-CF4,wl_min_um,0.334,um,,manufacturer,HOYA-AGF-NZHAGEN-MIRROR,.agf LD lower wavelength limit.
HOYA-CF4,wl_max_um,2.325,um,,manufacturer,HOYA-AGF-NZHAGEN-MIRROR,.agf LD upper wavelength limit.
HOYA-CF5,refractive_index_nd,1.5231,,587.6,manufacturer,HOYA-AGF-NZHAGEN-MIRROR,nd from .agf NM record.
HOYA-CF5,abbe_number_vd,50.951831,,587.6,manufacturer,HOYA-AGF-NZHAGEN-MIRROR,Vd from .agf NM record.
HOYA-CF5,glass_code,523510,,,manufacturer,HOYA-AGF-NZHAGEN-MIRROR,glass code from .agf.
HOYA-CF5,dPgF,0.0,,,manufacturer,HOYA-AGF-NZHAGEN-MIRROR,.agf ED record (dPgF).
HOYA-CF5,wl_min_um,0.334,um,,manufacturer,HOYA-AGF-NZHAGEN-MIRROR,.agf LD lower wavelength limit.
HOYA-CF5,wl_max_um,2.325,um,,manufacturer,HOYA-AGF-NZHAGEN-MIRROR,.agf LD upper wavelength limit.
HOYA-CF6,refractive_index_nd,1.517419,,587.6,manufacturer,HOYA-AGF-NZHAGEN-MIRROR,nd from .agf NM record.
HOYA-CF6,abbe_number_vd,52.154512,,587.6,manufacturer,HOYA-AGF-NZHAGEN-MIRROR,Vd from .agf NM record.
HOYA-CF6,glass_code,517522,,,manufacturer,HOYA-AGF-NZHAGEN-MIRROR,glass code from .agf.
HOYA-CF6,dPgF,0.0005,,,manufacturer,HOYA-AGF-NZHAGEN-MIRROR,.agf ED record (dPgF).
HOYA-CF6,wl_min_um,0.25,um,,manufacturer,HOYA-AGF-NZHAGEN-MIRROR,.agf LD lower wavelength limit.
HOYA-CF6,wl_max_um,1.55,um,,manufacturer,HOYA-AGF-NZHAGEN-MIRROR,.agf LD upper wavelength limit.
HOYA-E-FL6,refractive_index_nd,1.56732,,587.6,manufacturer,HOYA-AGF-NZHAGEN-MIRROR,nd from .agf NM record.
HOYA-E-FL6,abbe_number_vd,42.840704,,587.6,manufacturer,HOYA-AGF-NZHAGEN-MIRROR,Vd from .agf NM record.
HOYA-E-FL6,glass_code,567428,,,manufacturer,HOYA-AGF-NZHAGEN-MIRROR,glass code from .agf.
HOYA-E-FL6,dPgF,0.0041,,,manufacturer,HOYA-AGF-NZHAGEN-MIRROR,.agf ED record (dPgF).
HOYA-E-FL6,wl_min_um,0.25,um,,manufacturer,HOYA-AGF-NZHAGEN-MIRROR,.agf LD lower wavelength limit.
HOYA-E-FL6,wl_max_um,1.55,um,,manufacturer,HOYA-AGF-NZHAGEN-MIRROR,.agf LD upper wavelength limit.
HOYA-F1,refractive_index_nd,1.62588,,587.6,manufacturer,HOYA-AGF-NZHAGEN-MIRROR,nd from .agf NM record.
HOYA-F1,abbe_number_vd,35.744525,,587.6,manufacturer,HOYA-AGF-NZHAGEN-MIRROR,Vd from .agf NM record.
HOYA-F1,glass_code,626357,,,manufacturer,HOYA-AGF-NZHAGEN-MIRROR,glass code from .agf.
HOYA-F1,dPgF,-0.0016,,,manufacturer,HOYA-AGF-NZHAGEN-MIRROR,.agf ED record (dPgF).
HOYA-F1,wl_min_um,0.25,um,,manufacturer,HOYA-AGF-NZHAGEN-MIRROR,.agf LD lower wavelength limit.
HOYA-F1,wl_max_um,1.55,um,,manufacturer,HOYA-AGF-NZHAGEN-MIRROR,.agf LD upper wavelength limit.
HOYA-F2,refractive_index_nd,1.62004,,587.6,manufacturer,HOYA-AGF-NZHAGEN-MIRROR,nd from .agf NM record.
HOYA-F2,abbe_number_vd,36.303385,,587.6,manufacturer,HOYA-AGF-NZHAGEN-MIRROR,Vd from .agf NM record.
HOYA-F2,glass_code,620363,,,manufacturer,HOYA-AGF-NZHAGEN-MIRROR,glass code from .agf.
HOYA-F2,dPgF,0.0,,,manufacturer,HOYA-AGF-NZHAGEN-MIRROR,.agf ED record (dPgF).
HOYA-F2,wl_min_um,0.25,um,,manufacturer,HOYA-AGF-NZHAGEN-MIRROR,.agf LD lower wavelength limit.
HOYA-F2,wl_max_um,1.55,um,,manufacturer,HOYA-AGF-NZHAGEN-MIRROR,.agf LD upper wavelength limit.
HOYA-F3,refractive_index_nd,1.612929,,587.6,manufacturer,HOYA-AGF-NZHAGEN-MIRROR,nd from .agf NM record.
HOYA-F3,abbe_number_vd,36.964515,,587.6,manufacturer,HOYA-AGF-NZHAGEN-MIRROR,Vd from .agf NM record.
HOYA-F3,glass_code,613370,,,manufacturer,HOYA-AGF-NZHAGEN-MIRROR,glass code from .agf.
HOYA-F3,dPgF,-0.0001,,,manufacturer,HOYA-AGF-NZHAGEN-MIRROR,.agf ED record (dPgF).
HOYA-F3,wl_min_um,0.25,um,,manufacturer,HOYA-AGF-NZHAGEN-MIRROR,.agf LD lower wavelength limit.
HOYA-F3,wl_max_um,1.55,um,,manufacturer,HOYA-AGF-NZHAGEN-MIRROR,.agf LD upper wavelength limit.
HOYA-F4,refractive_index_nd,1.616589,,587.6,manufacturer,HOYA-AGF-NZHAGEN-MIRROR,nd from .agf NM record.
HOYA-F4,abbe_number_vd,36.615561,,587.6,manufacturer,HOYA-AGF-NZHAGEN-MIRROR,Vd from .agf NM record.
HOYA-F4,glass_code,617366,,,manufacturer,HOYA-AGF-NZHAGEN-MIRROR,glass code from .agf.
HOYA-F4,dPgF,0.0,,,manufacturer,HOYA-AGF-NZHAGEN-MIRROR,.agf ED record (dPgF).
HOYA-F4,wl_min_um,0.334,um,,manufacturer,HOYA-AGF-NZHAGEN-MIRROR,.agf LD lower wavelength limit.
HOYA-F4,wl_max_um,2.325,um,,manufacturer,HOYA-AGF-NZHAGEN-MIRROR,.agf LD upper wavelength limit.
HOYA-F5,refractive_index_nd,1.603417,,587.6,manufacturer,HOYA-AGF-NZHAGEN-MIRROR,nd from .agf NM record.
HOYA-F5,abbe_number_vd,38.014872,,587.6,manufacturer,HOYA-AGF-NZHAGEN-MIRROR,Vd from .agf NM record.
HOYA-F5,glass_code,603380,,,manufacturer,HOYA-AGF-NZHAGEN-MIRROR,glass code from .agf.
HOYA-F5,dPgF,-0.001,,,manufacturer,HOYA-AGF-NZHAGEN-MIRROR,.agf ED record (dPgF).
HOYA-F5,wl_min_um,0.25,um,,manufacturer,HOYA-AGF-NZHAGEN-MIRROR,.agf LD lower wavelength limit.
HOYA-F5,wl_max_um,1.55,um,,manufacturer,HOYA-AGF-NZHAGEN-MIRROR,.agf LD upper wavelength limit.
HOYA-F6,refractive_index_nd,1.636356,,587.6,manufacturer,HOYA-AGF-NZHAGEN-MIRROR,nd from .agf NM record.
HOYA-F6,abbe_number_vd,35.340304,,587.6,manufacturer,HOYA-AGF-NZHAGEN-MIRROR,Vd from .agf NM record.
HOYA-F6,glass_code,636353,,,manufacturer,HOYA-AGF-NZHAGEN-MIRROR,glass code from .agf.
HOYA-F6,dPgF,0.0,,,manufacturer,HOYA-AGF-NZHAGEN-MIRROR,.agf ED record (dPgF).
HOYA-F6,wl_min_um,0.334,um,,manufacturer,HOYA-AGF-NZHAGEN-MIRROR,.agf LD lower wavelength limit.
HOYA-F6,wl_max_um,2.325,um,,manufacturer,HOYA-AGF-NZHAGEN-MIRROR,.agf LD upper wavelength limit.
HOYA-F7,refractive_index_nd,1.625363,,587.6,manufacturer,HOYA-AGF-NZHAGEN-MIRROR,nd from .agf NM record.
HOYA-F7,abbe_number_vd,35.583498,,587.6,manufacturer,HOYA-AGF-NZHAGEN-MIRROR,Vd from .agf NM record.
HOYA-F7,glass_code,625356,,,manufacturer,HOYA-AGF-NZHAGEN-MIRROR,glass code from .agf.
HOYA-F7,dPgF,0.0,,,manufacturer,HOYA-AGF-NZHAGEN-MIRROR,.agf ED record (dPgF).
HOYA-F7,wl_min_um,0.334,um,,manufacturer,HOYA-AGF-NZHAGEN-MIRROR,.agf LD lower wavelength limit.
HOYA-F7,wl_max_um,2.325,um,,manufacturer,HOYA-AGF-NZHAGEN-MIRROR,.agf LD upper wavelength limit.
HOYA-F8,refractive_index_nd,1.595514,,587.6,manufacturer,HOYA-AGF-NZHAGEN-MIRROR,nd from .agf NM record.
HOYA-F8,abbe_number_vd,39.221686,,587.6,manufacturer,HOYA-AGF-NZHAGEN-MIRROR,Vd from .agf NM record.
HOYA-F8,glass_code,596392,,,manufacturer,HOYA-AGF-NZHAGEN-MIRROR,glass code from .agf.
HOYA-F8,dPgF,-0.0002,,,manufacturer,HOYA-AGF-NZHAGEN-MIRROR,.agf ED record (dPgF).
HOYA-F8,wl_min_um,0.25,um,,manufacturer,HOYA-AGF-NZHAGEN-MIRROR,.agf LD lower wavelength limit.
HOYA-F8,wl_max_um,1.55,um,,manufacturer,HOYA-AGF-NZHAGEN-MIRROR,.agf LD upper wavelength limit.
HOYA-F9,refractive_index_nd,1.620446,,587.6,manufacturer,HOYA-AGF-NZHAGEN-MIRROR,nd from .agf NM record.
HOYA-F9,abbe_number_vd,38.090002,,587.6,manufacturer,HOYA-AGF-NZHAGEN-MIRROR,Vd from .agf NM record.
HOYA-F9,glass_code,620381,,,manufacturer,HOYA-AGF-NZHAGEN-MIRROR,glass code from .agf.
HOYA-F9,dPgF,0.0,,,manufacturer,HOYA-AGF-NZHAGEN-MIRROR,.agf ED record (dPgF).
HOYA-F9,wl_min_um,0.334,um,,manufacturer,HOYA-AGF-NZHAGEN-MIRROR,.agf LD lower wavelength limit.
HOYA-F9,wl_max_um,2.325,um,,manufacturer,HOYA-AGF-NZHAGEN-MIRROR,.agf LD upper wavelength limit.
HOYA-F11,refractive_index_nd,1.620962,,587.6,manufacturer,HOYA-AGF-NZHAGEN-MIRROR,nd from .agf NM record.
HOYA-F11,abbe_number_vd,35.947308,,587.6,manufacturer,HOYA-AGF-NZHAGEN-MIRROR,Vd from .agf NM record.
HOYA-F11,glass_code,621360,,,manufacturer,HOYA-AGF-NZHAGEN-MIRROR,glass code from .agf.
HOYA-F11,dPgF,0.0,,,manufacturer,HOYA-AGF-NZHAGEN-MIRROR,.agf ED record (dPgF).
HOYA-F11,wl_min_um,0.334,um,,manufacturer,HOYA-AGF-NZHAGEN-MIRROR,.agf LD lower wavelength limit.
HOYA-F11,wl_max_um,2.325,um,,manufacturer,HOYA-AGF-NZHAGEN-MIRROR,.agf LD upper wavelength limit.
HOYA-F15,refractive_index_nd,1.605651,,587.6,manufacturer,HOYA-AGF-NZHAGEN-MIRROR,nd from .agf NM record.
HOYA-F15,abbe_number_vd,37.899711,,587.6,manufacturer,HOYA-AGF-NZHAGEN-MIRROR,Vd from .agf NM record.
HOYA-F15,glass_code,606379,,,manufacturer,HOYA-AGF-NZHAGEN-MIRROR,glass code from .agf.
HOYA-F15,dPgF,0.0,,,manufacturer,HOYA-AGF-NZHAGEN-MIRROR,.agf ED record (dPgF).
HOYA-F15,wl_min_um,0.334,um,,manufacturer,HOYA-AGF-NZHAGEN-MIRROR,.agf LD lower wavelength limit.
HOYA-F15,wl_max_um,2.325,um,,manufacturer,HOYA-AGF-NZHAGEN-MIRROR,.agf LD upper wavelength limit.
HOYA-FC1,refractive_index_nd,1.470787,,587.6,manufacturer,HOYA-AGF-NZHAGEN-MIRROR,nd from .agf NM record.
HOYA-FC1,abbe_number_vd,66.706713,,587.6,manufacturer,HOYA-AGF-NZHAGEN-MIRROR,Vd from .agf NM record.
HOYA-FC1,glass_code,471673,,,manufacturer,HOYA-AGF-NZHAGEN-MIRROR,glass code from .agf.
HOYA-FC1,dPgF,0.0,,,manufacturer,HOYA-AGF-NZHAGEN-MIRROR,.agf ED record (dPgF).
HOYA-FC1,wl_min_um,0.334,um,,manufacturer,HOYA-AGF-NZHAGEN-MIRROR,.agf LD lower wavelength limit.
HOYA-FC1,wl_max_um,2.325,um,,manufacturer,HOYA-AGF-NZHAGEN-MIRROR,.agf LD upper wavelength limit.
HOYA-FC3,refractive_index_nd,1.464502,,587.6,manufacturer,HOYA-AGF-NZHAGEN-MIRROR,nd from .agf NM record.
HOYA-FC3,abbe_number_vd,65.767612,,587.6,manufacturer,HOYA-AGF-NZHAGEN-MIRROR,Vd from .agf NM record.
HOYA-FC3,glass_code,465658,,,manufacturer,HOYA-AGF-NZHAGEN-MIRROR,glass code from .agf.
HOYA-FC3,dPgF,0.0,,,manufacturer,HOYA-AGF-NZHAGEN-MIRROR,.agf ED record (dPgF).
HOYA-FC3,wl_min_um,0.334,um,,manufacturer,HOYA-AGF-NZHAGEN-MIRROR,.agf LD lower wavelength limit.
HOYA-FC3,wl_max_um,2.325,um,,manufacturer,HOYA-AGF-NZHAGEN-MIRROR,.agf LD upper wavelength limit.
HOYA-FD1,refractive_index_nd,1.71736,,587.6,manufacturer,HOYA-AGF-NZHAGEN-MIRROR,nd from .agf NM record.
HOYA-FD1,abbe_number_vd,29.50028,,587.6,manufacturer,HOYA-AGF-NZHAGEN-MIRROR,Vd from .agf NM record.
HOYA-FD1,glass_code,717295,,,manufacturer,HOYA-AGF-NZHAGEN-MIRROR,glass code from .agf.
HOYA-FD1,dPgF,0.0034,,,manufacturer,HOYA-AGF-NZHAGEN-MIRROR,.agf ED record (dPgF).
HOYA-FD1,wl_min_um,0.25,um,,manufacturer,HOYA-AGF-NZHAGEN-MIRROR,.agf LD lower wavelength limit.
HOYA-FD1,wl_max_um,1.55,um,,manufacturer,HOYA-AGF-NZHAGEN-MIRROR,.agf LD upper wavelength limit.
HOYA-FD1,refractive_index_nd,1.71736,,587.6,manufacturer,HOYA-AGF-NZHAGEN-MIRROR,nd from .agf NM record.
HOYA-FD1,abbe_number_vd,29.500288,,587.6,manufacturer,HOYA-AGF-NZHAGEN-MIRROR,Vd from .agf NM record.
HOYA-FD1,glass_code,717295,,,manufacturer,HOYA-AGF-NZHAGEN-MIRROR,glass code from .agf.
HOYA-FD1,dPgF,0.0,,,manufacturer,HOYA-AGF-NZHAGEN-MIRROR,.agf ED record (dPgF).
HOYA-FD1,wl_min_um,0.334,um,,manufacturer,HOYA-AGF-NZHAGEN-MIRROR,.agf LD lower wavelength limit.
HOYA-FD1,wl_max_um,2.325,um,,manufacturer,HOYA-AGF-NZHAGEN-MIRROR,.agf LD upper wavelength limit.
HOYA-FD2,refractive_index_nd,1.647693,,587.6,manufacturer,HOYA-AGF-NZHAGEN-MIRROR,nd from .agf NM record.
HOYA-FD2,abbe_number_vd,33.836872,,587.6,manufacturer,HOYA-AGF-NZHAGEN-MIRROR,Vd from .agf NM record.
HOYA-FD2,glass_code,648338,,,manufacturer,HOYA-AGF-NZHAGEN-MIRROR,glass code from .agf.
HOYA-FD2,dPgF,0.0014,,,manufacturer,HOYA-AGF-NZHAGEN-MIRROR,.agf ED record (dPgF).
HOYA-FD2,wl_min_um,0.25,um,,manufacturer,HOYA-AGF-NZHAGEN-MIRROR,.agf LD lower wavelength limit.
HOYA-FD2,wl_max_um,1.55,um,,manufacturer,HOYA-AGF-NZHAGEN-MIRROR,.agf LD upper wavelength limit.
HOYA-FD3,refractive_index_nd,1.739999,,587.6,manufacturer,HOYA-AGF-NZHAGEN-MIRROR,nd from .agf NM record.
HOYA-FD3,abbe_number_vd,28.245048,,587.6,manufacturer,HOYA-AGF-NZHAGEN-MIRROR,Vd from .agf NM record.
HOYA-FD3,glass_code,740282,,,manufacturer,HOYA-AGF-NZHAGEN-MIRROR,glass code from .agf.
HOYA-FD3,dPgF,0.0,,,manufacturer,HOYA-AGF-NZHAGEN-MIRROR,.agf ED record (dPgF).
HOYA-FD3,wl_min_um,0.334,um,,manufacturer,HOYA-AGF-NZHAGEN-MIRROR,.agf LD lower wavelength limit.
HOYA-FD3,wl_max_um,2.325,um,,manufacturer,HOYA-AGF-NZHAGEN-MIRROR,.agf LD upper wavelength limit.
HOYA-FD4,refractive_index_nd,1.755199,,587.6,manufacturer,HOYA-AGF-NZHAGEN-MIRROR,nd from .agf NM record.
HOYA-FD4,abbe_number_vd,27.530247,,587.6,manufacturer,HOYA-AGF-NZHAGEN-MIRROR,Vd from .agf NM record.
HOYA-FD4,glass_code,755275,,,manufacturer,HOYA-AGF-NZHAGEN-MIRROR,glass code from .agf.
HOYA-FD4,dPgF,0.0,,,manufacturer,HOYA-AGF-NZHAGEN-MIRROR,.agf ED record (dPgF).
HOYA-FD4,wl_min_um,0.334,um,,manufacturer,HOYA-AGF-NZHAGEN-MIRROR,.agf LD lower wavelength limit.
HOYA-FD4,wl_max_um,2.325,um,,manufacturer,HOYA-AGF-NZHAGEN-MIRROR,.agf LD upper wavelength limit.
HOYA-FD4,refractive_index_nd,1.755199,,587.6,manufacturer,HOYA-AGF-NZHAGEN-MIRROR,nd from .agf NM record.
HOYA-FD4,abbe_number_vd,27.530242,,587.6,manufacturer,HOYA-AGF-NZHAGEN-MIRROR,Vd from .agf NM record.
HOYA-FD4,glass_code,755275,,,manufacturer,HOYA-AGF-NZHAGEN-MIRROR,glass code from .agf.
HOYA-FD4,dPgF,0.0042,,,manufacturer,HOYA-AGF-NZHAGEN-MIRROR,.agf ED record (dPgF).
HOYA-FD4,wl_min_um,0.25,um,,manufacturer,HOYA-AGF-NZHAGEN-MIRROR,.agf LD lower wavelength limit.
HOYA-FD4,wl_max_um,1.55,um,,manufacturer,HOYA-AGF-NZHAGEN-MIRROR,.agf LD upper wavelength limit.
HOYA-FD5,refractive_index_nd,1.672701,,587.6,manufacturer,HOYA-AGF-NZHAGEN-MIRROR,nd from .agf NM record.
HOYA-FD5,abbe_number_vd,32.173263,,587.6,manufacturer,HOYA-AGF-NZHAGEN-MIRROR,Vd from .agf NM record.
HOYA-FD5,glass_code,673322,,,manufacturer,HOYA-AGF-NZHAGEN-MIRROR,glass code from .agf.
HOYA-FD5,dPgF,0.0014,,,manufacturer,HOYA-AGF-NZHAGEN-MIRROR,.agf ED record (dPgF).
HOYA-FD5,wl_min_um,0.25,um,,manufacturer,HOYA-AGF-NZHAGEN-MIRROR,.agf LD lower wavelength limit.
HOYA-FD5,wl_max_um,1.55,um,,manufacturer,HOYA-AGF-NZHAGEN-MIRROR,.agf LD upper wavelength limit.
HOYA-FD6,refractive_index_nd,1.805184,,587.6,manufacturer,HOYA-AGF-NZHAGEN-MIRROR,nd from .agf NM record.
HOYA-FD6,abbe_number_vd,25.465194,,587.6,manufacturer,HOYA-AGF-NZHAGEN-MIRROR,Vd from .agf NM record.
HOYA-FD6,glass_code,805255,,,manufacturer,HOYA-AGF-NZHAGEN-MIRROR,glass code from .agf.
HOYA-FD6,dPgF,0.0075,,,manufacturer,HOYA-AGF-NZHAGEN-MIRROR,.agf ED record (dPgF).
HOYA-FD6,wl_min_um,0.25,um,,manufacturer,HOYA-AGF-NZHAGEN-MIRROR,.agf LD lower wavelength limit.
HOYA-FD6,wl_max_um,1.55,um,,manufacturer,HOYA-AGF-NZHAGEN-MIRROR,.agf LD upper wavelength limit.
HOYA-FD7,refractive_index_nd,1.639803,,587.6,manufacturer,HOYA-AGF-NZHAGEN-MIRROR,nd from .agf NM record.
HOYA-FD7,abbe_number_vd,34.568909,,587.6,manufacturer,HOYA-AGF-NZHAGEN-MIRROR,Vd from .agf NM record.
HOYA-FD7,glass_code,640346,,,manufacturer,HOYA-AGF-NZHAGEN-MIRROR,glass code from .agf.
HOYA-FD7,dPgF,0.0009,,,manufacturer,HOYA-AGF-NZHAGEN-MIRROR,.agf ED record (dPgF).
HOYA-FD7,wl_min_um,0.25,um,,manufacturer,HOYA-AGF-NZHAGEN-MIRROR,.agf LD lower wavelength limit.
HOYA-FD7,wl_max_um,1.55,um,,manufacturer,HOYA-AGF-NZHAGEN-MIRROR,.agf LD upper wavelength limit.
HOYA-FD8,refractive_index_nd,1.688931,,587.6,manufacturer,HOYA-AGF-NZHAGEN-MIRROR,nd from .agf NM record.
HOYA-FD8,abbe_number_vd,31.158857,,587.6,manufacturer,HOYA-AGF-NZHAGEN-MIRROR,Vd from .agf NM record.
HOYA-FD8,glass_code,689312,,,manufacturer,HOYA-AGF-NZHAGEN-MIRROR,glass code from .agf.
HOYA-FD8,dPgF,0.0022,,,manufacturer,HOYA-AGF-NZHAGEN-MIRROR,.agf ED record (dPgF).
HOYA-FD8,wl_min_um,0.25,um,,manufacturer,HOYA-AGF-NZHAGEN-MIRROR,.agf LD lower wavelength limit.
HOYA-FD8,wl_max_um,1.55,um,,manufacturer,HOYA-AGF-NZHAGEN-MIRROR,.agf LD upper wavelength limit.
HOYA-FD9,refractive_index_nd,1.654462,,587.6,manufacturer,HOYA-AGF-NZHAGEN-MIRROR,nd from .agf NM record.
HOYA-FD9,abbe_number_vd,33.717017,,587.6,manufacturer,HOYA-AGF-NZHAGEN-MIRROR,Vd from .agf NM record.
HOYA-FD9,glass_code,654337,,,manufacturer,HOYA-AGF-NZHAGEN-MIRROR,glass code from .agf.
HOYA-FD9,dPgF,0.0,,,manufacturer,HOYA-AGF-NZHAGEN-MIRROR,.agf ED record (dPgF).
HOYA-FD9,wl_min_um,0.334,um,,manufacturer,HOYA-AGF-NZHAGEN-MIRROR,.agf LD lower wavelength limit.
HOYA-FD9,wl_max_um,2.325,um,,manufacturer,HOYA-AGF-NZHAGEN-MIRROR,.agf LD upper wavelength limit.
HOYA-FD10,refractive_index_nd,1.728252,,587.6,manufacturer,HOYA-AGF-NZHAGEN-MIRROR,nd from .agf NM record.
HOYA-FD10,abbe_number_vd,28.319563,,587.6,manufacturer,HOYA-AGF-NZHAGEN-MIRROR,Vd from .agf NM record.
HOYA-FD10,glass_code,728283,,,manufacturer,HOYA-AGF-NZHAGEN-MIRROR,glass code from .agf.
HOYA-FD10,dPgF,0.0073,,,manufacturer,HOYA-AGF-NZHAGEN-MIRROR,.agf ED record (dPgF).
HOYA-FD10,wl_min_um,0.25,um,,manufacturer,HOYA-AGF-NZHAGEN-MIRROR,.agf LD lower wavelength limit.
HOYA-FD10,wl_max_um,1.55,um,,manufacturer,HOYA-AGF-NZHAGEN-MIRROR,.agf LD upper wavelength limit.
HOYA-FD10,refractive_index_nd,1.728252,,587.6,manufacturer,HOYA-AGF-NZHAGEN-MIRROR,nd from .agf NM record.
HOYA-FD10,abbe_number_vd,28.319573,,587.6,manufacturer,HOYA-AGF-NZHAGEN-MIRROR,Vd from .agf NM record.
HOYA-FD10,glass_code,728283,,,manufacturer,HOYA-AGF-NZHAGEN-MIRROR,glass code from .agf.
HOYA-FD10,dPgF,0.0,,,manufacturer,HOYA-AGF-NZHAGEN-MIRROR,.agf ED record (dPgF).
HOYA-FD10,wl_min_um,0.334,um,,manufacturer,HOYA-AGF-NZHAGEN-MIRROR,.agf LD lower wavelength limit.
HOYA-FD10,wl_max_um,2.325,um,,manufacturer,HOYA-AGF-NZHAGEN-MIRROR,.agf LD upper wavelength limit.
HOYA-FD11,refractive_index_nd,1.784715,,587.6,manufacturer,HOYA-AGF-NZHAGEN-MIRROR,nd from .agf NM record.
HOYA-FD11,abbe_number_vd,25.704276,,587.6,manufacturer,HOYA-AGF-NZHAGEN-MIRROR,Vd from .agf NM record.
HOYA-FD11,glass_code,785257,,,manufacturer,HOYA-AGF-NZHAGEN-MIRROR,glass code from .agf.
HOYA-FD11,dPgF,0.0098,,,manufacturer,HOYA-AGF-NZHAGEN-MIRROR,.agf ED record (dPgF).
HOYA-FD11,wl_min_um,0.25,um,,manufacturer,HOYA-AGF-NZHAGEN-MIRROR,.agf LD lower wavelength limit.
HOYA-FD11,wl_max_um,1.55,um,,manufacturer,HOYA-AGF-NZHAGEN-MIRROR,.agf LD upper wavelength limit.
HOYA-FD12,refractive_index_nd,1.648308,,587.6,manufacturer,HOYA-AGF-NZHAGEN-MIRROR,nd from .agf NM record.
HOYA-FD12,abbe_number_vd,33.793909,,587.6,manufacturer,HOYA-AGF-NZHAGEN-MIRROR,Vd from .agf NM record.
HOYA-FD12,glass_code,648338,,,manufacturer,HOYA-AGF-NZHAGEN-MIRROR,glass code from .agf.
HOYA-FD12,dPgF,0.0,,,manufacturer,HOYA-AGF-NZHAGEN-MIRROR,.agf ED record (dPgF).
HOYA-FD12,wl_min_um,0.334,um,,manufacturer,HOYA-AGF-NZHAGEN-MIRROR,.agf LD lower wavelength limit.
HOYA-FD12,wl_max_um,2.325,um,,manufacturer,HOYA-AGF-NZHAGEN-MIRROR,.agf LD upper wavelength limit.
HOYA-FD13,refractive_index_nd,1.740774,,587.6,manufacturer,HOYA-AGF-NZHAGEN-MIRROR,nd from .agf NM record.
HOYA-FD13,abbe_number_vd,27.764991,,587.6,manufacturer,HOYA-AGF-NZHAGEN-MIRROR,Vd from .agf NM record.
HOYA-FD13,glass_code,741278,,,manufacturer,HOYA-AGF-NZHAGEN-MIRROR,glass code from .agf.
HOYA-FD13,dPgF,0.0099,,,manufacturer,HOYA-AGF-NZHAGEN-MIRROR,.agf ED record (dPgF).
HOYA-FD13,wl_min_um,0.25,um,,manufacturer,HOYA-AGF-NZHAGEN-MIRROR,.agf LD lower wavelength limit.
HOYA-FD13,wl_max_um,1.55,um,,manufacturer,HOYA-AGF-NZHAGEN-MIRROR,.agf LD upper wavelength limit.
HOYA-FD14,refractive_index_nd,1.761823,,587.6,manufacturer,HOYA-AGF-NZHAGEN-MIRROR,nd from .agf NM record.
HOYA-FD14,abbe_number_vd,26.552048,,587.6,manufacturer,HOYA-AGF-NZHAGEN-MIRROR,Vd from .agf NM record.
HOYA-FD14,glass_code,762266,,,manufacturer,HOYA-AGF-NZHAGEN-MIRROR,glass code from .agf.
HOYA-FD14,dPgF,0.0111,,,manufacturer,HOYA-AGF-NZHAGEN-MIRROR,.agf ED record (dPgF).
HOYA-FD14,wl_min_um,0.25,um,,manufacturer,HOYA-AGF-NZHAGEN-MIRROR,.agf LD lower wavelength limit.
HOYA-FD14,wl_max_um,1.55,um,,manufacturer,HOYA-AGF-NZHAGEN-MIRROR,.agf LD upper wavelength limit.
HOYA-FD15,refractive_index_nd,1.698945,,587.6,manufacturer,HOYA-AGF-NZHAGEN-MIRROR,nd from .agf NM record.
HOYA-FD15,abbe_number_vd,30.050551,,587.6,manufacturer,HOYA-AGF-NZHAGEN-MIRROR,Vd from .agf NM record.
HOYA-FD15,glass_code,699301,,,manufacturer,HOYA-AGF-NZHAGEN-MIRROR,glass code from .agf.
HOYA-FD15,dPgF,0.0,,,manufacturer,HOYA-AGF-NZHAGEN-MIRROR,.agf ED record (dPgF).
HOYA-FD15,wl_min_um,0.334,um,,manufacturer,HOYA-AGF-NZHAGEN-MIRROR,.agf LD lower wavelength limit.
HOYA-FD15,wl_max_um,2.325,um,,manufacturer,HOYA-AGF-NZHAGEN-MIRROR,.agf LD upper wavelength limit.
HOYA-FD15,refractive_index_nd,1.698945,,587.6,manufacturer,HOYA-AGF-NZHAGEN-MIRROR,nd from .agf NM record.
HOYA-FD15,abbe_number_vd,30.050548,,587.6,manufacturer,HOYA-AGF-NZHAGEN-MIRROR,Vd from .agf NM record.
HOYA-FD15,glass_code,699301,,,manufacturer,HOYA-AGF-NZHAGEN-MIRROR,glass code from .agf.
HOYA-FD15,dPgF,0.0052,,,manufacturer,HOYA-AGF-NZHAGEN-MIRROR,.agf ED record (dPgF).
HOYA-FD15,wl_min_um,0.25,um,,manufacturer,HOYA-AGF-NZHAGEN-MIRROR,.agf LD lower wavelength limit.
HOYA-FD15,wl_max_um,1.55,um,,manufacturer,HOYA-AGF-NZHAGEN-MIRROR,.agf LD upper wavelength limit.
HOYA-FD18,refractive_index_nd,1.721507,,587.6,manufacturer,HOYA-AGF-NZHAGEN-MIRROR,nd from .agf NM record.
HOYA-FD18,abbe_number_vd,29.243436,,587.6,manufacturer,HOYA-AGF-NZHAGEN-MIRROR,Vd from .agf NM record.
HOYA-FD18,glass_code,722292,,,manufacturer,HOYA-AGF-NZHAGEN-MIRROR,glass code from .agf.
HOYA-FD18,dPgF,0.0,,,manufacturer,HOYA-AGF-NZHAGEN-MIRROR,.agf ED record (dPgF).
HOYA-FD18,wl_min_um,0.334,um,,manufacturer,HOYA-AGF-NZHAGEN-MIRROR,.agf LD lower wavelength limit.
HOYA-FD18,wl_max_um,2.325,um,,manufacturer,HOYA-AGF-NZHAGEN-MIRROR,.agf LD upper wavelength limit.
HOYA-FD19,refractive_index_nd,1.666797,,587.6,manufacturer,HOYA-AGF-NZHAGEN-MIRROR,nd from .agf NM record.
HOYA-FD19,abbe_number_vd,33.059707,,587.6,manufacturer,HOYA-AGF-NZHAGEN-MIRROR,Vd from .agf NM record.
HOYA-FD19,glass_code,667331,,,manufacturer,HOYA-AGF-NZHAGEN-MIRROR,glass code from .agf.
HOYA-FD19,dPgF,0.0,,,manufacturer,HOYA-AGF-NZHAGEN-MIRROR,.agf ED record (dPgF).
HOYA-FD19,wl_min_um,0.334,um,,manufacturer,HOYA-AGF-NZHAGEN-MIRROR,.agf LD lower wavelength limit.
HOYA-FD19,wl_max_um,2.325,um,,manufacturer,HOYA-AGF-NZHAGEN-MIRROR,.agf LD upper wavelength limit.
HOYA-FD20,refractive_index_nd,1.720225,,587.6,manufacturer,HOYA-AGF-NZHAGEN-MIRROR,nd from .agf NM record.
HOYA-FD20,abbe_number_vd,29.300359,,587.6,manufacturer,HOYA-AGF-NZHAGEN-MIRROR,Vd from .agf NM record.
HOYA-FD20,glass_code,720293,,,manufacturer,HOYA-AGF-NZHAGEN-MIRROR,glass code from .agf.
HOYA-FD20,dPgF,0.0,,,manufacturer,HOYA-AGF-NZHAGEN-MIRROR,.agf ED record (dPgF).
HOYA-FD20,wl_min_um,0.334,um,,manufacturer,HOYA-AGF-NZHAGEN-MIRROR,.agf LD lower wavelength limit.
HOYA-FD20,wl_max_um,2.325,um,,manufacturer,HOYA-AGF-NZHAGEN-MIRROR,.agf LD upper wavelength limit.
HOYA-FD41,refractive_index_nd,1.750839,,587.6,manufacturer,HOYA-AGF-NZHAGEN-MIRROR,nd from .agf NM record.
HOYA-FD41,abbe_number_vd,27.686615,,587.6,manufacturer,HOYA-AGF-NZHAGEN-MIRROR,Vd from .agf NM record.
HOYA-FD41,glass_code,751277,,,manufacturer,HOYA-AGF-NZHAGEN-MIRROR,glass code from .agf.
HOYA-FD41,dPgF,0.0,,,manufacturer,HOYA-AGF-NZHAGEN-MIRROR,.agf ED record (dPgF).
HOYA-FD41,wl_min_um,0.334,um,,manufacturer,HOYA-AGF-NZHAGEN-MIRROR,.agf LD lower wavelength limit.
HOYA-FD41,wl_max_um,2.325,um,,manufacturer,HOYA-AGF-NZHAGEN-MIRROR,.agf LD upper wavelength limit.
HOYA-FDS1,refractive_index_nd,1.922859,,587.6,manufacturer,HOYA-AGF-NZHAGEN-MIRROR,nd from .agf NM record.
HOYA-FDS1,abbe_number_vd,20.883457,,587.6,manufacturer,HOYA-AGF-NZHAGEN-MIRROR,Vd from .agf NM record.
HOYA-FDS1,glass_code,923209,,,manufacturer,HOYA-AGF-NZHAGEN-MIRROR,glass code from .agf.
HOYA-FDS1,dPgF,0.0174,,,manufacturer,HOYA-AGF-NZHAGEN-MIRROR,.agf ED record (dPgF).
HOYA-FDS1,wl_min_um,0.25,um,,manufacturer,HOYA-AGF-NZHAGEN-MIRROR,.agf LD lower wavelength limit.
HOYA-FDS1,wl_max_um,1.55,um,,manufacturer,HOYA-AGF-NZHAGEN-MIRROR,.agf LD upper wavelength limit.
HOYA-FDS2,refractive_index_nd,1.7283,,587.6,manufacturer,HOYA-AGF-NZHAGEN-MIRROR,nd from .agf NM record.
HOYA-FDS2,abbe_number_vd,28.674457,,587.6,manufacturer,HOYA-AGF-NZHAGEN-MIRROR,Vd from .agf NM record.
HOYA-FDS2,glass_code,728287,,,manufacturer,HOYA-AGF-NZHAGEN-MIRROR,glass code from .agf.
HOYA-FDS2,dPgF,0.0,,,manufacturer,HOYA-AGF-NZHAGEN-MIRROR,.agf ED record (dPgF).
HOYA-FDS2,wl_min_um,0.334,um,,manufacturer,HOYA-AGF-NZHAGEN-MIRROR,.agf LD lower wavelength limit.
HOYA-FDS2,wl_max_um,2.325,um,,manufacturer,HOYA-AGF-NZHAGEN-MIRROR,.agf LD upper wavelength limit.
HOYA-FDS3,refractive_index_nd,1.7847,,587.6,manufacturer,HOYA-AGF-NZHAGEN-MIRROR,nd from .agf NM record.
HOYA-FDS3,abbe_number_vd,26.057653,,587.6,manufacturer,HOYA-AGF-NZHAGEN-MIRROR,Vd from .agf NM record.
HOYA-FDS3,glass_code,785261,,,manufacturer,HOYA-AGF-NZHAGEN-MIRROR,glass code from .agf.
HOYA-FDS3,dPgF,0.0,,,manufacturer,HOYA-AGF-NZHAGEN-MIRROR,.agf ED record (dPgF).
HOYA-FDS3,wl_min_um,0.334,um,,manufacturer,HOYA-AGF-NZHAGEN-MIRROR,.agf LD lower wavelength limit.
HOYA-FDS3,wl_max_um,2.325,um,,manufacturer,HOYA-AGF-NZHAGEN-MIRROR,.agf LD upper wavelength limit.
HOYA-FDS5,refractive_index_nd,1.761804,,587.6,manufacturer,HOYA-AGF-NZHAGEN-MIRROR,nd from .agf NM record.
HOYA-FDS5,abbe_number_vd,26.914901,,587.6,manufacturer,HOYA-AGF-NZHAGEN-MIRROR,Vd from .agf NM record.
HOYA-FDS5,glass_code,762269,,,manufacturer,HOYA-AGF-NZHAGEN-MIRROR,glass code from .agf.
HOYA-FDS5,dPgF,0.0,,,manufacturer,HOYA-AGF-NZHAGEN-MIRROR,.agf ED record (dPgF).
HOYA-FDS5,wl_min_um,0.334,um,,manufacturer,HOYA-AGF-NZHAGEN-MIRROR,.agf LD lower wavelength limit.
HOYA-FDS5,wl_max_um,2.325,um,,manufacturer,HOYA-AGF-NZHAGEN-MIRROR,.agf LD upper wavelength limit.
HOYA-FDS9,refractive_index_nd,1.846658,,587.6,manufacturer,HOYA-AGF-NZHAGEN-MIRROR,nd from .agf NM record.
HOYA-FDS9,abbe_number_vd,23.826345,,587.6,manufacturer,HOYA-AGF-NZHAGEN-MIRROR,Vd from .agf NM record.
HOYA-FDS9,glass_code,847238,,,manufacturer,HOYA-AGF-NZHAGEN-MIRROR,glass code from .agf.
HOYA-FDS9,dPgF,0.0096,,,manufacturer,HOYA-AGF-NZHAGEN-MIRROR,.agf ED record (dPgF).
HOYA-FDS9,wl_min_um,0.25,um,,manufacturer,HOYA-AGF-NZHAGEN-MIRROR,.agf LD lower wavelength limit.
HOYA-FDS9,wl_max_um,1.55,um,,manufacturer,HOYA-AGF-NZHAGEN-MIRROR,.agf LD upper wavelength limit.
HOYA-FDS30,refractive_index_nd,1.784701,,587.6,manufacturer,HOYA-AGF-NZHAGEN-MIRROR,nd from .agf NM record.
HOYA-FDS30,abbe_number_vd,26.102957,,587.6,manufacturer,HOYA-AGF-NZHAGEN-MIRROR,Vd from .agf NM record.
HOYA-FDS30,glass_code,785261,,,manufacturer,HOYA-AGF-NZHAGEN-MIRROR,glass code from .agf.
HOYA-FDS30,dPgF,0.0142,,,manufacturer,HOYA-AGF-NZHAGEN-MIRROR,.agf ED record (dPgF).
HOYA-FDS30,wl_min_um,0.25,um,,manufacturer,HOYA-AGF-NZHAGEN-MIRROR,.agf LD lower wavelength limit.
HOYA-FDS30,wl_max_um,1.55,um,,manufacturer,HOYA-AGF-NZHAGEN-MIRROR,.agf LD upper wavelength limit.
HOYA-FEL1,refractive_index_nd,1.548136,,587.6,manufacturer,HOYA-AGF-NZHAGEN-MIRROR,nd from .agf NM record.
HOYA-FEL1,abbe_number_vd,45.822169,,587.6,manufacturer,HOYA-AGF-NZHAGEN-MIRROR,Vd from .agf NM record.
HOYA-FEL1,glass_code,548458,,,manufacturer,HOYA-AGF-NZHAGEN-MIRROR,glass code from .agf.
HOYA-FEL1,dPgF,-0.0016,,,manufacturer,HOYA-AGF-NZHAGEN-MIRROR,.agf ED record (dPgF).
HOYA-FEL1,wl_min_um,0.25,um,,manufacturer,HOYA-AGF-NZHAGEN-MIRROR,.agf LD lower wavelength limit.
HOYA-FEL1,wl_max_um,1.55,um,,manufacturer,HOYA-AGF-NZHAGEN-MIRROR,.agf LD upper wavelength limit.
HOYA-FEL2,refractive_index_nd,1.540718,,587.6,manufacturer,HOYA-AGF-NZHAGEN-MIRROR,nd from .agf NM record.
HOYA-FEL2,abbe_number_vd,47.198247,,587.6,manufacturer,HOYA-AGF-NZHAGEN-MIRROR,Vd from .agf NM record.
HOYA-FEL2,glass_code,541472,,,manufacturer,HOYA-AGF-NZHAGEN-MIRROR,glass code from .agf.
HOYA-FEL2,dPgF,-0.0004,,,manufacturer,HOYA-AGF-NZHAGEN-MIRROR,.agf ED record (dPgF).
HOYA-FEL2,wl_min_um,0.25,um,,manufacturer,HOYA-AGF-NZHAGEN-MIRROR,.agf LD lower wavelength limit.
HOYA-FEL2,wl_max_um,1.55,um,,manufacturer,HOYA-AGF-NZHAGEN-MIRROR,.agf LD upper wavelength limit.
HOYA-FEL3,refractive_index_nd,1.560125,,587.6,manufacturer,HOYA-AGF-NZHAGEN-MIRROR,nd from .agf NM record.
HOYA-FEL3,abbe_number_vd,47.090971,,587.6,manufacturer,HOYA-AGF-NZHAGEN-MIRROR,Vd from .agf NM record.
HOYA-FEL3,glass_code,560471,,,manufacturer,HOYA-AGF-NZHAGEN-MIRROR,glass code from .agf.
HOYA-FEL3,dPgF,0.0,,,manufacturer,HOYA-AGF-NZHAGEN-MIRROR,.agf ED record (dPgF).
HOYA-FEL3,wl_min_um,0.334,um,,manufacturer,HOYA-AGF-NZHAGEN-MIRROR,.agf LD lower wavelength limit.
HOYA-FEL3,wl_max_um,2.325,um,,manufacturer,HOYA-AGF-NZHAGEN-MIRROR,.agf LD upper wavelength limit.
HOYA-FEL4,refractive_index_nd,1.561379,,587.6,manufacturer,HOYA-AGF-NZHAGEN-MIRROR,nd from .agf NM record.
HOYA-FEL4,abbe_number_vd,45.226718,,587.6,manufacturer,HOYA-AGF-NZHAGEN-MIRROR,Vd from .agf NM record.
HOYA-FEL4,glass_code,561452,,,manufacturer,HOYA-AGF-NZHAGEN-MIRROR,glass code from .agf.
HOYA-FEL4,dPgF,0.0,,,manufacturer,HOYA-AGF-NZHAGEN-MIRROR,.agf ED record (dPgF).
HOYA-FEL4,wl_min_um,0.334,um,,manufacturer,HOYA-AGF-NZHAGEN-MIRROR,.agf LD lower wavelength limit.
HOYA-FEL4,wl_max_um,2.325,um,,manufacturer,HOYA-AGF-NZHAGEN-MIRROR,.agf LD upper wavelength limit.
HOYA-FEL6,refractive_index_nd,1.53172,,587.6,manufacturer,HOYA-AGF-NZHAGEN-MIRROR,nd from .agf NM record.
HOYA-FEL6,abbe_number_vd,48.837531,,587.6,manufacturer,HOYA-AGF-NZHAGEN-MIRROR,Vd from .agf NM record.
HOYA-FEL6,glass_code,532488,,,manufacturer,HOYA-AGF-NZHAGEN-MIRROR,glass code from .agf.
HOYA-FEL6,dPgF,-0.003,,,manufacturer,HOYA-AGF-NZHAGEN-MIRROR,.agf ED record (dPgF).
HOYA-FEL6,wl_min_um,0.25,um,,manufacturer,HOYA-AGF-NZHAGEN-MIRROR,.agf LD lower wavelength limit.
HOYA-FEL6,wl_max_um,1.55,um,,manufacturer,HOYA-AGF-NZHAGEN-MIRROR,.agf LD upper wavelength limit.
HOYA-FEL7,refractive_index_nd,1.54883,,587.6,manufacturer,HOYA-AGF-NZHAGEN-MIRROR,nd from .agf NM record.
HOYA-FEL7,abbe_number_vd,45.439785,,587.6,manufacturer,HOYA-AGF-NZHAGEN-MIRROR,Vd from .agf NM record.
HOYA-FEL7,glass_code,549454,,,manufacturer,HOYA-AGF-NZHAGEN-MIRROR,glass code from .agf.
HOYA-FEL7,dPgF,0.0,,,manufacturer,HOYA-AGF-NZHAGEN-MIRROR,.agf ED record (dPgF).
HOYA-FEL7,wl_min_um,0.334,um,,manufacturer,HOYA-AGF-NZHAGEN-MIRROR,.agf LD lower wavelength limit.
HOYA-FEL7,wl_max_um,2.325,um,,manufacturer,HOYA-AGF-NZHAGEN-MIRROR,.agf LD upper wavelength limit.
HOYA-FF1,refractive_index_nd,1.511179,,587.6,manufacturer,HOYA-AGF-NZHAGEN-MIRROR,nd from .agf NM record.
HOYA-FF1,abbe_number_vd,51.02769,,587.6,manufacturer,HOYA-AGF-NZHAGEN-MIRROR,Vd from .agf NM record.
HOYA-FF1,glass_code,511510,,,manufacturer,HOYA-AGF-NZHAGEN-MIRROR,glass code from .agf.
HOYA-FF1,dPgF,0.0,,,manufacturer,HOYA-AGF-NZHAGEN-MIRROR,.agf ED record (dPgF).
HOYA-FF1,wl_min_um,0.334,um,,manufacturer,HOYA-AGF-NZHAGEN-MIRROR,.agf LD lower wavelength limit.
HOYA-FF1,wl_max_um,2.325,um,,manufacturer,HOYA-AGF-NZHAGEN-MIRROR,.agf LD upper wavelength limit.
HOYA-FF2,refractive_index_nd,1.532561,,587.6,manufacturer,HOYA-AGF-NZHAGEN-MIRROR,nd from .agf NM record.
HOYA-FF2,abbe_number_vd,45.942878,,587.6,manufacturer,HOYA-AGF-NZHAGEN-MIRROR,Vd from .agf NM record.
HOYA-FF2,glass_code,533459,,,manufacturer,HOYA-AGF-NZHAGEN-MIRROR,glass code from .agf.
HOYA-FF2,dPgF,0.0,,,manufacturer,HOYA-AGF-NZHAGEN-MIRROR,.agf ED record (dPgF).
HOYA-FF2,wl_min_um,0.334,um,,manufacturer,HOYA-AGF-NZHAGEN-MIRROR,.agf LD lower wavelength limit.
HOYA-FF2,wl_max_um,2.325,um,,manufacturer,HOYA-AGF-NZHAGEN-MIRROR,.agf LD upper wavelength limit.
HOYA-FL1,refractive_index_nd,1.573091,,587.6,manufacturer,HOYA-AGF-NZHAGEN-MIRROR,nd from .agf NM record.
