Repository: br24563/Glass-Match

# GlassMatch
Open-source optical glass selection, comparison, and material database.
**2,959 materials · 18 source collections · 364 traceable sources** · data
version pinned by [`MANIFEST.json`](data/normalized/MANIFEST.json) ·
[how the data is validated](docs/VALIDATION.md) — search,
rank, compare, and inspect provenance for oxide glasses, crystals, IR
materials, polymers, and moldables.
> Screenshots captured from a live run (`start.bat`); regenerate with
> `python scripts/capture_screenshots.py` (needs `pip install playwright` and a
> local Microsoft Edge install).

File: data/normalized/properties.csv (part 29 of 41)
glass_id,property,value,unit,reference_wavelength_nm,data_type,source_id,notes
HOYA-FL1,abbe_number_vd,42.586108,,587.6,manufacturer,HOYA-AGF-NZHAGEN-MIRROR,Vd from .agf NM record.
HOYA-FL1,glass_code,573426,,,manufacturer,HOYA-AGF-NZHAGEN-MIRROR,glass code from .agf.
HOYA-FL1,dPgF,0.0,,,manufacturer,HOYA-AGF-NZHAGEN-MIRROR,.agf ED record (dPgF).
HOYA-FL1,wl_min_um,0.334,um,,manufacturer,HOYA-AGF-NZHAGEN-MIRROR,.agf LD lower wavelength limit.
HOYA-FL1,wl_max_um,2.325,um,,manufacturer,HOYA-AGF-NZHAGEN-MIRROR,.agf LD upper wavelength limit.
HOYA-FL3,refractive_index_nd,1.58215,,587.6,manufacturer,HOYA-AGF-NZHAGEN-MIRROR,nd from .agf NM record.
HOYA-FL3,abbe_number_vd,42.028564,,587.6,manufacturer,HOYA-AGF-NZHAGEN-MIRROR,Vd from .agf NM record.
HOYA-FL3,glass_code,582420,,,manufacturer,HOYA-AGF-NZHAGEN-MIRROR,glass code from .agf.
HOYA-FL3,dPgF,0.0,,,manufacturer,HOYA-AGF-NZHAGEN-MIRROR,.agf ED record (dPgF).
HOYA-FL3,wl_min_um,0.334,um,,manufacturer,HOYA-AGF-NZHAGEN-MIRROR,.agf LD lower wavelength limit.
HOYA-FL3,wl_max_um,2.325,um,,manufacturer,HOYA-AGF-NZHAGEN-MIRROR,.agf LD upper wavelength limit.
HOYA-FL4,refractive_index_nd,1.578447,,587.6,manufacturer,HOYA-AGF-NZHAGEN-MIRROR,nd from .agf NM record.
HOYA-FL4,abbe_number_vd,41.707529,,587.6,manufacturer,HOYA-AGF-NZHAGEN-MIRROR,Vd from .agf NM record.
HOYA-FL4,glass_code,578417,,,manufacturer,HOYA-AGF-NZHAGEN-MIRROR,glass code from .agf.
HOYA-FL4,dPgF,0.0,,,manufacturer,HOYA-AGF-NZHAGEN-MIRROR,.agf ED record (dPgF).
HOYA-FL4,wl_min_um,0.334,um,,manufacturer,HOYA-AGF-NZHAGEN-MIRROR,.agf LD lower wavelength limit.
HOYA-FL4,wl_max_um,2.325,um,,manufacturer,HOYA-AGF-NZHAGEN-MIRROR,.agf LD upper wavelength limit.
HOYA-FL5,refractive_index_nd,1.581437,,587.6,manufacturer,HOYA-AGF-NZHAGEN-MIRROR,nd from .agf NM record.
HOYA-FL5,abbe_number_vd,40.887611,,587.6,manufacturer,HOYA-AGF-NZHAGEN-MIRROR,Vd from .agf NM record.
HOYA-FL5,glass_code,581409,,,manufacturer,HOYA-AGF-NZHAGEN-MIRROR,glass code from .agf.
HOYA-FL5,dPgF,-0.0002,,,manufacturer,HOYA-AGF-NZHAGEN-MIRROR,.agf ED record (dPgF).
HOYA-FL5,wl_min_um,0.25,um,,manufacturer,HOYA-AGF-NZHAGEN-MIRROR,.agf LD lower wavelength limit.
HOYA-FL5,wl_max_um,1.55,um,,manufacturer,HOYA-AGF-NZHAGEN-MIRROR,.agf LD upper wavelength limit.
HOYA-FL6,refractive_index_nd,1.567324,,587.6,manufacturer,HOYA-AGF-NZHAGEN-MIRROR,nd from .agf NM record.
HOYA-FL6,abbe_number_vd,42.843119,,587.6,manufacturer,HOYA-AGF-NZHAGEN-MIRROR,Vd from .agf NM record.
HOYA-FL6,glass_code,567428,,,manufacturer,HOYA-AGF-NZHAGEN-MIRROR,glass code from .agf.
HOYA-FL6,dPgF,-0.0004,,,manufacturer,HOYA-AGF-NZHAGEN-MIRROR,.agf ED record (dPgF).
HOYA-FL6,wl_min_um,0.25,um,,manufacturer,HOYA-AGF-NZHAGEN-MIRROR,.agf LD lower wavelength limit.
HOYA-FL6,wl_max_um,1.55,um,,manufacturer,HOYA-AGF-NZHAGEN-MIRROR,.agf LD upper wavelength limit.
HOYA-FL7,refractive_index_nd,1.57501,,587.6,manufacturer,HOYA-AGF-NZHAGEN-MIRROR,nd from .agf NM record.
HOYA-FL7,abbe_number_vd,41.509668,,587.6,manufacturer,HOYA-AGF-NZHAGEN-MIRROR,Vd from .agf NM record.
HOYA-FL7,glass_code,575415,,,manufacturer,HOYA-AGF-NZHAGEN-MIRROR,glass code from .agf.
HOYA-FL7,dPgF,0.0,,,manufacturer,HOYA-AGF-NZHAGEN-MIRROR,.agf ED record (dPgF).
HOYA-FL7,wl_min_um,0.334,um,,manufacturer,HOYA-AGF-NZHAGEN-MIRROR,.agf LD lower wavelength limit.
HOYA-FL7,wl_max_um,2.325,um,,manufacturer,HOYA-AGF-NZHAGEN-MIRROR,.agf LD upper wavelength limit.
HOYA-FL57,refractive_index_nd,1.576163,,587.6,manufacturer,HOYA-AGF-NZHAGEN-MIRROR,nd from .agf NM record.
HOYA-FL57,abbe_number_vd,41.39334,,587.6,manufacturer,HOYA-AGF-NZHAGEN-MIRROR,Vd from .agf NM record.
HOYA-FL57,glass_code,576414,,,manufacturer,HOYA-AGF-NZHAGEN-MIRROR,glass code from .agf.
HOYA-FL57,dPgF,0.0,,,manufacturer,HOYA-AGF-NZHAGEN-MIRROR,.agf ED record (dPgF).
HOYA-FL57,wl_min_um,0.334,um,,manufacturer,HOYA-AGF-NZHAGEN-MIRROR,.agf LD lower wavelength limit.
HOYA-FL57,wl_max_um,2.325,um,,manufacturer,HOYA-AGF-NZHAGEN-MIRROR,.agf LD upper wavelength limit.
HOYA-LAC6,refractive_index_nd,1.642498,,587.6,manufacturer,HOYA-AGF-NZHAGEN-MIRROR,nd from .agf NM record.
HOYA-LAC6,abbe_number_vd,57.959359,,587.6,manufacturer,HOYA-AGF-NZHAGEN-MIRROR,Vd from .agf NM record.
HOYA-LAC6,glass_code,643580,,,manufacturer,HOYA-AGF-NZHAGEN-MIRROR,glass code from .agf.
HOYA-LAC6,dPgF,0.0,,,manufacturer,HOYA-AGF-NZHAGEN-MIRROR,.agf ED record (dPgF).
HOYA-LAC6,wl_min_um,0.334,um,,manufacturer,HOYA-AGF-NZHAGEN-MIRROR,.agf LD lower wavelength limit.
HOYA-LAC6,wl_max_um,2.325,um,,manufacturer,HOYA-AGF-NZHAGEN-MIRROR,.agf LD upper wavelength limit.
HOYA-LAC11,refractive_index_nd,1.658296,,587.6,manufacturer,HOYA-AGF-NZHAGEN-MIRROR,nd from .agf NM record.
HOYA-LAC11,abbe_number_vd,57.262085,,587.6,manufacturer,HOYA-AGF-NZHAGEN-MIRROR,Vd from .agf NM record.
HOYA-LAC11,glass_code,658573,,,manufacturer,HOYA-AGF-NZHAGEN-MIRROR,glass code from .agf.
HOYA-LAC11,dPgF,0.0,,,manufacturer,HOYA-AGF-NZHAGEN-MIRROR,.agf ED record (dPgF).
HOYA-LAC11,wl_min_um,0.334,um,,manufacturer,HOYA-AGF-NZHAGEN-MIRROR,.agf LD lower wavelength limit.
HOYA-LAC11,wl_max_um,2.325,um,,manufacturer,HOYA-AGF-NZHAGEN-MIRROR,.agf LD upper wavelength limit.
HOYA-LAC15,refractive_index_nd,1.6968,,587.6,manufacturer,HOYA-AGF-NZHAGEN-MIRROR,nd from .agf NM record.
HOYA-LAC15,abbe_number_vd,56.114704,,587.6,manufacturer,HOYA-AGF-NZHAGEN-MIRROR,Vd from .agf NM record.
HOYA-LAC15,glass_code,697561,,,manufacturer,HOYA-AGF-NZHAGEN-MIRROR,glass code from .agf.
HOYA-LAC15,dPgF,0.0,,,manufacturer,HOYA-AGF-NZHAGEN-MIRROR,.agf ED record (dPgF).
HOYA-LAC15,wl_min_um,0.334,um,,manufacturer,HOYA-AGF-NZHAGEN-MIRROR,.agf LD lower wavelength limit.
HOYA-LAC15,wl_max_um,2.325,um,,manufacturer,HOYA-AGF-NZHAGEN-MIRROR,.agf LD upper wavelength limit.
HOYA-LACL1,refractive_index_nd,1.640851,,587.6,manufacturer,HOYA-AGF-NZHAGEN-MIRROR,nd from .agf NM record.
HOYA-LACL1,abbe_number_vd,56.835319,,587.6,manufacturer,HOYA-AGF-NZHAGEN-MIRROR,Vd from .agf NM record.
HOYA-LACL1,glass_code,641568,,,manufacturer,HOYA-AGF-NZHAGEN-MIRROR,glass code from .agf.
HOYA-LACL1,dPgF,0.0,,,manufacturer,HOYA-AGF-NZHAGEN-MIRROR,.agf ED record (dPgF).
HOYA-LACL1,wl_min_um,0.334,um,,manufacturer,HOYA-AGF-NZHAGEN-MIRROR,.agf LD lower wavelength limit.
HOYA-LACL1,wl_max_um,2.325,um,,manufacturer,HOYA-AGF-NZHAGEN-MIRROR,.agf LD upper wavelength limit.
HOYA-LACL2,refractive_index_nd,1.650201,,587.6,manufacturer,HOYA-AGF-NZHAGEN-MIRROR,nd from .agf NM record.
HOYA-LACL2,abbe_number_vd,55.737216,,587.6,manufacturer,HOYA-AGF-NZHAGEN-MIRROR,Vd from .agf NM record.
HOYA-LACL2,glass_code,650557,,,manufacturer,HOYA-AGF-NZHAGEN-MIRROR,glass code from .agf.
HOYA-LACL2,dPgF,-0.0009,,,manufacturer,HOYA-AGF-NZHAGEN-MIRROR,.agf ED record (dPgF).
HOYA-LACL2,wl_min_um,0.25,um,,manufacturer,HOYA-AGF-NZHAGEN-MIRROR,.agf LD lower wavelength limit.
HOYA-LACL2,wl_max_um,1.55,um,,manufacturer,HOYA-AGF-NZHAGEN-MIRROR,.agf LD upper wavelength limit.
HOYA-LACL3,refractive_index_nd,1.664798,,587.6,manufacturer,HOYA-AGF-NZHAGEN-MIRROR,nd from .agf NM record.
HOYA-LACL3,abbe_number_vd,53.401295,,587.6,manufacturer,HOYA-AGF-NZHAGEN-MIRROR,Vd from .agf NM record.
HOYA-LACL3,glass_code,665534,,,manufacturer,HOYA-AGF-NZHAGEN-MIRROR,glass code from .agf.
HOYA-LACL3,dPgF,0.0,,,manufacturer,HOYA-AGF-NZHAGEN-MIRROR,.agf ED record (dPgF).
HOYA-LACL3,wl_min_um,0.334,um,,manufacturer,HOYA-AGF-NZHAGEN-MIRROR,.agf LD lower wavelength limit.
HOYA-LACL3,wl_max_um,2.325,um,,manufacturer,HOYA-AGF-NZHAGEN-MIRROR,.agf LD upper wavelength limit.
HOYA-LACL4,refractive_index_nd,1.669603,,587.6,manufacturer,HOYA-AGF-NZHAGEN-MIRROR,nd from .agf NM record.
HOYA-LACL4,abbe_number_vd,51.65903,,587.6,manufacturer,HOYA-AGF-NZHAGEN-MIRROR,Vd from .agf NM record.
HOYA-LACL4,glass_code,670517,,,manufacturer,HOYA-AGF-NZHAGEN-MIRROR,glass code from .agf.
HOYA-LACL4,dPgF,0.0,,,manufacturer,HOYA-AGF-NZHAGEN-MIRROR,.agf ED record (dPgF).
HOYA-LACL4,wl_min_um,0.334,um,,manufacturer,HOYA-AGF-NZHAGEN-MIRROR,.agf LD lower wavelength limit.
HOYA-LACL4,wl_max_um,2.325,um,,manufacturer,HOYA-AGF-NZHAGEN-MIRROR,.agf LD upper wavelength limit.
HOYA-LACL5,refractive_index_nd,1.693503,,587.6,manufacturer,HOYA-AGF-NZHAGEN-MIRROR,nd from .agf NM record.
HOYA-LACL5,abbe_number_vd,50.787122,,587.6,manufacturer,HOYA-AGF-NZHAGEN-MIRROR,Vd from .agf NM record.
HOYA-LACL5,glass_code,694508,,,manufacturer,HOYA-AGF-NZHAGEN-MIRROR,glass code from .agf.
HOYA-LACL5,dPgF,-0.0049,,,manufacturer,HOYA-AGF-NZHAGEN-MIRROR,.agf ED record (dPgF).
HOYA-LACL5,wl_min_um,0.25,um,,manufacturer,HOYA-AGF-NZHAGEN-MIRROR,.agf LD lower wavelength limit.
HOYA-LACL5,wl_max_um,1.55,um,,manufacturer,HOYA-AGF-NZHAGEN-MIRROR,.agf LD upper wavelength limit.
HOYA-LACL6,refractive_index_nd,1.640003,,587.6,manufacturer,HOYA-AGF-NZHAGEN-MIRROR,nd from .agf NM record.
HOYA-LACL6,abbe_number_vd,60.153568,,587.6,manufacturer,HOYA-AGF-NZHAGEN-MIRROR,Vd from .agf NM record.
HOYA-LACL6,glass_code,640602,,,manufacturer,HOYA-AGF-NZHAGEN-MIRROR,glass code from .agf.
HOYA-LACL6,dPgF,0.0,,,manufacturer,HOYA-AGF-NZHAGEN-MIRROR,.agf ED record (dPgF).
HOYA-LACL6,wl_min_um,0.334,um,,manufacturer,HOYA-AGF-NZHAGEN-MIRROR,.agf LD lower wavelength limit.
HOYA-LACL6,wl_max_um,2.325,um,,manufacturer,HOYA-AGF-NZHAGEN-MIRROR,.agf LD upper wavelength limit.
HOYA-LACL7,refractive_index_nd,1.669996,,587.6,manufacturer,HOYA-AGF-NZHAGEN-MIRROR,nd from .agf NM record.
HOYA-LACL7,abbe_number_vd,57.308358,,587.6,manufacturer,HOYA-AGF-NZHAGEN-MIRROR,Vd from .agf NM record.
HOYA-LACL7,glass_code,670573,,,manufacturer,HOYA-AGF-NZHAGEN-MIRROR,glass code from .agf.
HOYA-LACL7,dPgF,0.0,,,manufacturer,HOYA-AGF-NZHAGEN-MIRROR,.agf ED record (dPgF).
HOYA-LACL7,wl_min_um,0.334,um,,manufacturer,HOYA-AGF-NZHAGEN-MIRROR,.agf LD lower wavelength limit.
HOYA-LACL7,wl_max_um,2.325,um,,manufacturer,HOYA-AGF-NZHAGEN-MIRROR,.agf LD upper wavelength limit.
HOYA-LACL8,refractive_index_nd,1.677896,,587.6,manufacturer,HOYA-AGF-NZHAGEN-MIRROR,nd from .agf NM record.
HOYA-LACL8,abbe_number_vd,53.419218,,587.6,manufacturer,HOYA-AGF-NZHAGEN-MIRROR,Vd from .agf NM record.
HOYA-LACL8,glass_code,678534,,,manufacturer,HOYA-AGF-NZHAGEN-MIRROR,glass code from .agf.
HOYA-LACL8,dPgF,0.0,,,manufacturer,HOYA-AGF-NZHAGEN-MIRROR,.agf ED record (dPgF).
HOYA-LACL8,wl_min_um,0.334,um,,manufacturer,HOYA-AGF-NZHAGEN-MIRROR,.agf LD lower wavelength limit.
HOYA-LACL8,wl_max_um,2.325,um,,manufacturer,HOYA-AGF-NZHAGEN-MIRROR,.agf LD upper wavelength limit.
HOYA-LACL9,refractive_index_nd,1.6779,,587.6,manufacturer,HOYA-AGF-NZHAGEN-MIRROR,nd from .agf NM record.
HOYA-LACL9,abbe_number_vd,50.551353,,587.6,manufacturer,HOYA-AGF-NZHAGEN-MIRROR,Vd from .agf NM record.
HOYA-LACL9,glass_code,678506,,,manufacturer,HOYA-AGF-NZHAGEN-MIRROR,glass code from .agf.
HOYA-LACL9,dPgF,-0.0018,,,manufacturer,HOYA-AGF-NZHAGEN-MIRROR,.agf ED record (dPgF).
HOYA-LACL9,wl_min_um,0.25,um,,manufacturer,HOYA-AGF-NZHAGEN-MIRROR,.agf LD lower wavelength limit.
HOYA-LACL9,wl_max_um,1.55,um,,manufacturer,HOYA-AGF-NZHAGEN-MIRROR,.agf LD upper wavelength limit.
HOYA-LAF7,refractive_index_nd,1.749497,,587.6,manufacturer,HOYA-AGF-NZHAGEN-MIRROR,nd from .agf NM record.
HOYA-LAF7,abbe_number_vd,35.042695,,587.6,manufacturer,HOYA-AGF-NZHAGEN-MIRROR,Vd from .agf NM record.
HOYA-LAF7,glass_code,750350,,,manufacturer,HOYA-AGF-NZHAGEN-MIRROR,glass code from .agf.
HOYA-LAF7,dPgF,-0.0043,,,manufacturer,HOYA-AGF-NZHAGEN-MIRROR,.agf ED record (dPgF).
HOYA-LAF7,wl_min_um,0.25,um,,manufacturer,HOYA-AGF-NZHAGEN-MIRROR,.agf LD lower wavelength limit.
HOYA-LAF7,wl_max_um,1.55,um,,manufacturer,HOYA-AGF-NZHAGEN-MIRROR,.agf LD upper wavelength limit.
HOYA-LAF20,refractive_index_nd,1.744,,587.6,manufacturer,HOYA-AGF-NZHAGEN-MIRROR,nd from .agf NM record.
HOYA-LAF20,abbe_number_vd,44.872914,,587.6,manufacturer,HOYA-AGF-NZHAGEN-MIRROR,Vd from .agf NM record.
HOYA-LAF20,glass_code,744449,,,manufacturer,HOYA-AGF-NZHAGEN-MIRROR,glass code from .agf.
HOYA-LAF20,dPgF,0.0,,,manufacturer,HOYA-AGF-NZHAGEN-MIRROR,.agf ED record (dPgF).
HOYA-LAF20,wl_min_um,0.334,um,,manufacturer,HOYA-AGF-NZHAGEN-MIRROR,.agf LD lower wavelength limit.
HOYA-LAF20,wl_max_um,2.325,um,,manufacturer,HOYA-AGF-NZHAGEN-MIRROR,.agf LD upper wavelength limit.
HOYA-LAF30,refractive_index_nd,1.717,,587.6,manufacturer,HOYA-AGF-NZHAGEN-MIRROR,nd from .agf NM record.
HOYA-LAF30,abbe_number_vd,47.97772,,587.6,manufacturer,HOYA-AGF-NZHAGEN-MIRROR,Vd from .agf NM record.
HOYA-LAF30,glass_code,717480,,,manufacturer,HOYA-AGF-NZHAGEN-MIRROR,glass code from .agf.
HOYA-LAF30,dPgF,0.0,,,manufacturer,HOYA-AGF-NZHAGEN-MIRROR,.agf ED record (dPgF).
HOYA-LAF30,wl_min_um,0.334,um,,manufacturer,HOYA-AGF-NZHAGEN-MIRROR,.agf LD lower wavelength limit.
HOYA-LAF30,wl_max_um,2.325,um,,manufacturer,HOYA-AGF-NZHAGEN-MIRROR,.agf LD upper wavelength limit.
HOYA-LAFL1,refractive_index_nd,1.686004,,587.6,manufacturer,HOYA-AGF-NZHAGEN-MIRROR,nd from .agf NM record.
HOYA-LAFL1,abbe_number_vd,49.347081,,587.6,manufacturer,HOYA-AGF-NZHAGEN-MIRROR,Vd from .agf NM record.
HOYA-LAFL1,glass_code,686494,,,manufacturer,HOYA-AGF-NZHAGEN-MIRROR,glass code from .agf.
HOYA-LAFL1,dPgF,0.0,,,manufacturer,HOYA-AGF-NZHAGEN-MIRROR,.agf ED record (dPgF).
HOYA-LAFL1,wl_min_um,0.334,um,,manufacturer,HOYA-AGF-NZHAGEN-MIRROR,.agf LD lower wavelength limit.
HOYA-LAFL1,wl_max_um,2.325,um,,manufacturer,HOYA-AGF-NZHAGEN-MIRROR,.agf LD upper wavelength limit.
HOYA-LAFL2,refractive_index_nd,1.697,,587.6,manufacturer,HOYA-AGF-NZHAGEN-MIRROR,nd from .agf NM record.
HOYA-LAFL2,abbe_number_vd,48.514006,,587.6,manufacturer,HOYA-AGF-NZHAGEN-MIRROR,Vd from .agf NM record.
HOYA-LAFL2,glass_code,697485,,,manufacturer,HOYA-AGF-NZHAGEN-MIRROR,glass code from .agf.
HOYA-LAFL2,dPgF,-0.0023,,,manufacturer,HOYA-AGF-NZHAGEN-MIRROR,.agf ED record (dPgF).
HOYA-LAFL2,wl_min_um,0.25,um,,manufacturer,HOYA-AGF-NZHAGEN-MIRROR,.agf LD lower wavelength limit.
HOYA-LAFL2,wl_max_um,1.55,um,,manufacturer,HOYA-AGF-NZHAGEN-MIRROR,.agf LD upper wavelength limit.
HOYA-LAFL3,refractive_index_nd,1.700301,,587.6,manufacturer,HOYA-AGF-NZHAGEN-MIRROR,nd from .agf NM record.
HOYA-LAFL3,abbe_number_vd,47.836538,,587.6,manufacturer,HOYA-AGF-NZHAGEN-MIRROR,Vd from .agf NM record.
HOYA-LAFL3,glass_code,700478,,,manufacturer,HOYA-AGF-NZHAGEN-MIRROR,glass code from .agf.
HOYA-LAFL3,dPgF,0.0,,,manufacturer,HOYA-AGF-NZHAGEN-MIRROR,.agf ED record (dPgF).
HOYA-LAFL3,wl_min_um,0.334,um,,manufacturer,HOYA-AGF-NZHAGEN-MIRROR,.agf LD lower wavelength limit.
HOYA-LAFL3,wl_max_um,2.325,um,,manufacturer,HOYA-AGF-NZHAGEN-MIRROR,.agf LD upper wavelength limit.
HOYA-LAFL4,refractive_index_nd,1.712704,,587.6,manufacturer,HOYA-AGF-NZHAGEN-MIRROR,nd from .agf NM record.
HOYA-LAFL4,abbe_number_vd,43.295113,,587.6,manufacturer,HOYA-AGF-NZHAGEN-MIRROR,Vd from .agf NM record.
HOYA-LAFL4,glass_code,713433,,,manufacturer,HOYA-AGF-NZHAGEN-MIRROR,glass code from .agf.
HOYA-LAFL4,dPgF,0.0,,,manufacturer,HOYA-AGF-NZHAGEN-MIRROR,.agf ED record (dPgF).
HOYA-LAFL4,wl_min_um,0.334,um,,manufacturer,HOYA-AGF-NZHAGEN-MIRROR,.agf LD lower wavelength limit.
HOYA-LAFL4,wl_max_um,2.325,um,,manufacturer,HOYA-AGF-NZHAGEN-MIRROR,.agf LD upper wavelength limit.
HOYA-LAFL5,refractive_index_nd,1.719998,,587.6,manufacturer,HOYA-AGF-NZHAGEN-MIRROR,nd from .agf NM record.
HOYA-LAFL5,abbe_number_vd,43.903303,,587.6,manufacturer,HOYA-AGF-NZHAGEN-MIRROR,Vd from .agf NM record.
HOYA-LAFL5,glass_code,720439,,,manufacturer,HOYA-AGF-NZHAGEN-MIRROR,glass code from .agf.
HOYA-LAFL5,dPgF,0.0,,,manufacturer,HOYA-AGF-NZHAGEN-MIRROR,.agf ED record (dPgF).
HOYA-LAFL5,wl_min_um,0.334,um,,manufacturer,HOYA-AGF-NZHAGEN-MIRROR,.agf LD lower wavelength limit.
HOYA-LAFL5,wl_max_um,2.325,um,,manufacturer,HOYA-AGF-NZHAGEN-MIRROR,.agf LD upper wavelength limit.
HOYA-LAFL6,refractive_index_nd,1.72,,587.6,manufacturer,HOYA-AGF-NZHAGEN-MIRROR,nd from .agf NM record.
HOYA-LAFL6,abbe_number_vd,42.016239,,587.6,manufacturer,HOYA-AGF-NZHAGEN-MIRROR,Vd from .agf NM record.
HOYA-LAFL6,glass_code,720420,,,manufacturer,HOYA-AGF-NZHAGEN-MIRROR,glass code from .agf.
HOYA-LAFL6,dPgF,0.0,,,manufacturer,HOYA-AGF-NZHAGEN-MIRROR,.agf ED record (dPgF).
HOYA-LAFL6,wl_min_um,0.334,um,,manufacturer,HOYA-AGF-NZHAGEN-MIRROR,.agf LD lower wavelength limit.
HOYA-LAFL6,wl_max_um,2.325,um,,manufacturer,HOYA-AGF-NZHAGEN-MIRROR,.agf LD upper wavelength limit.
HOYA-LAFL20,refractive_index_nd,1.68248,,587.6,manufacturer,HOYA-AGF-NZHAGEN-MIRROR,nd from .agf NM record.
HOYA-LAFL20,abbe_number_vd,48.197606,,587.6,manufacturer,HOYA-AGF-NZHAGEN-MIRROR,Vd from .agf NM record.
HOYA-LAFL20,glass_code,682482,,,manufacturer,HOYA-AGF-NZHAGEN-MIRROR,glass code from .agf.
HOYA-LAFL20,dPgF,0.0,,,manufacturer,HOYA-AGF-NZHAGEN-MIRROR,.agf ED record (dPgF).
HOYA-LAFL20,wl_min_um,0.334,um,,manufacturer,HOYA-AGF-NZHAGEN-MIRROR,.agf LD lower wavelength limit.
HOYA-LAFL20,wl_max_um,2.325,um,,manufacturer,HOYA-AGF-NZHAGEN-MIRROR,.agf LD upper wavelength limit.
HOYA-LAFL23,refractive_index_nd,1.689,,587.6,manufacturer,HOYA-AGF-NZHAGEN-MIRROR,nd from .agf NM record.
HOYA-LAFL23,abbe_number_vd,49.475821,,587.6,manufacturer,HOYA-AGF-NZHAGEN-MIRROR,Vd from .agf NM record.
HOYA-LAFL23,glass_code,689495,,,manufacturer,HOYA-AGF-NZHAGEN-MIRROR,glass code from .agf.
HOYA-LAFL23,dPgF,0.0,,,manufacturer,HOYA-AGF-NZHAGEN-MIRROR,.agf ED record (dPgF).
HOYA-LAFL23,wl_min_um,0.334,um,,manufacturer,HOYA-AGF-NZHAGEN-MIRROR,.agf LD lower wavelength limit.
HOYA-LAFL23,wl_max_um,2.325,um,,manufacturer,HOYA-AGF-NZHAGEN-MIRROR,.agf LD upper wavelength limit.
HOYA-M-BAF41,refractive_index_nd,1.605777,,587.6,manufacturer,HOYA-AGF-NZHAGEN-MIRROR,nd from .agf NM record.
HOYA-M-BAF41,abbe_number_vd,43.98709,,587.6,manufacturer,HOYA-AGF-NZHAGEN-MIRROR,Vd from .agf NM record.
HOYA-M-BAF41,glass_code,606440,,,manufacturer,HOYA-AGF-NZHAGEN-MIRROR,glass code from .agf.
HOYA-M-BAF41,dPgF,0.0099,,,manufacturer,HOYA-AGF-NZHAGEN-MIRROR,.agf ED record (dPgF).
HOYA-M-BAF41,wl_min_um,0.25,um,,manufacturer,HOYA-AGF-NZHAGEN-MIRROR,.agf LD lower wavelength limit.
HOYA-M-BAF41,wl_max_um,1.55,um,,manufacturer,HOYA-AGF-NZHAGEN-MIRROR,.agf LD upper wavelength limit.
HOYA-M-NBFD13,refractive_index_nd,1.8061,,587.6,manufacturer,HOYA-AGF-NZHAGEN-MIRROR,nd from .agf NM record.
HOYA-M-NBFD13,abbe_number_vd,40.740652,,587.6,manufacturer,HOYA-AGF-NZHAGEN-MIRROR,Vd from .agf NM record.
HOYA-M-NBFD13,glass_code,806407,,,manufacturer,HOYA-AGF-NZHAGEN-MIRROR,glass code from .agf.
HOYA-M-NBFD13,dPgF,-0.0055,,,manufacturer,HOYA-AGF-NZHAGEN-MIRROR,.agf ED record (dPgF).
HOYA-M-NBFD13,wl_min_um,0.25,um,,manufacturer,HOYA-AGF-NZHAGEN-MIRROR,.agf LD lower wavelength limit.
HOYA-M-NBFD13,wl_max_um,1.55,um,,manufacturer,HOYA-AGF-NZHAGEN-MIRROR,.agf LD upper wavelength limit.
HOYA-M-NBFD82,refractive_index_nd,1.814741,,587.6,manufacturer,HOYA-AGF-NZHAGEN-MIRROR,nd from .agf NM record.
HOYA-M-NBFD82,abbe_number_vd,37.027807,,587.6,manufacturer,HOYA-AGF-NZHAGEN-MIRROR,Vd from .agf NM record.
HOYA-M-NBFD82,glass_code,815370,,,manufacturer,HOYA-AGF-NZHAGEN-MIRROR,glass code from .agf.
HOYA-M-NBFD82,dPgF,-0.0002,,,manufacturer,HOYA-AGF-NZHAGEN-MIRROR,.agf ED record (dPgF).
HOYA-M-NBFD82,wl_min_um,0.25,um,,manufacturer,HOYA-AGF-NZHAGEN-MIRROR,.agf LD lower wavelength limit.
HOYA-M-NBFD82,wl_max_um,1.55,um,,manufacturer,HOYA-AGF-NZHAGEN-MIRROR,.agf LD upper wavelength limit.
HOYA-M-NBFD83,refractive_index_nd,1.820268,,587.6,manufacturer,HOYA-AGF-NZHAGEN-MIRROR,nd from .agf NM record.
HOYA-M-NBFD83,abbe_number_vd,29.696286,,587.6,manufacturer,HOYA-AGF-NZHAGEN-MIRROR,Vd from .agf NM record.
HOYA-M-NBFD83,glass_code,820297,,,manufacturer,HOYA-AGF-NZHAGEN-MIRROR,glass code from .agf.
HOYA-M-NBFD83,dPgF,0.0048,,,manufacturer,HOYA-AGF-NZHAGEN-MIRROR,.agf ED record (dPgF).
HOYA-M-NBFD83,wl_min_um,0.25,um,,manufacturer,HOYA-AGF-NZHAGEN-MIRROR,.agf LD lower wavelength limit.
HOYA-M-NBFD83,wl_max_um,1.55,um,,manufacturer,HOYA-AGF-NZHAGEN-MIRROR,.agf LD upper wavelength limit.
HOYA-NBF2,refractive_index_nd,1.756999,,587.6,manufacturer,HOYA-AGF-NZHAGEN-MIRROR,nd from .agf NM record.
HOYA-NBF2,abbe_number_vd,47.712499,,587.6,manufacturer,HOYA-AGF-NZHAGEN-MIRROR,Vd from .agf NM record.
HOYA-NBF2,glass_code,757477,,,manufacturer,HOYA-AGF-NZHAGEN-MIRROR,glass code from .agf.
HOYA-NBF2,dPgF,-0.0076,,,manufacturer,HOYA-AGF-NZHAGEN-MIRROR,.agf ED record (dPgF).
HOYA-NBF2,wl_min_um,0.25,um,,manufacturer,HOYA-AGF-NZHAGEN-MIRROR,.agf LD lower wavelength limit.
HOYA-NBF2,wl_max_um,1.55,um,,manufacturer,HOYA-AGF-NZHAGEN-MIRROR,.agf LD upper wavelength limit.
HOYA-NBF3,refractive_index_nd,1.735001,,587.6,manufacturer,HOYA-AGF-NZHAGEN-MIRROR,nd from .agf NM record.
HOYA-NBF3,abbe_number_vd,49.792211,,587.6,manufacturer,HOYA-AGF-NZHAGEN-MIRROR,Vd from .agf NM record.
HOYA-NBF3,glass_code,735498,,,manufacturer,HOYA-AGF-NZHAGEN-MIRROR,glass code from .agf.
HOYA-NBF3,dPgF,0.0,,,manufacturer,HOYA-AGF-NZHAGEN-MIRROR,.agf ED record (dPgF).
HOYA-NBF3,wl_min_um,0.334,um,,manufacturer,HOYA-AGF-NZHAGEN-MIRROR,.agf LD lower wavelength limit.
HOYA-NBF3,wl_max_um,2.325,um,,manufacturer,HOYA-AGF-NZHAGEN-MIRROR,.agf LD upper wavelength limit.
HOYA-NBFD1,refractive_index_nd,1.789004,,587.6,manufacturer,HOYA-AGF-NZHAGEN-MIRROR,nd from .agf NM record.
HOYA-NBFD1,abbe_number_vd,42.757634,,587.6,manufacturer,HOYA-AGF-NZHAGEN-MIRROR,Vd from .agf NM record.
HOYA-NBFD1,glass_code,789428,,,manufacturer,HOYA-AGF-NZHAGEN-MIRROR,glass code from .agf.
HOYA-NBFD1,dPgF,0.0,,,manufacturer,HOYA-AGF-NZHAGEN-MIRROR,.agf ED record (dPgF).
HOYA-NBFD1,wl_min_um,0.334,um,,manufacturer,HOYA-AGF-NZHAGEN-MIRROR,.agf LD lower wavelength limit.
HOYA-NBFD1,wl_max_um,2.325,um,,manufacturer,HOYA-AGF-NZHAGEN-MIRROR,.agf LD upper wavelength limit.
HOYA-NBFD2,refractive_index_nd,1.797199,,587.6,manufacturer,HOYA-AGF-NZHAGEN-MIRROR,nd from .agf NM record.
HOYA-NBFD2,abbe_number_vd,41.143795,,587.6,manufacturer,HOYA-AGF-NZHAGEN-MIRROR,Vd from .agf NM record.
HOYA-NBFD2,glass_code,797411,,,manufacturer,HOYA-AGF-NZHAGEN-MIRROR,glass code from .agf.
HOYA-NBFD2,dPgF,0.0,,,manufacturer,HOYA-AGF-NZHAGEN-MIRROR,.agf ED record (dPgF).
HOYA-NBFD2,wl_min_um,0.334,um,,manufacturer,HOYA-AGF-NZHAGEN-MIRROR,.agf LD lower wavelength limit.
HOYA-NBFD2,wl_max_um,2.325,um,,manufacturer,HOYA-AGF-NZHAGEN-MIRROR,.agf LD upper wavelength limit.
HOYA-NBFD5,refractive_index_nd,1.762001,,587.6,manufacturer,HOYA-AGF-NZHAGEN-MIRROR,nd from .agf NM record.
HOYA-NBFD5,abbe_number_vd,40.263213,,587.6,manufacturer,HOYA-AGF-NZHAGEN-MIRROR,Vd from .agf NM record.
HOYA-NBFD5,glass_code,762403,,,manufacturer,HOYA-AGF-NZHAGEN-MIRROR,glass code from .agf.
HOYA-NBFD5,dPgF,0.0,,,manufacturer,HOYA-AGF-NZHAGEN-MIRROR,.agf ED record (dPgF).
HOYA-NBFD5,wl_min_um,0.334,um,,manufacturer,HOYA-AGF-NZHAGEN-MIRROR,.agf LD lower wavelength limit.
HOYA-NBFD5,wl_max_um,2.325,um,,manufacturer,HOYA-AGF-NZHAGEN-MIRROR,.agf LD upper wavelength limit.
HOYA-NBFD6,refractive_index_nd,1.756702,,587.6,manufacturer,HOYA-AGF-NZHAGEN-MIRROR,nd from .agf NM record.
HOYA-NBFD6,abbe_number_vd,36.345258,,587.6,manufacturer,HOYA-AGF-NZHAGEN-MIRROR,Vd from .agf NM record.
HOYA-NBFD6,glass_code,757363,,,manufacturer,HOYA-AGF-NZHAGEN-MIRROR,glass code from .agf.
HOYA-NBFD6,dPgF,0.0,,,manufacturer,HOYA-AGF-NZHAGEN-MIRROR,.agf ED record (dPgF).
HOYA-NBFD6,wl_min_um,0.334,um,,manufacturer,HOYA-AGF-NZHAGEN-MIRROR,.agf LD lower wavelength limit.
HOYA-NBFD6,wl_max_um,2.325,um,,manufacturer,HOYA-AGF-NZHAGEN-MIRROR,.agf LD upper wavelength limit.
HOYA-NBFD7,refractive_index_nd,1.782999,,587.6,manufacturer,HOYA-AGF-NZHAGEN-MIRROR,nd from .agf NM record.
HOYA-NBFD7,abbe_number_vd,36.06621,,587.6,manufacturer,HOYA-AGF-NZHAGEN-MIRROR,Vd from .agf NM record.
HOYA-NBFD7,glass_code,783361,,,manufacturer,HOYA-AGF-NZHAGEN-MIRROR,glass code from .agf.
HOYA-NBFD7,dPgF,0.0,,,manufacturer,HOYA-AGF-NZHAGEN-MIRROR,.agf ED record (dPgF).
HOYA-NBFD7,wl_min_um,0.334,um,,manufacturer,HOYA-AGF-NZHAGEN-MIRROR,.agf LD lower wavelength limit.
HOYA-NBFD7,wl_max_um,2.325,um,,manufacturer,HOYA-AGF-NZHAGEN-MIRROR,.agf LD upper wavelength limit.
HOYA-NBFD8,refractive_index_nd,1.807401,,587.6,manufacturer,HOYA-AGF-NZHAGEN-MIRROR,nd from .agf NM record.
HOYA-NBFD8,abbe_number_vd,35.542096,,587.6,manufacturer,HOYA-AGF-NZHAGEN-MIRROR,Vd from .agf NM record.
HOYA-NBFD8,glass_code,807355,,,manufacturer,HOYA-AGF-NZHAGEN-MIRROR,glass code from .agf.
HOYA-NBFD8,dPgF,0.0,,,manufacturer,HOYA-AGF-NZHAGEN-MIRROR,.agf ED record (dPgF).
HOYA-NBFD8,wl_min_um,0.334,um,,manufacturer,HOYA-AGF-NZHAGEN-MIRROR,.agf LD lower wavelength limit.
HOYA-NBFD8,wl_max_um,2.325,um,,manufacturer,HOYA-AGF-NZHAGEN-MIRROR,.agf LD upper wavelength limit.
HOYA-NBFD9,refractive_index_nd,1.756898,,587.6,manufacturer,HOYA-AGF-NZHAGEN-MIRROR,nd from .agf NM record.
HOYA-NBFD9,abbe_number_vd,31.798532,,587.6,manufacturer,HOYA-AGF-NZHAGEN-MIRROR,Vd from .agf NM record.
HOYA-NBFD9,glass_code,757318,,,manufacturer,HOYA-AGF-NZHAGEN-MIRROR,glass code from .agf.
HOYA-NBFD9,dPgF,0.0,,,manufacturer,HOYA-AGF-NZHAGEN-MIRROR,.agf ED record (dPgF).
HOYA-NBFD9,wl_min_um,0.334,um,,manufacturer,HOYA-AGF-NZHAGEN-MIRROR,.agf LD lower wavelength limit.
HOYA-NBFD9,wl_max_um,2.325,um,,manufacturer,HOYA-AGF-NZHAGEN-MIRROR,.agf LD upper wavelength limit.
HOYA-NBFD14,refractive_index_nd,1.801699,,587.6,manufacturer,HOYA-AGF-NZHAGEN-MIRROR,nd from .agf NM record.
HOYA-NBFD14,abbe_number_vd,44.321602,,587.6,manufacturer,HOYA-AGF-NZHAGEN-MIRROR,Vd from .agf NM record.
HOYA-NBFD14,glass_code,802443,,,manufacturer,HOYA-AGF-NZHAGEN-MIRROR,glass code from .agf.
HOYA-NBFD14,dPgF,0.0,,,manufacturer,HOYA-AGF-NZHAGEN-MIRROR,.agf ED record (dPgF).
HOYA-NBFD14,wl_min_um,0.334,um,,manufacturer,HOYA-AGF-NZHAGEN-MIRROR,.agf LD lower wavelength limit.
HOYA-NBFD14,wl_max_um,2.325,um,,manufacturer,HOYA-AGF-NZHAGEN-MIRROR,.agf LD upper wavelength limit.
HOYA-NBFD40,refractive_index_nd,1.829,,587.6,manufacturer,HOYA-AGF-NZHAGEN-MIRROR,nd from .agf NM record.
HOYA-NBFD40,abbe_number_vd,36.496616,,587.6,manufacturer,HOYA-AGF-NZHAGEN-MIRROR,Vd from .agf NM record.
HOYA-NBFD40,glass_code,829365,,,manufacturer,HOYA-AGF-NZHAGEN-MIRROR,glass code from .agf.
HOYA-NBFD40,dPgF,0.0,,,manufacturer,HOYA-AGF-NZHAGEN-MIRROR,.agf ED record (dPgF).
HOYA-NBFD40,wl_min_um,0.334,um,,manufacturer,HOYA-AGF-NZHAGEN-MIRROR,.agf LD lower wavelength limit.
HOYA-NBFD40,wl_max_um,2.325,um,,manufacturer,HOYA-AGF-NZHAGEN-MIRROR,.agf LD upper wavelength limit.
HOYA-PC1,refractive_index_nd,1.503779,,587.6,manufacturer,HOYA-AGF-NZHAGEN-MIRROR,nd from .agf NM record.
HOYA-PC1,abbe_number_vd,66.88712,,587.6,manufacturer,HOYA-AGF-NZHAGEN-MIRROR,Vd from .agf NM record.
HOYA-PC1,glass_code,504669,,,manufacturer,HOYA-AGF-NZHAGEN-MIRROR,glass code from .agf.
HOYA-PC1,dPgF,0.0,,,manufacturer,HOYA-AGF-NZHAGEN-MIRROR,.agf ED record (dPgF).
HOYA-PC1,wl_min_um,0.334,um,,manufacturer,HOYA-AGF-NZHAGEN-MIRROR,.agf LD lower wavelength limit.
HOYA-PC1,wl_max_um,2.325,um,,manufacturer,HOYA-AGF-NZHAGEN-MIRROR,.agf LD upper wavelength limit.
HOYA-PC2,refractive_index_nd,1.51821,,587.6,manufacturer,HOYA-AGF-NZHAGEN-MIRROR,nd from .agf NM record.
HOYA-PC2,abbe_number_vd,65.160509,,587.6,manufacturer,HOYA-AGF-NZHAGEN-MIRROR,Vd from .agf NM record.
HOYA-PC2,glass_code,518652,,,manufacturer,HOYA-AGF-NZHAGEN-MIRROR,glass code from .agf.
HOYA-PC2,dPgF,0.0,,,manufacturer,HOYA-AGF-NZHAGEN-MIRROR,.agf ED record (dPgF).
HOYA-PC2,wl_min_um,0.334,um,,manufacturer,HOYA-AGF-NZHAGEN-MIRROR,.agf LD lower wavelength limit.
HOYA-PC2,wl_max_um,2.325,um,,manufacturer,HOYA-AGF-NZHAGEN-MIRROR,.agf LD upper wavelength limit.
HOYA-PC3,refractive_index_nd,1.52542,,587.6,manufacturer,HOYA-AGF-NZHAGEN-MIRROR,nd from .agf NM record.
HOYA-PC3,abbe_number_vd,64.619542,,587.6,manufacturer,HOYA-AGF-NZHAGEN-MIRROR,Vd from .agf NM record.
HOYA-PC3,glass_code,525646,,,manufacturer,HOYA-AGF-NZHAGEN-MIRROR,glass code from .agf.
HOYA-PC3,dPgF,0.0,,,manufacturer,HOYA-AGF-NZHAGEN-MIRROR,.agf ED record (dPgF).
HOYA-PC3,wl_min_um,0.334,um,,manufacturer,HOYA-AGF-NZHAGEN-MIRROR,.agf LD lower wavelength limit.
HOYA-PC3,wl_max_um,2.325,um,,manufacturer,HOYA-AGF-NZHAGEN-MIRROR,.agf LD upper wavelength limit.
HOYA-PCD2,refractive_index_nd,1.56873,,587.6,manufacturer,HOYA-AGF-NZHAGEN-MIRROR,nd from .agf NM record.
HOYA-PCD2,abbe_number_vd,63.105028,,587.6,manufacturer,HOYA-AGF-NZHAGEN-MIRROR,Vd from .agf NM record.
HOYA-PCD2,glass_code,569631,,,manufacturer,HOYA-AGF-NZHAGEN-MIRROR,glass code from .agf.
HOYA-PCD2,dPgF,0.0,,,manufacturer,HOYA-AGF-NZHAGEN-MIRROR,.agf ED record (dPgF).
HOYA-PCD2,wl_min_um,0.334,um,,manufacturer,HOYA-AGF-NZHAGEN-MIRROR,.agf LD lower wavelength limit.
HOYA-PCD2,wl_max_um,2.325,um,,manufacturer,HOYA-AGF-NZHAGEN-MIRROR,.agf LD upper wavelength limit.
HOYA-PCD3,refractive_index_nd,1.55232,,587.6,manufacturer,HOYA-AGF-NZHAGEN-MIRROR,nd from .agf NM record.
HOYA-PCD3,abbe_number_vd,63.424095,,587.6,manufacturer,HOYA-AGF-NZHAGEN-MIRROR,Vd from .agf NM record.
HOYA-PCD3,glass_code,552634,,,manufacturer,HOYA-AGF-NZHAGEN-MIRROR,glass code from .agf.
HOYA-PCD3,dPgF,0.0,,,manufacturer,HOYA-AGF-NZHAGEN-MIRROR,.agf ED record (dPgF).
HOYA-PCD3,wl_min_um,0.334,um,,manufacturer,HOYA-AGF-NZHAGEN-MIRROR,.agf LD lower wavelength limit.
HOYA-PCD3,wl_max_um,2.325,um,,manufacturer,HOYA-AGF-NZHAGEN-MIRROR,.agf LD upper wavelength limit.
HOYA-PCD5,refractive_index_nd,1.616998,,587.6,manufacturer,HOYA-AGF-NZHAGEN-MIRROR,nd from .agf NM record.
HOYA-PCD5,abbe_number_vd,62.827457,,587.6,manufacturer,HOYA-AGF-NZHAGEN-MIRROR,Vd from .agf NM record.
HOYA-PCD5,glass_code,617628,,,manufacturer,HOYA-AGF-NZHAGEN-MIRROR,glass code from .agf.
HOYA-PCD5,dPgF,0.0,,,manufacturer,HOYA-AGF-NZHAGEN-MIRROR,.agf ED record (dPgF).
HOYA-PCD5,wl_min_um,0.334,um,,manufacturer,HOYA-AGF-NZHAGEN-MIRROR,.agf LD lower wavelength limit.
HOYA-PCD5,wl_max_um,2.325,um,,manufacturer,HOYA-AGF-NZHAGEN-MIRROR,.agf LD upper wavelength limit.
HOYA-PCD53,refractive_index_nd,1.620139,,587.6,manufacturer,HOYA-AGF-NZHAGEN-MIRROR,nd from .agf NM record.
HOYA-PCD53,abbe_number_vd,63.516754,,587.6,manufacturer,HOYA-AGF-NZHAGEN-MIRROR,Vd from .agf NM record.
HOYA-PCD53,glass_code,620635,,,manufacturer,HOYA-AGF-NZHAGEN-MIRROR,glass code from .agf.
HOYA-PCD53,dPgF,0.0,,,manufacturer,HOYA-AGF-NZHAGEN-MIRROR,.agf ED record (dPgF).
HOYA-PCD53,wl_min_um,0.334,um,,manufacturer,HOYA-AGF-NZHAGEN-MIRROR,.agf LD lower wavelength limit.
HOYA-PCD53,wl_max_um,2.325,um,,manufacturer,HOYA-AGF-NZHAGEN-MIRROR,.agf LD upper wavelength limit.
HOYA-PCS1,refractive_index_nd,1.517284,,587.6,manufacturer,HOYA-AGF-NZHAGEN-MIRROR,nd from .agf NM record.
HOYA-PCS1,abbe_number_vd,69.67869,,587.6,manufacturer,HOYA-AGF-NZHAGEN-MIRROR,Vd from .agf NM record.
HOYA-PCS1,glass_code,517697,,,manufacturer,HOYA-AGF-NZHAGEN-MIRROR,glass code from .agf.
HOYA-PCS1,dPgF,0.0,,,manufacturer,HOYA-AGF-NZHAGEN-MIRROR,.agf ED record (dPgF).
HOYA-PCS1,wl_min_um,0.334,um,,manufacturer,HOYA-AGF-NZHAGEN-MIRROR,.agf LD lower wavelength limit.
HOYA-PCS1,wl_max_um,2.325,um,,manufacturer,HOYA-AGF-NZHAGEN-MIRROR,.agf LD upper wavelength limit.
HOYA-SBF1,refractive_index_nd,1.551151,,587.6,manufacturer,HOYA-AGF-NZHAGEN-MIRROR,nd from .agf NM record.
HOYA-SBF1,abbe_number_vd,49.517289,,587.6,manufacturer,HOYA-AGF-NZHAGEN-MIRROR,Vd from .agf NM record.
HOYA-SBF1,glass_code,551495,,,manufacturer,HOYA-AGF-NZHAGEN-MIRROR,glass code from .agf.
HOYA-SBF1,dPgF,-0.0012,,,manufacturer,HOYA-AGF-NZHAGEN-MIRROR,.agf ED record (dPgF).
HOYA-SBF1,wl_min_um,0.25,um,,manufacturer,HOYA-AGF-NZHAGEN-MIRROR,.agf LD lower wavelength limit.
HOYA-SBF1,wl_max_um,1.55,um,,manufacturer,HOYA-AGF-NZHAGEN-MIRROR,.agf LD upper wavelength limit.
HOYA-SBF2,refractive_index_nd,1.52944,,587.6,manufacturer,HOYA-AGF-NZHAGEN-MIRROR,nd from .agf NM record.
HOYA-SBF2,abbe_number_vd,51.643052,,587.6,manufacturer,HOYA-AGF-NZHAGEN-MIRROR,Vd from .agf NM record.
HOYA-SBF2,glass_code,529516,,,manufacturer,HOYA-AGF-NZHAGEN-MIRROR,glass code from .agf.
HOYA-SBF2,dPgF,0.0,,,manufacturer,HOYA-AGF-NZHAGEN-MIRROR,.agf ED record (dPgF).
HOYA-SBF2,wl_min_um,0.334,um,,manufacturer,HOYA-AGF-NZHAGEN-MIRROR,.agf LD lower wavelength limit.
HOYA-SBF2,wl_max_um,2.325,um,,manufacturer,HOYA-AGF-NZHAGEN-MIRROR,.agf LD upper wavelength limit.
HOYA-SBF5,refractive_index_nd,1.521299,,587.6,manufacturer,HOYA-AGF-NZHAGEN-MIRROR,nd from .agf NM record.
HOYA-SBF5,abbe_number_vd,52.780677,,587.6,manufacturer,HOYA-AGF-NZHAGEN-MIRROR,Vd from .agf NM record.
HOYA-SBF5,glass_code,521528,,,manufacturer,HOYA-AGF-NZHAGEN-MIRROR,glass code from .agf.
HOYA-SBF5,dPgF,0.0,,,manufacturer,HOYA-AGF-NZHAGEN-MIRROR,.agf ED record (dPgF).
HOYA-SBF5,wl_min_um,0.334,um,,manufacturer,HOYA-AGF-NZHAGEN-MIRROR,.agf LD lower wavelength limit.
HOYA-SBF5,wl_max_um,2.325,um,,manufacturer,HOYA-AGF-NZHAGEN-MIRROR,.agf LD upper wavelength limit.
HOYA-TAC1,refractive_index_nd,1.725999,,587.6,manufacturer,HOYA-AGF-NZHAGEN-MIRROR,nd from .agf NM record.
HOYA-TAC1,abbe_number_vd,53.41758,,587.6,manufacturer,HOYA-AGF-NZHAGEN-MIRROR,Vd from .agf NM record.
HOYA-TAC1,glass_code,726534,,,manufacturer,HOYA-AGF-NZHAGEN-MIRROR,glass code from .agf.
HOYA-TAC1,dPgF,0.0,,,manufacturer,HOYA-AGF-NZHAGEN-MIRROR,.agf ED record (dPgF).
HOYA-TAC1,wl_min_um,0.334,um,,manufacturer,HOYA-AGF-NZHAGEN-MIRROR,.agf LD lower wavelength limit.
HOYA-TAC1,wl_max_um,2.325,um,,manufacturer,HOYA-AGF-NZHAGEN-MIRROR,.agf LD upper wavelength limit.
HOYA-TAFD5,refractive_index_nd,1.835,,587.6,manufacturer,HOYA-AGF-NZHAGEN-MIRROR,nd from .agf NM record.
HOYA-TAFD5,abbe_number_vd,42.984244,,587.6,manufacturer,HOYA-AGF-NZHAGEN-MIRROR,Vd from .agf NM record.
HOYA-TAFD5,glass_code,835430,,,manufacturer,HOYA-AGF-NZHAGEN-MIRROR,glass code from .agf.
HOYA-TAFD5,dPgF,-0.0082,,,manufacturer,HOYA-AGF-NZHAGEN-MIRROR,.agf ED record (dPgF).
HOYA-TAFD5,wl_min_um,0.25,um,,manufacturer,HOYA-AGF-NZHAGEN-MIRROR,.agf LD lower wavelength limit.
HOYA-TAFD5,wl_max_um,1.55,um,,manufacturer,HOYA-AGF-NZHAGEN-MIRROR,.agf LD upper wavelength limit.
HOYA-TAFD6,refractive_index_nd,1.847498,,587.6,manufacturer,HOYA-AGF-NZHAGEN-MIRROR,nd from .agf NM record.
HOYA-TAFD6,abbe_number_vd,43.033415,,587.6,manufacturer,HOYA-AGF-NZHAGEN-MIRROR,Vd from .agf NM record.
HOYA-TAFD6,glass_code,848430,,,manufacturer,HOYA-AGF-NZHAGEN-MIRROR,glass code from .agf.
HOYA-TAFD6,dPgF,0.0,,,manufacturer,HOYA-AGF-NZHAGEN-MIRROR,.agf ED record (dPgF).
HOYA-TAFD6,wl_min_um,0.334,um,,manufacturer,HOYA-AGF-NZHAGEN-MIRROR,.agf LD lower wavelength limit.
HOYA-TAFD6,wl_max_um,2.325,um,,manufacturer,HOYA-AGF-NZHAGEN-MIRROR,.agf LD upper wavelength limit.
HOYA-TAFD9,refractive_index_nd,1.850299,,587.6,manufacturer,HOYA-AGF-NZHAGEN-MIRROR,nd from .agf NM record.
HOYA-TAFD9,abbe_number_vd,32.181026,,587.6,manufacturer,HOYA-AGF-NZHAGEN-MIRROR,Vd from .agf NM record.
HOYA-TAFD9,glass_code,850322,,,manufacturer,HOYA-AGF-NZHAGEN-MIRROR,glass code from .agf.
HOYA-TAFD9,dPgF,0.0,,,manufacturer,HOYA-AGF-NZHAGEN-MIRROR,.agf ED record (dPgF).
HOYA-TAFD9,wl_min_um,0.334,um,,manufacturer,HOYA-AGF-NZHAGEN-MIRROR,.agf LD lower wavelength limit.
HOYA-TAFD9,wl_max_um,2.325,um,,manufacturer,HOYA-AGF-NZHAGEN-MIRROR,.agf LD upper wavelength limit.
HOYA-TAFD10,refractive_index_nd,1.815502,,587.6,manufacturer,HOYA-AGF-NZHAGEN-MIRROR,nd from .agf NM record.
HOYA-TAFD10,abbe_number_vd,44.5379,,587.6,manufacturer,HOYA-AGF-NZHAGEN-MIRROR,Vd from .agf NM record.
HOYA-TAFD10,glass_code,816445,,,manufacturer,HOYA-AGF-NZHAGEN-MIRROR,glass code from .agf.
HOYA-TAFD10,dPgF,-0.0074,,,manufacturer,HOYA-AGF-NZHAGEN-MIRROR,.agf ED record (dPgF).
HOYA-TAFD10,wl_min_um,0.25,um,,manufacturer,HOYA-AGF-NZHAGEN-MIRROR,.agf LD lower wavelength limit.
HOYA-TAFD10,wl_max_um,1.55,um,,manufacturer,HOYA-AGF-NZHAGEN-MIRROR,.agf LD upper wavelength limit.
HOYA-TAFD13,refractive_index_nd,1.855396,,587.6,manufacturer,HOYA-AGF-NZHAGEN-MIRROR,nd from .agf NM record.
HOYA-TAFD13,abbe_number_vd,36.557002,,587.6,manufacturer,HOYA-AGF-NZHAGEN-MIRROR,Vd from .agf NM record.
HOYA-TAFD13,glass_code,855366,,,manufacturer,HOYA-AGF-NZHAGEN-MIRROR,glass code from .agf.
HOYA-TAFD13,dPgF,0.0,,,manufacturer,HOYA-AGF-NZHAGEN-MIRROR,.agf ED record (dPgF).
HOYA-TAFD13,wl_min_um,0.334,um,,manufacturer,HOYA-AGF-NZHAGEN-MIRROR,.agf LD lower wavelength limit.
HOYA-TAFD13,wl_max_um,2.325,um,,manufacturer,HOYA-AGF-NZHAGEN-MIRROR,.agf LD upper wavelength limit.
HOYA-TAFD17,refractive_index_nd,1.877999,,587.6,manufacturer,HOYA-AGF-NZHAGEN-MIRROR,nd from .agf NM record.
HOYA-TAFD17,abbe_number_vd,38.197051,,587.6,manufacturer,HOYA-AGF-NZHAGEN-MIRROR,Vd from .agf NM record.
HOYA-TAFD17,glass_code,878382,,,manufacturer,HOYA-AGF-NZHAGEN-MIRROR,glass code from .agf.
HOYA-TAFD17,dPgF,0.0,,,manufacturer,HOYA-AGF-NZHAGEN-MIRROR,.agf ED record (dPgF).
HOYA-TAFD17,wl_min_um,0.334,um,,manufacturer,HOYA-AGF-NZHAGEN-MIRROR,.agf LD lower wavelength limit.
HOYA-TAFD17,wl_max_um,2.325,um,,manufacturer,HOYA-AGF-NZHAGEN-MIRROR,.agf LD upper wavelength limit.
HOYA-TAFD20,refractive_index_nd,1.90315,,587.6,manufacturer,HOYA-AGF-NZHAGEN-MIRROR,nd from .agf NM record.
HOYA-TAFD20,abbe_number_vd,29.835563,,587.6,manufacturer,HOYA-AGF-NZHAGEN-MIRROR,Vd from .agf NM record.
HOYA-TAFD20,glass_code,903298,,,manufacturer,HOYA-AGF-NZHAGEN-MIRROR,glass code from .agf.
HOYA-TAFD20,dPgF,0.0,,,manufacturer,HOYA-AGF-NZHAGEN-MIRROR,.agf ED record (dPgF).
HOYA-TAFD20,wl_min_um,0.334,um,,manufacturer,HOYA-AGF-NZHAGEN-MIRROR,.agf LD lower wavelength limit.
HOYA-TAFD20,wl_max_um,2.325,um,,manufacturer,HOYA-AGF-NZHAGEN-MIRROR,.agf LD upper wavelength limit.
HOYA-TAFD21,refractive_index_nd,1.9326,,587.6,manufacturer,HOYA-AGF-NZHAGEN-MIRROR,nd from .agf NM record.
HOYA-TAFD21,abbe_number_vd,27.921009,,587.6,manufacturer,HOYA-AGF-NZHAGEN-MIRROR,Vd from .agf NM record.
HOYA-TAFD21,glass_code,933279,,,manufacturer,HOYA-AGF-NZHAGEN-MIRROR,glass code from .agf.
HOYA-TAFD21,dPgF,0.0,,,manufacturer,HOYA-AGF-NZHAGEN-MIRROR,.agf ED record (dPgF).
HOYA-TAFD21,wl_min_um,0.334,um,,manufacturer,HOYA-AGF-NZHAGEN-MIRROR,.agf LD lower wavelength limit.
HOYA-TAFD21,wl_max_um,2.325,um,,manufacturer,HOYA-AGF-NZHAGEN-MIRROR,.agf LD upper wavelength limit.
HOYA-TAFD31,refractive_index_nd,1.922501,,587.6,manufacturer,HOYA-AGF-NZHAGEN-MIRROR,nd from .agf NM record.
HOYA-TAFD31,abbe_number_vd,35.946005,,587.6,manufacturer,HOYA-AGF-NZHAGEN-MIRROR,Vd from .agf NM record.
HOYA-TAFD31,glass_code,922360,,,manufacturer,HOYA-AGF-NZHAGEN-MIRROR,glass code from .agf.
HOYA-TAFD31,dPgF,0.0,,,manufacturer,HOYA-AGF-NZHAGEN-MIRROR,.agf ED record (dPgF).
HOYA-TAFD31,wl_min_um,0.334,um,,manufacturer,HOYA-AGF-NZHAGEN-MIRROR,.agf LD lower wavelength limit.
HOYA-TAFD31,wl_max_um,2.325,um,,manufacturer,HOYA-AGF-NZHAGEN-MIRROR,.agf LD upper wavelength limit.
HOYA-TAFD43,refractive_index_nd,2.002944,,587.6,manufacturer,HOYA-AGF-NZHAGEN-MIRROR,nd from .agf NM record.
HOYA-TAFD43,abbe_number_vd,23.512743,,587.6,manufacturer,HOYA-AGF-NZHAGEN-MIRROR,Vd from .agf NM record.
HOYA-TAFD43,dPgF,0.0,,,manufacturer,HOYA-AGF-NZHAGEN-MIRROR,.agf ED record (dPgF).
HOYA-TAFD43,wl_min_um,0.334,um,,manufacturer,HOYA-AGF-NZHAGEN-MIRROR,.agf LD lower wavelength limit.
HOYA-TAFD43,wl_max_um,2.325,um,,manufacturer,HOYA-AGF-NZHAGEN-MIRROR,.agf LD upper wavelength limit.
HOYA-ZNC1,refractive_index_nd,1.533149,,587.6,manufacturer,HOYA-AGF-NZHAGEN-MIRROR,nd from .agf NM record.
HOYA-ZNC1,abbe_number_vd,58.063515,,587.6,manufacturer,HOYA-AGF-NZHAGEN-MIRROR,Vd from .agf NM record.
HOYA-ZNC1,glass_code,533581,,,manufacturer,HOYA-AGF-NZHAGEN-MIRROR,glass code from .agf.
HOYA-ZNC1,dPgF,0.0,,,manufacturer,HOYA-AGF-NZHAGEN-MIRROR,.agf ED record (dPgF).
HOYA-ZNC1,wl_min_um,0.334,um,,manufacturer,HOYA-AGF-NZHAGEN-MIRROR,.agf LD lower wavelength limit.
HOYA-ZNC1,wl_max_um,2.325,um,,manufacturer,HOYA-AGF-NZHAGEN-MIRROR,.agf LD upper wavelength limit.
HOYA-ZNC7,refractive_index_nd,1.508471,,587.6,manufacturer,HOYA-AGF-NZHAGEN-MIRROR,nd from .agf NM record.
HOYA-ZNC7,abbe_number_vd,61.266087,,587.6,manufacturer,HOYA-AGF-NZHAGEN-MIRROR,Vd from .agf NM record.
HOYA-ZNC7,glass_code,508613,,,manufacturer,HOYA-AGF-NZHAGEN-MIRROR,glass code from .agf.
HOYA-ZNC7,dPgF,0.0,,,manufacturer,HOYA-AGF-NZHAGEN-MIRROR,.agf ED record (dPgF).
HOYA-ZNC7,wl_min_um,0.334,um,,manufacturer,HOYA-AGF-NZHAGEN-MIRROR,.agf LD lower wavelength limit.
