Repository: br24563/Glass-Match

# GlassMatch
Open-source optical glass selection, comparison, and material database.
**2,959 materials · 18 source collections · 364 traceable sources** · data
version pinned by [`MANIFEST.json`](data/normalized/MANIFEST.json) ·
[how the data is validated](docs/VALIDATION.md) — search,
rank, compare, and inspect provenance for oxide glasses, crystals, IR
materials, polymers, and moldables.
> Screenshots captured from a live run (`start.bat`); regenerate with
> `python scripts/capture_screenshots.py` (needs `pip install playwright` and a
> local Microsoft Edge install).

File: data/normalized/properties.csv (part 30 of 41)
glass_id,property,value,unit,reference_wavelength_nm,data_type,source_id,notes
HOYA-ZNC7,wl_max_um,2.325,um,,manufacturer,HOYA-AGF-NZHAGEN-MIRROR,.agf LD upper wavelength limit.
LZOS-LZ_BF1,refractive_index_nd,1.524779,,587.6,manufacturer,LZOS-AGF-NZHAGEN-MIRROR,nd from .agf NM record.
LZOS-LZ_BF1,abbe_number_vd,54.678186,,587.6,manufacturer,LZOS-AGF-NZHAGEN-MIRROR,Vd from .agf NM record.
LZOS-LZ_BF1,dPgF,-0.0005,,,manufacturer,LZOS-AGF-NZHAGEN-MIRROR,.agf ED record (dPgF).
LZOS-LZ_BF1,wl_min_um,0.365,um,,manufacturer,LZOS-AGF-NZHAGEN-MIRROR,.agf LD lower wavelength limit.
LZOS-LZ_BF1,wl_max_um,2.3254,um,,manufacturer,LZOS-AGF-NZHAGEN-MIRROR,.agf LD upper wavelength limit.
LZOS-LZ_BF7,refractive_index_nd,1.579596,,587.6,manufacturer,LZOS-AGF-NZHAGEN-MIRROR,nd from .agf NM record.
LZOS-LZ_BF7,abbe_number_vd,53.767545,,587.6,manufacturer,LZOS-AGF-NZHAGEN-MIRROR,Vd from .agf NM record.
LZOS-LZ_BF7,dPgF,0.0002,,,manufacturer,LZOS-AGF-NZHAGEN-MIRROR,.agf ED record (dPgF).
LZOS-LZ_BF7,wl_min_um,0.365,um,,manufacturer,LZOS-AGF-NZHAGEN-MIRROR,.agf LD lower wavelength limit.
LZOS-LZ_BF7,wl_max_um,2.3254,um,,manufacturer,LZOS-AGF-NZHAGEN-MIRROR,.agf LD upper wavelength limit.
LZOS-LZ_BF8,refractive_index_nd,1.582703,,587.6,manufacturer,LZOS-AGF-NZHAGEN-MIRROR,nd from .agf NM record.
LZOS-LZ_BF8,abbe_number_vd,46.397162,,587.6,manufacturer,LZOS-AGF-NZHAGEN-MIRROR,Vd from .agf NM record.
LZOS-LZ_BF8,dPgF,0.0014,,,manufacturer,LZOS-AGF-NZHAGEN-MIRROR,.agf ED record (dPgF).
LZOS-LZ_BF8,wl_min_um,0.365,um,,manufacturer,LZOS-AGF-NZHAGEN-MIRROR,.agf LD lower wavelength limit.
LZOS-LZ_BF8,wl_max_um,2.3254,um,,manufacturer,LZOS-AGF-NZHAGEN-MIRROR,.agf LD upper wavelength limit.
LZOS-LZ_BF11,refractive_index_nd,1.622301,,587.6,manufacturer,LZOS-AGF-NZHAGEN-MIRROR,nd from .agf NM record.
LZOS-LZ_BF11,abbe_number_vd,53.066034,,587.6,manufacturer,LZOS-AGF-NZHAGEN-MIRROR,Vd from .agf NM record.
LZOS-LZ_BF11,dPgF,0.0004,,,manufacturer,LZOS-AGF-NZHAGEN-MIRROR,.agf ED record (dPgF).
LZOS-LZ_BF11,wl_min_um,0.365,um,,manufacturer,LZOS-AGF-NZHAGEN-MIRROR,.agf LD lower wavelength limit.
LZOS-LZ_BF11,wl_max_um,2.3254,um,,manufacturer,LZOS-AGF-NZHAGEN-MIRROR,.agf LD upper wavelength limit.
LZOS-LZ_BF16,refractive_index_nd,1.671024,,587.6,manufacturer,LZOS-AGF-NZHAGEN-MIRROR,nd from .agf NM record.
LZOS-LZ_BF16,abbe_number_vd,47.298918,,587.6,manufacturer,LZOS-AGF-NZHAGEN-MIRROR,Vd from .agf NM record.
LZOS-LZ_BF16,dPgF,-0.0012,,,manufacturer,LZOS-AGF-NZHAGEN-MIRROR,.agf ED record (dPgF).
LZOS-LZ_BF16,wl_min_um,0.365,um,,manufacturer,LZOS-AGF-NZHAGEN-MIRROR,.agf LD lower wavelength limit.
LZOS-LZ_BF16,wl_max_um,2.3254,um,,manufacturer,LZOS-AGF-NZHAGEN-MIRROR,.agf LD upper wavelength limit.
LZOS-LZ_BF21,refractive_index_nd,1.614225,,587.6,manufacturer,LZOS-AGF-NZHAGEN-MIRROR,nd from .agf NM record.
LZOS-LZ_BF21,abbe_number_vd,42.002443,,587.6,manufacturer,LZOS-AGF-NZHAGEN-MIRROR,Vd from .agf NM record.
LZOS-LZ_BF21,dPgF,-0.0001,,,manufacturer,LZOS-AGF-NZHAGEN-MIRROR,.agf ED record (dPgF).
LZOS-LZ_BF21,wl_min_um,0.365,um,,manufacturer,LZOS-AGF-NZHAGEN-MIRROR,.agf LD lower wavelength limit.
LZOS-LZ_BF21,wl_max_um,2.3254,um,,manufacturer,LZOS-AGF-NZHAGEN-MIRROR,.agf LD upper wavelength limit.
LZOS-LZ_BF24,refractive_index_nd,1.634551,,587.6,manufacturer,LZOS-AGF-NZHAGEN-MIRROR,nd from .agf NM record.
LZOS-LZ_BF24,abbe_number_vd,36.733283,,587.6,manufacturer,LZOS-AGF-NZHAGEN-MIRROR,Vd from .agf NM record.
LZOS-LZ_BF24,dPgF,-0.0003,,,manufacturer,LZOS-AGF-NZHAGEN-MIRROR,.agf ED record (dPgF).
LZOS-LZ_BF24,wl_min_um,0.365,um,,manufacturer,LZOS-AGF-NZHAGEN-MIRROR,.agf LD lower wavelength limit.
LZOS-LZ_BF24,wl_max_um,2.3254,um,,manufacturer,LZOS-AGF-NZHAGEN-MIRROR,.agf LD upper wavelength limit.
LZOS-LZ_BF25,refractive_index_nd,1.607717,,587.6,manufacturer,LZOS-AGF-NZHAGEN-MIRROR,nd from .agf NM record.
LZOS-LZ_BF25,abbe_number_vd,46.066745,,587.6,manufacturer,LZOS-AGF-NZHAGEN-MIRROR,Vd from .agf NM record.
LZOS-LZ_BF25,dPgF,-0.001,,,manufacturer,LZOS-AGF-NZHAGEN-MIRROR,.agf ED record (dPgF).
LZOS-LZ_BF25,wl_min_um,0.365,um,,manufacturer,LZOS-AGF-NZHAGEN-MIRROR,.agf LD lower wavelength limit.
LZOS-LZ_BF25,wl_max_um,2.3254,um,,manufacturer,LZOS-AGF-NZHAGEN-MIRROR,.agf LD upper wavelength limit.
LZOS-LZ_BF28,refractive_index_nd,1.664271,,587.6,manufacturer,LZOS-AGF-NZHAGEN-MIRROR,nd from .agf NM record.
LZOS-LZ_BF28,abbe_number_vd,35.443451,,587.6,manufacturer,LZOS-AGF-NZHAGEN-MIRROR,Vd from .agf NM record.
LZOS-LZ_BF28,dPgF,0.0007,,,manufacturer,LZOS-AGF-NZHAGEN-MIRROR,.agf ED record (dPgF).
LZOS-LZ_BF28,wl_min_um,0.365,um,,manufacturer,LZOS-AGF-NZHAGEN-MIRROR,.agf LD lower wavelength limit.
LZOS-LZ_BF28,wl_max_um,2.3254,um,,manufacturer,LZOS-AGF-NZHAGEN-MIRROR,.agf LD upper wavelength limit.
LZOS-LZ_BK4,refractive_index_nd,1.530272,,587.6,manufacturer,LZOS-AGF-NZHAGEN-MIRROR,nd from .agf NM record.
LZOS-LZ_BK4,abbe_number_vd,60.261132,,587.6,manufacturer,LZOS-AGF-NZHAGEN-MIRROR,Vd from .agf NM record.
LZOS-LZ_BK4,dPgF,0.0004,,,manufacturer,LZOS-AGF-NZHAGEN-MIRROR,.agf ED record (dPgF).
LZOS-LZ_BK4,wl_min_um,0.365,um,,manufacturer,LZOS-AGF-NZHAGEN-MIRROR,.agf LD lower wavelength limit.
LZOS-LZ_BK4,wl_max_um,2.3254,um,,manufacturer,LZOS-AGF-NZHAGEN-MIRROR,.agf LD upper wavelength limit.
LZOS-LZ_BK6,refractive_index_nd,1.539978,,587.6,manufacturer,LZOS-AGF-NZHAGEN-MIRROR,nd from .agf NM record.
LZOS-LZ_BK6,abbe_number_vd,59.607401,,587.6,manufacturer,LZOS-AGF-NZHAGEN-MIRROR,Vd from .agf NM record.
LZOS-LZ_BK6,dPgF,0.0019,,,manufacturer,LZOS-AGF-NZHAGEN-MIRROR,.agf ED record (dPgF).
LZOS-LZ_BK6,wl_min_um,0.365,um,,manufacturer,LZOS-AGF-NZHAGEN-MIRROR,.agf LD lower wavelength limit.
LZOS-LZ_BK6,wl_max_um,2.3254,um,,manufacturer,LZOS-AGF-NZHAGEN-MIRROR,.agf LD upper wavelength limit.
LZOS-LZ_BK8,refractive_index_nd,1.546771,,587.6,manufacturer,LZOS-AGF-NZHAGEN-MIRROR,nd from .agf NM record.
LZOS-LZ_BK8,abbe_number_vd,62.415319,,587.6,manufacturer,LZOS-AGF-NZHAGEN-MIRROR,Vd from .agf NM record.
LZOS-LZ_BK8,dPgF,0.0005,,,manufacturer,LZOS-AGF-NZHAGEN-MIRROR,.agf ED record (dPgF).
LZOS-LZ_BK8,wl_min_um,0.365,um,,manufacturer,LZOS-AGF-NZHAGEN-MIRROR,.agf LD lower wavelength limit.
LZOS-LZ_BK8,wl_max_um,2.3254,um,,manufacturer,LZOS-AGF-NZHAGEN-MIRROR,.agf LD upper wavelength limit.
LZOS-LZ_BK10,refractive_index_nd,1.568883,,587.6,manufacturer,LZOS-AGF-NZHAGEN-MIRROR,nd from .agf NM record.
LZOS-LZ_BK10,abbe_number_vd,55.848531,,587.6,manufacturer,LZOS-AGF-NZHAGEN-MIRROR,Vd from .agf NM record.
LZOS-LZ_BK10,dPgF,0.0,,,manufacturer,LZOS-AGF-NZHAGEN-MIRROR,.agf ED record (dPgF).
LZOS-LZ_BK10,wl_min_um,0.365,um,,manufacturer,LZOS-AGF-NZHAGEN-MIRROR,.agf LD lower wavelength limit.
LZOS-LZ_BK10,wl_max_um,2.3254,um,,manufacturer,LZOS-AGF-NZHAGEN-MIRROR,.agf LD upper wavelength limit.
LZOS-LZ_CTK3,refractive_index_nd,1.659494,,587.6,manufacturer,LZOS-AGF-NZHAGEN-MIRROR,nd from .agf NM record.
LZOS-LZ_CTK3,abbe_number_vd,57.197863,,587.6,manufacturer,LZOS-AGF-NZHAGEN-MIRROR,Vd from .agf NM record.
LZOS-LZ_CTK3,dPgF,-0.0021,,,manufacturer,LZOS-AGF-NZHAGEN-MIRROR,.agf ED record (dPgF).
LZOS-LZ_CTK3,wl_min_um,0.365,um,,manufacturer,LZOS-AGF-NZHAGEN-MIRROR,.agf LD lower wavelength limit.
LZOS-LZ_CTK3,wl_max_um,2.3254,um,,manufacturer,LZOS-AGF-NZHAGEN-MIRROR,.agf LD upper wavelength limit.
LZOS-LZ_CTK8,refractive_index_nd,1.703085,,587.6,manufacturer,LZOS-AGF-NZHAGEN-MIRROR,nd from .agf NM record.
LZOS-LZ_CTK8,abbe_number_vd,48.927733,,587.6,manufacturer,LZOS-AGF-NZHAGEN-MIRROR,Vd from .agf NM record.
LZOS-LZ_CTK8,dPgF,-0.0023,,,manufacturer,LZOS-AGF-NZHAGEN-MIRROR,.agf ED record (dPgF).
LZOS-LZ_CTK8,wl_min_um,0.365,um,,manufacturer,LZOS-AGF-NZHAGEN-MIRROR,.agf LD lower wavelength limit.
LZOS-LZ_CTK8,wl_max_um,2.3254,um,,manufacturer,LZOS-AGF-NZHAGEN-MIRROR,.agf LD upper wavelength limit.
LZOS-LZ_CTK9,refractive_index_nd,1.74251,,587.6,manufacturer,LZOS-AGF-NZHAGEN-MIRROR,nd from .agf NM record.
LZOS-LZ_CTK9,abbe_number_vd,49.951318,,587.6,manufacturer,LZOS-AGF-NZHAGEN-MIRROR,Vd from .agf NM record.
LZOS-LZ_CTK9,dPgF,-0.0098,,,manufacturer,LZOS-AGF-NZHAGEN-MIRROR,.agf ED record (dPgF).
LZOS-LZ_CTK9,wl_min_um,0.365,um,,manufacturer,LZOS-AGF-NZHAGEN-MIRROR,.agf LD lower wavelength limit.
LZOS-LZ_CTK9,wl_max_um,2.3254,um,,manufacturer,LZOS-AGF-NZHAGEN-MIRROR,.agf LD upper wavelength limit.
LZOS-LZ_CTK12,refractive_index_nd,1.691998,,587.6,manufacturer,LZOS-AGF-NZHAGEN-MIRROR,nd from .agf NM record.
LZOS-LZ_CTK12,abbe_number_vd,54.774939,,587.6,manufacturer,LZOS-AGF-NZHAGEN-MIRROR,Vd from .agf NM record.
LZOS-LZ_CTK12,dPgF,-0.0076,,,manufacturer,LZOS-AGF-NZHAGEN-MIRROR,.agf ED record (dPgF).
LZOS-LZ_CTK12,wl_min_um,0.365,um,,manufacturer,LZOS-AGF-NZHAGEN-MIRROR,.agf LD lower wavelength limit.
LZOS-LZ_CTK12,wl_max_um,2.3254,um,,manufacturer,LZOS-AGF-NZHAGEN-MIRROR,.agf LD upper wavelength limit.
LZOS-LZ_CTK19,refractive_index_nd,1.744126,,587.6,manufacturer,LZOS-AGF-NZHAGEN-MIRROR,nd from .agf NM record.
LZOS-LZ_CTK19,abbe_number_vd,50.259344,,587.6,manufacturer,LZOS-AGF-NZHAGEN-MIRROR,Vd from .agf NM record.
LZOS-LZ_CTK19,dPgF,-0.0094,,,manufacturer,LZOS-AGF-NZHAGEN-MIRROR,.agf ED record (dPgF).
LZOS-LZ_CTK19,wl_min_um,0.365,um,,manufacturer,LZOS-AGF-NZHAGEN-MIRROR,.agf LD lower wavelength limit.
LZOS-LZ_CTK19,wl_max_um,2.3254,um,,manufacturer,LZOS-AGF-NZHAGEN-MIRROR,.agf LD upper wavelength limit.
LZOS-LZ_F1,refractive_index_nd,1.612939,,587.6,manufacturer,LZOS-AGF-NZHAGEN-MIRROR,nd from .agf NM record.
LZOS-LZ_F1,abbe_number_vd,36.880176,,587.6,manufacturer,LZOS-AGF-NZHAGEN-MIRROR,Vd from .agf NM record.
LZOS-LZ_F1,dPgF,-0.0007,,,manufacturer,LZOS-AGF-NZHAGEN-MIRROR,.agf ED record (dPgF).
LZOS-LZ_F1,wl_min_um,0.365,um,,manufacturer,LZOS-AGF-NZHAGEN-MIRROR,.agf LD lower wavelength limit.
LZOS-LZ_F1,wl_max_um,2.3254,um,,manufacturer,LZOS-AGF-NZHAGEN-MIRROR,.agf LD upper wavelength limit.
LZOS-LZ_F4,refractive_index_nd,1.62435,,587.6,manufacturer,LZOS-AGF-NZHAGEN-MIRROR,nd from .agf NM record.
LZOS-LZ_F4,abbe_number_vd,35.893835,,587.6,manufacturer,LZOS-AGF-NZHAGEN-MIRROR,Vd from .agf NM record.
LZOS-LZ_F4,dPgF,-0.0006,,,manufacturer,LZOS-AGF-NZHAGEN-MIRROR,.agf ED record (dPgF).
LZOS-LZ_F4,wl_min_um,0.365,um,,manufacturer,LZOS-AGF-NZHAGEN-MIRROR,.agf LD lower wavelength limit.
LZOS-LZ_F4,wl_max_um,2.3254,um,,manufacturer,LZOS-AGF-NZHAGEN-MIRROR,.agf LD upper wavelength limit.
LZOS-LZ_F6,refractive_index_nd,1.603235,,587.6,manufacturer,LZOS-AGF-NZHAGEN-MIRROR,nd from .agf NM record.
LZOS-LZ_F6,abbe_number_vd,37.870876,,587.6,manufacturer,LZOS-AGF-NZHAGEN-MIRROR,Vd from .agf NM record.
LZOS-LZ_F6,dPgF,-0.0015,,,manufacturer,LZOS-AGF-NZHAGEN-MIRROR,.agf ED record (dPgF).
LZOS-LZ_F6,wl_min_um,0.365,um,,manufacturer,LZOS-AGF-NZHAGEN-MIRROR,.agf LD lower wavelength limit.
LZOS-LZ_F6,wl_max_um,2.3254,um,,manufacturer,LZOS-AGF-NZHAGEN-MIRROR,.agf LD upper wavelength limit.
LZOS-LZ_F8,refractive_index_nd,1.624962,,587.6,manufacturer,LZOS-AGF-NZHAGEN-MIRROR,nd from .agf NM record.
LZOS-LZ_F8,abbe_number_vd,35.616557,,587.6,manufacturer,LZOS-AGF-NZHAGEN-MIRROR,Vd from .agf NM record.
LZOS-LZ_F8,dPgF,0.0002,,,manufacturer,LZOS-AGF-NZHAGEN-MIRROR,.agf ED record (dPgF).
LZOS-LZ_F8,wl_min_um,0.365,um,,manufacturer,LZOS-AGF-NZHAGEN-MIRROR,.agf LD lower wavelength limit.
LZOS-LZ_F8,wl_max_um,2.3254,um,,manufacturer,LZOS-AGF-NZHAGEN-MIRROR,.agf LD upper wavelength limit.
LZOS-LZ_F13,refractive_index_nd,1.620043,,587.6,manufacturer,LZOS-AGF-NZHAGEN-MIRROR,nd from .agf NM record.
LZOS-LZ_F13,abbe_number_vd,36.312762,,587.6,manufacturer,LZOS-AGF-NZHAGEN-MIRROR,Vd from .agf NM record.
LZOS-LZ_F13,dPgF,0.0,,,manufacturer,LZOS-AGF-NZHAGEN-MIRROR,.agf ED record (dPgF).
LZOS-LZ_F13,wl_min_um,0.365,um,,manufacturer,LZOS-AGF-NZHAGEN-MIRROR,.agf LD lower wavelength limit.
LZOS-LZ_F13,wl_max_um,2.3254,um,,manufacturer,LZOS-AGF-NZHAGEN-MIRROR,.agf LD upper wavelength limit.
LZOS-LZ_K8,refractive_index_nd,1.516367,,587.6,manufacturer,LZOS-AGF-NZHAGEN-MIRROR,nd from .agf NM record.
LZOS-LZ_K8,abbe_number_vd,63.840333,,587.6,manufacturer,LZOS-AGF-NZHAGEN-MIRROR,Vd from .agf NM record.
LZOS-LZ_K8,dPgF,0.0,,,manufacturer,LZOS-AGF-NZHAGEN-MIRROR,.agf ED record (dPgF).
LZOS-LZ_K8,wl_min_um,0.365,um,,manufacturer,LZOS-AGF-NZHAGEN-MIRROR,.agf LD lower wavelength limit.
LZOS-LZ_K8,wl_max_um,2.3254,um,,manufacturer,LZOS-AGF-NZHAGEN-MIRROR,.agf LD upper wavelength limit.
LZOS-LZ_K100,refractive_index_nd,1.521628,,587.6,manufacturer,LZOS-AGF-NZHAGEN-MIRROR,nd from .agf NM record.
LZOS-LZ_K100,abbe_number_vd,57.832325,,587.6,manufacturer,LZOS-AGF-NZHAGEN-MIRROR,Vd from .agf NM record.
LZOS-LZ_K100,dPgF,0.0014,,,manufacturer,LZOS-AGF-NZHAGEN-MIRROR,.agf ED record (dPgF).
LZOS-LZ_K100,wl_min_um,0.40466,um,,manufacturer,LZOS-AGF-NZHAGEN-MIRROR,.agf LD lower wavelength limit.
LZOS-LZ_K100,wl_max_um,2.3254,um,,manufacturer,LZOS-AGF-NZHAGEN-MIRROR,.agf LD upper wavelength limit.
LZOS-LZ_KF6,refractive_index_nd,1.50057,,587.6,manufacturer,LZOS-AGF-NZHAGEN-MIRROR,nd from .agf NM record.
LZOS-LZ_KF6,abbe_number_vd,56.963856,,587.6,manufacturer,LZOS-AGF-NZHAGEN-MIRROR,Vd from .agf NM record.
LZOS-LZ_KF6,dPgF,-0.0002,,,manufacturer,LZOS-AGF-NZHAGEN-MIRROR,.agf ED record (dPgF).
LZOS-LZ_KF6,wl_min_um,0.365,um,,manufacturer,LZOS-AGF-NZHAGEN-MIRROR,.agf LD lower wavelength limit.
LZOS-LZ_KF6,wl_max_um,2.3254,um,,manufacturer,LZOS-AGF-NZHAGEN-MIRROR,.agf LD upper wavelength limit.
LZOS-LZ_KF7,refractive_index_nd,1.51759,,587.6,manufacturer,LZOS-AGF-NZHAGEN-MIRROR,nd from .agf NM record.
LZOS-LZ_KF7,abbe_number_vd,50.999231,,587.6,manufacturer,LZOS-AGF-NZHAGEN-MIRROR,Vd from .agf NM record.
LZOS-LZ_KF7,dPgF,0.001,,,manufacturer,LZOS-AGF-NZHAGEN-MIRROR,.agf ED record (dPgF).
LZOS-LZ_KF7,wl_min_um,0.365,um,,manufacturer,LZOS-AGF-NZHAGEN-MIRROR,.agf LD lower wavelength limit.
LZOS-LZ_KF7,wl_max_um,2.3254,um,,manufacturer,LZOS-AGF-NZHAGEN-MIRROR,.agf LD upper wavelength limit.
LZOS-LZ_LF5,refractive_index_nd,1.575012,,587.6,manufacturer,LZOS-AGF-NZHAGEN-MIRROR,nd from .agf NM record.
LZOS-LZ_LF5,abbe_number_vd,41.191712,,587.6,manufacturer,LZOS-AGF-NZHAGEN-MIRROR,Vd from .agf NM record.
LZOS-LZ_LF5,dPgF,-0.0007,,,manufacturer,LZOS-AGF-NZHAGEN-MIRROR,.agf ED record (dPgF).
LZOS-LZ_LF5,wl_min_um,0.365,um,,manufacturer,LZOS-AGF-NZHAGEN-MIRROR,.agf LD lower wavelength limit.
LZOS-LZ_LF5,wl_max_um,2.3254,um,,manufacturer,LZOS-AGF-NZHAGEN-MIRROR,.agf LD upper wavelength limit.
LZOS-LZ_LF7,refractive_index_nd,1.578416,,587.6,manufacturer,LZOS-AGF-NZHAGEN-MIRROR,nd from .agf NM record.
LZOS-LZ_LF7,abbe_number_vd,41.04154,,587.6,manufacturer,LZOS-AGF-NZHAGEN-MIRROR,Vd from .agf NM record.
LZOS-LZ_LF7,dPgF,-0.0008,,,manufacturer,LZOS-AGF-NZHAGEN-MIRROR,.agf ED record (dPgF).
LZOS-LZ_LF7,wl_min_um,0.365,um,,manufacturer,LZOS-AGF-NZHAGEN-MIRROR,.agf LD lower wavelength limit.
LZOS-LZ_LF7,wl_max_um,2.3254,um,,manufacturer,LZOS-AGF-NZHAGEN-MIRROR,.agf LD upper wavelength limit.
LZOS-LZ_LF9,refractive_index_nd,1.580128,,587.6,manufacturer,LZOS-AGF-NZHAGEN-MIRROR,nd from .agf NM record.
LZOS-LZ_LF9,abbe_number_vd,37.952693,,587.6,manufacturer,LZOS-AGF-NZHAGEN-MIRROR,Vd from .agf NM record.
LZOS-LZ_LF9,dPgF,0.0055,,,manufacturer,LZOS-AGF-NZHAGEN-MIRROR,.agf ED record (dPgF).
LZOS-LZ_LF9,wl_min_um,0.365,um,,manufacturer,LZOS-AGF-NZHAGEN-MIRROR,.agf LD lower wavelength limit.
LZOS-LZ_LF9,wl_max_um,2.3254,um,,manufacturer,LZOS-AGF-NZHAGEN-MIRROR,.agf LD upper wavelength limit.
LZOS-LZ_LK3,refractive_index_nd,1.487453,,587.6,manufacturer,LZOS-AGF-NZHAGEN-MIRROR,nd from .agf NM record.
LZOS-LZ_LK3,abbe_number_vd,69.661556,,587.6,manufacturer,LZOS-AGF-NZHAGEN-MIRROR,Vd from .agf NM record.
LZOS-LZ_LK3,dPgF,0.0067,,,manufacturer,LZOS-AGF-NZHAGEN-MIRROR,.agf ED record (dPgF).
LZOS-LZ_LK3,wl_min_um,0.365,um,,manufacturer,LZOS-AGF-NZHAGEN-MIRROR,.agf LD lower wavelength limit.
LZOS-LZ_LK3,wl_max_um,2.3254,um,,manufacturer,LZOS-AGF-NZHAGEN-MIRROR,.agf LD upper wavelength limit.
LZOS-LZ_LK5,refractive_index_nd,1.478156,,587.6,manufacturer,LZOS-AGF-NZHAGEN-MIRROR,nd from .agf NM record.
LZOS-LZ_LK5,abbe_number_vd,65.29558,,587.6,manufacturer,LZOS-AGF-NZHAGEN-MIRROR,Vd from .agf NM record.
LZOS-LZ_LK5,dPgF,-0.0012,,,manufacturer,LZOS-AGF-NZHAGEN-MIRROR,.agf ED record (dPgF).
LZOS-LZ_LK5,wl_min_um,0.365,um,,manufacturer,LZOS-AGF-NZHAGEN-MIRROR,.agf LD lower wavelength limit.
LZOS-LZ_LK5,wl_max_um,2.3254,um,,manufacturer,LZOS-AGF-NZHAGEN-MIRROR,.agf LD upper wavelength limit.
LZOS-LZ_LK6,refractive_index_nd,1.470458,,587.6,manufacturer,LZOS-AGF-NZHAGEN-MIRROR,nd from .agf NM record.
LZOS-LZ_LK6,abbe_number_vd,66.615189,,587.6,manufacturer,LZOS-AGF-NZHAGEN-MIRROR,Vd from .agf NM record.
LZOS-LZ_LK6,dPgF,0.0017,,,manufacturer,LZOS-AGF-NZHAGEN-MIRROR,.agf ED record (dPgF).
LZOS-LZ_LK6,wl_min_um,0.365,um,,manufacturer,LZOS-AGF-NZHAGEN-MIRROR,.agf LD lower wavelength limit.
LZOS-LZ_LK6,wl_max_um,2.3254,um,,manufacturer,LZOS-AGF-NZHAGEN-MIRROR,.agf LD upper wavelength limit.
LZOS-LZ_LK7,refractive_index_nd,1.48286,,587.6,manufacturer,LZOS-AGF-NZHAGEN-MIRROR,nd from .agf NM record.
LZOS-LZ_LK7,abbe_number_vd,66.017997,,587.6,manufacturer,LZOS-AGF-NZHAGEN-MIRROR,Vd from .agf NM record.
LZOS-LZ_LK7,dPgF,0.0,,,manufacturer,LZOS-AGF-NZHAGEN-MIRROR,.agf ED record (dPgF).
LZOS-LZ_LK7,wl_min_um,0.365,um,,manufacturer,LZOS-AGF-NZHAGEN-MIRROR,.agf LD lower wavelength limit.
LZOS-LZ_LK7,wl_max_um,2.3254,um,,manufacturer,LZOS-AGF-NZHAGEN-MIRROR,.agf LD upper wavelength limit.
LZOS-LZ_NEWGLASS,refractive_index_nd,1.55,,587.6,manufacturer,LZOS-AGF-NZHAGEN-MIRROR,nd from .agf NM record.
LZOS-LZ_NEWGLASS,abbe_number_vd,30.0,,587.6,manufacturer,LZOS-AGF-NZHAGEN-MIRROR,Vd from .agf NM record.
LZOS-LZ_NEWGLASS,dPgF,0.0,,,manufacturer,LZOS-AGF-NZHAGEN-MIRROR,.agf ED record (dPgF).
LZOS-LZ_NEWGLASS,wl_min_um,0.365,um,,manufacturer,LZOS-AGF-NZHAGEN-MIRROR,.agf LD lower wavelength limit.
LZOS-LZ_NEWGLASS,wl_max_um,2.3254,um,,manufacturer,LZOS-AGF-NZHAGEN-MIRROR,.agf LD upper wavelength limit.
LZOS-LZ_OF1,refractive_index_nd,1.529483,,587.6,manufacturer,LZOS-AGF-NZHAGEN-MIRROR,nd from .agf NM record.
LZOS-LZ_OF1,abbe_number_vd,51.596468,,587.6,manufacturer,LZOS-AGF-NZHAGEN-MIRROR,Vd from .agf NM record.
LZOS-LZ_OF1,dPgF,-0.0054,,,manufacturer,LZOS-AGF-NZHAGEN-MIRROR,.agf ED record (dPgF).
LZOS-LZ_OF1,wl_min_um,0.365,um,,manufacturer,LZOS-AGF-NZHAGEN-MIRROR,.agf LD lower wavelength limit.
LZOS-LZ_OF1,wl_max_um,2.3254,um,,manufacturer,LZOS-AGF-NZHAGEN-MIRROR,.agf LD upper wavelength limit.
LZOS-LZ_OK4,refractive_index_nd,1.447342,,587.6,manufacturer,LZOS-AGF-NZHAGEN-MIRROR,nd from .agf NM record.
LZOS-LZ_OK4,abbe_number_vd,92.01104,,587.6,manufacturer,LZOS-AGF-NZHAGEN-MIRROR,Vd from .agf NM record.
LZOS-LZ_OK4,dPgF,0.0496,,,manufacturer,LZOS-AGF-NZHAGEN-MIRROR,.agf ED record (dPgF).
LZOS-LZ_OK4,wl_min_um,0.365,um,,manufacturer,LZOS-AGF-NZHAGEN-MIRROR,.agf LD lower wavelength limit.
LZOS-LZ_OK4,wl_max_um,0.70652,um,,manufacturer,LZOS-AGF-NZHAGEN-MIRROR,.agf LD upper wavelength limit.
LZOS-LZ_TBF10,refractive_index_nd,1.814808,,587.6,manufacturer,LZOS-AGF-NZHAGEN-MIRROR,nd from .agf NM record.
LZOS-LZ_TBF10,abbe_number_vd,33.388238,,587.6,manufacturer,LZOS-AGF-NZHAGEN-MIRROR,Vd from .agf NM record.
LZOS-LZ_TBF10,dPgF,0.0041,,,manufacturer,LZOS-AGF-NZHAGEN-MIRROR,.agf ED record (dPgF).
LZOS-LZ_TBF10,wl_min_um,0.365,um,,manufacturer,LZOS-AGF-NZHAGEN-MIRROR,.agf LD lower wavelength limit.
LZOS-LZ_TBF10,wl_max_um,2.3254,um,,manufacturer,LZOS-AGF-NZHAGEN-MIRROR,.agf LD upper wavelength limit.
LZOS-LZ_TF1,refractive_index_nd,1.64766,,587.6,manufacturer,LZOS-AGF-NZHAGEN-MIRROR,nd from .agf NM record.
LZOS-LZ_TF1,abbe_number_vd,33.843147,,587.6,manufacturer,LZOS-AGF-NZHAGEN-MIRROR,Vd from .agf NM record.
LZOS-LZ_TF1,dPgF,0.0006,,,manufacturer,LZOS-AGF-NZHAGEN-MIRROR,.agf ED record (dPgF).
LZOS-LZ_TF1,wl_min_um,0.365,um,,manufacturer,LZOS-AGF-NZHAGEN-MIRROR,.agf LD lower wavelength limit.
LZOS-LZ_TF1,wl_max_um,2.3254,um,,manufacturer,LZOS-AGF-NZHAGEN-MIRROR,.agf LD upper wavelength limit.
LZOS-LZ_TF2,refractive_index_nd,1.672677,,587.6,manufacturer,LZOS-AGF-NZHAGEN-MIRROR,nd from .agf NM record.
LZOS-LZ_TF2,abbe_number_vd,32.192393,,587.6,manufacturer,LZOS-AGF-NZHAGEN-MIRROR,Vd from .agf NM record.
LZOS-LZ_TF2,dPgF,0.0012,,,manufacturer,LZOS-AGF-NZHAGEN-MIRROR,.agf ED record (dPgF).
LZOS-LZ_TF2,wl_min_um,0.365,um,,manufacturer,LZOS-AGF-NZHAGEN-MIRROR,.agf LD lower wavelength limit.
LZOS-LZ_TF2,wl_max_um,2.3254,um,,manufacturer,LZOS-AGF-NZHAGEN-MIRROR,.agf LD upper wavelength limit.
LZOS-LZ_TF3,refractive_index_nd,1.717412,,587.6,manufacturer,LZOS-AGF-NZHAGEN-MIRROR,nd from .agf NM record.
LZOS-LZ_TF3,abbe_number_vd,29.476681,,587.6,manufacturer,LZOS-AGF-NZHAGEN-MIRROR,Vd from .agf NM record.
LZOS-LZ_TF3,dPgF,0.0039,,,manufacturer,LZOS-AGF-NZHAGEN-MIRROR,.agf ED record (dPgF).
LZOS-LZ_TF3,wl_min_um,0.365,um,,manufacturer,LZOS-AGF-NZHAGEN-MIRROR,.agf LD lower wavelength limit.
LZOS-LZ_TF3,wl_max_um,2.3254,um,,manufacturer,LZOS-AGF-NZHAGEN-MIRROR,.agf LD upper wavelength limit.
LZOS-LZ_TF4,refractive_index_nd,1.740025,,587.6,manufacturer,LZOS-AGF-NZHAGEN-MIRROR,nd from .agf NM record.
LZOS-LZ_TF4,abbe_number_vd,28.155393,,587.6,manufacturer,LZOS-AGF-NZHAGEN-MIRROR,Vd from .agf NM record.
LZOS-LZ_TF4,dPgF,0.0044,,,manufacturer,LZOS-AGF-NZHAGEN-MIRROR,.agf ED record (dPgF).
LZOS-LZ_TF4,wl_min_um,0.365,um,,manufacturer,LZOS-AGF-NZHAGEN-MIRROR,.agf LD lower wavelength limit.
LZOS-LZ_TF4,wl_max_um,2.3254,um,,manufacturer,LZOS-AGF-NZHAGEN-MIRROR,.agf LD upper wavelength limit.
LZOS-LZ_TF5,refractive_index_nd,1.755234,,587.6,manufacturer,LZOS-AGF-NZHAGEN-MIRROR,nd from .agf NM record.
LZOS-LZ_TF5,abbe_number_vd,27.512609,,587.6,manufacturer,LZOS-AGF-NZHAGEN-MIRROR,Vd from .agf NM record.
LZOS-LZ_TF5,dPgF,0.0056,,,manufacturer,LZOS-AGF-NZHAGEN-MIRROR,.agf ED record (dPgF).
LZOS-LZ_TF5,wl_min_um,0.365,um,,manufacturer,LZOS-AGF-NZHAGEN-MIRROR,.agf LD lower wavelength limit.
LZOS-LZ_TF5,wl_max_um,2.3254,um,,manufacturer,LZOS-AGF-NZHAGEN-MIRROR,.agf LD upper wavelength limit.
LZOS-LZ_TF7,refractive_index_nd,1.728221,,587.6,manufacturer,LZOS-AGF-NZHAGEN-MIRROR,nd from .agf NM record.
LZOS-LZ_TF7,abbe_number_vd,28.32234,,587.6,manufacturer,LZOS-AGF-NZHAGEN-MIRROR,Vd from .agf NM record.
LZOS-LZ_TF7,dPgF,0.0039,,,manufacturer,LZOS-AGF-NZHAGEN-MIRROR,.agf ED record (dPgF).
LZOS-LZ_TF7,wl_min_um,0.365,um,,manufacturer,LZOS-AGF-NZHAGEN-MIRROR,.agf LD lower wavelength limit.
LZOS-LZ_TF7,wl_max_um,2.3254,um,,manufacturer,LZOS-AGF-NZHAGEN-MIRROR,.agf LD upper wavelength limit.
LZOS-LZ_TF8,refractive_index_nd,1.689493,,587.6,manufacturer,LZOS-AGF-NZHAGEN-MIRROR,nd from .agf NM record.
LZOS-LZ_TF8,abbe_number_vd,31.129886,,587.6,manufacturer,LZOS-AGF-NZHAGEN-MIRROR,Vd from .agf NM record.
LZOS-LZ_TF8,dPgF,0.0014,,,manufacturer,LZOS-AGF-NZHAGEN-MIRROR,.agf ED record (dPgF).
LZOS-LZ_TF8,wl_min_um,0.365,um,,manufacturer,LZOS-AGF-NZHAGEN-MIRROR,.agf LD lower wavelength limit.
LZOS-LZ_TF8,wl_max_um,2.3254,um,,manufacturer,LZOS-AGF-NZHAGEN-MIRROR,.agf LD upper wavelength limit.
LZOS-LZ_TF10,refractive_index_nd,1.806276,,587.6,manufacturer,LZOS-AGF-NZHAGEN-MIRROR,nd from .agf NM record.
LZOS-LZ_TF10,abbe_number_vd,25.353304,,587.6,manufacturer,LZOS-AGF-NZHAGEN-MIRROR,Vd from .agf NM record.
LZOS-LZ_TF10,dPgF,0.0075,,,manufacturer,LZOS-AGF-NZHAGEN-MIRROR,.agf ED record (dPgF).
LZOS-LZ_TF10,wl_min_um,0.365,um,,manufacturer,LZOS-AGF-NZHAGEN-MIRROR,.agf LD lower wavelength limit.
LZOS-LZ_TF10,wl_max_um,2.3254,um,,manufacturer,LZOS-AGF-NZHAGEN-MIRROR,.agf LD upper wavelength limit.
LZOS-LZ_TK2,refractive_index_nd,1.572482,,587.6,manufacturer,LZOS-AGF-NZHAGEN-MIRROR,nd from .agf NM record.
LZOS-LZ_TK2,abbe_number_vd,57.325385,,587.6,manufacturer,LZOS-AGF-NZHAGEN-MIRROR,Vd from .agf NM record.
LZOS-LZ_TK2,dPgF,0.0003,,,manufacturer,LZOS-AGF-NZHAGEN-MIRROR,.agf ED record (dPgF).
LZOS-LZ_TK2,wl_min_um,0.365,um,,manufacturer,LZOS-AGF-NZHAGEN-MIRROR,.agf LD lower wavelength limit.
LZOS-LZ_TK2,wl_max_um,2.3254,um,,manufacturer,LZOS-AGF-NZHAGEN-MIRROR,.agf LD upper wavelength limit.
LZOS-LZ_TK9,refractive_index_nd,1.617182,,587.6,manufacturer,LZOS-AGF-NZHAGEN-MIRROR,nd from .agf NM record.
LZOS-LZ_TK9,abbe_number_vd,53.314487,,587.6,manufacturer,LZOS-AGF-NZHAGEN-MIRROR,Vd from .agf NM record.
LZOS-LZ_TK9,dPgF,-0.0007,,,manufacturer,LZOS-AGF-NZHAGEN-MIRROR,.agf ED record (dPgF).
LZOS-LZ_TK9,wl_min_um,0.365,um,,manufacturer,LZOS-AGF-NZHAGEN-MIRROR,.agf LD lower wavelength limit.
LZOS-LZ_TK9,wl_max_um,2.3254,um,,manufacturer,LZOS-AGF-NZHAGEN-MIRROR,.agf LD upper wavelength limit.
LZOS-LZ_TK12,refractive_index_nd,1.568875,,587.6,manufacturer,LZOS-AGF-NZHAGEN-MIRROR,nd from .agf NM record.
LZOS-LZ_TK12,abbe_number_vd,62.675048,,587.6,manufacturer,LZOS-AGF-NZHAGEN-MIRROR,Vd from .agf NM record.
LZOS-LZ_TK12,dPgF,-0.0004,,,manufacturer,LZOS-AGF-NZHAGEN-MIRROR,.agf ED record (dPgF).
LZOS-LZ_TK12,wl_min_um,0.365,um,,manufacturer,LZOS-AGF-NZHAGEN-MIRROR,.agf LD lower wavelength limit.
LZOS-LZ_TK12,wl_max_um,2.3254,um,,manufacturer,LZOS-AGF-NZHAGEN-MIRROR,.agf LD upper wavelength limit.
LZOS-LZ_TK14,refractive_index_nd,1.613087,,587.6,manufacturer,LZOS-AGF-NZHAGEN-MIRROR,nd from .agf NM record.
LZOS-LZ_TK14,abbe_number_vd,60.435759,,587.6,manufacturer,LZOS-AGF-NZHAGEN-MIRROR,Vd from .agf NM record.
LZOS-LZ_TK14,dPgF,0.0004,,,manufacturer,LZOS-AGF-NZHAGEN-MIRROR,.agf ED record (dPgF).
LZOS-LZ_TK14,wl_min_um,0.365,um,,manufacturer,LZOS-AGF-NZHAGEN-MIRROR,.agf LD lower wavelength limit.
LZOS-LZ_TK14,wl_max_um,2.3254,um,,manufacturer,LZOS-AGF-NZHAGEN-MIRROR,.agf LD upper wavelength limit.
LZOS-LZ_TK16,refractive_index_nd,1.612682,,587.6,manufacturer,LZOS-AGF-NZHAGEN-MIRROR,nd from .agf NM record.
LZOS-LZ_TK16,abbe_number_vd,58.136768,,587.6,manufacturer,LZOS-AGF-NZHAGEN-MIRROR,Vd from .agf NM record.
LZOS-LZ_TK16,dPgF,0.0012,,,manufacturer,LZOS-AGF-NZHAGEN-MIRROR,.agf ED record (dPgF).
LZOS-LZ_TK16,wl_min_um,0.365,um,,manufacturer,LZOS-AGF-NZHAGEN-MIRROR,.agf LD lower wavelength limit.
LZOS-LZ_TK16,wl_max_um,2.3254,um,,manufacturer,LZOS-AGF-NZHAGEN-MIRROR,.agf LD upper wavelength limit.
LZOS-LZ_TK17,refractive_index_nd,1.627983,,587.6,manufacturer,LZOS-AGF-NZHAGEN-MIRROR,nd from .agf NM record.
LZOS-LZ_TK17,abbe_number_vd,59.126204,,587.6,manufacturer,LZOS-AGF-NZHAGEN-MIRROR,Vd from .agf NM record.
LZOS-LZ_TK17,dPgF,0.0002,,,manufacturer,LZOS-AGF-NZHAGEN-MIRROR,.agf ED record (dPgF).
LZOS-LZ_TK17,wl_min_um,0.365,um,,manufacturer,LZOS-AGF-NZHAGEN-MIRROR,.agf LD lower wavelength limit.
LZOS-LZ_TK17,wl_max_um,2.3254,um,,manufacturer,LZOS-AGF-NZHAGEN-MIRROR,.agf LD upper wavelength limit.
LZOS-LZ_TK20,refractive_index_nd,1.622089,,587.6,manufacturer,LZOS-AGF-NZHAGEN-MIRROR,nd from .agf NM record.
LZOS-LZ_TK20,abbe_number_vd,56.631769,,587.6,manufacturer,LZOS-AGF-NZHAGEN-MIRROR,Vd from .agf NM record.
LZOS-LZ_TK20,dPgF,-0.0003,,,manufacturer,LZOS-AGF-NZHAGEN-MIRROR,.agf ED record (dPgF).
LZOS-LZ_TK20,wl_min_um,0.365,um,,manufacturer,LZOS-AGF-NZHAGEN-MIRROR,.agf LD lower wavelength limit.
LZOS-LZ_TK20,wl_max_um,2.3254,um,,manufacturer,LZOS-AGF-NZHAGEN-MIRROR,.agf LD upper wavelength limit.
LZOS-LZ_TK21,refractive_index_nd,1.656907,,587.6,manufacturer,LZOS-AGF-NZHAGEN-MIRROR,nd from .agf NM record.
LZOS-LZ_TK21,abbe_number_vd,51.062107,,587.6,manufacturer,LZOS-AGF-NZHAGEN-MIRROR,Vd from .agf NM record.
LZOS-LZ_TK21,dPgF,-0.0008,,,manufacturer,LZOS-AGF-NZHAGEN-MIRROR,.agf ED record (dPgF).
LZOS-LZ_TK21,wl_min_um,0.365,um,,manufacturer,LZOS-AGF-NZHAGEN-MIRROR,.agf LD lower wavelength limit.
LZOS-LZ_TK21,wl_max_um,2.3254,um,,manufacturer,LZOS-AGF-NZHAGEN-MIRROR,.agf LD upper wavelength limit.
LZOS-LZ_TK23,refractive_index_nd,1.589173,,587.6,manufacturer,LZOS-AGF-NZHAGEN-MIRROR,nd from .agf NM record.
LZOS-LZ_TK23,abbe_number_vd,60.923398,,587.6,manufacturer,LZOS-AGF-NZHAGEN-MIRROR,Vd from .agf NM record.
LZOS-LZ_TK23,dPgF,-0.0014,,,manufacturer,LZOS-AGF-NZHAGEN-MIRROR,.agf ED record (dPgF).
LZOS-LZ_TK23,wl_min_um,0.365,um,,manufacturer,LZOS-AGF-NZHAGEN-MIRROR,.agf LD lower wavelength limit.
LZOS-LZ_TK23,wl_max_um,2.3254,um,,manufacturer,LZOS-AGF-NZHAGEN-MIRROR,.agf LD upper wavelength limit.
NIKON-J-FK5,refractive_index_nd,1.48749,,587.6,manufacturer,NIKON-AGF-NZHAGEN-MIRROR,nd from .agf NM record.
NIKON-J-FK5,abbe_number_vd,70.318793,,587.6,manufacturer,NIKON-AGF-NZHAGEN-MIRROR,Vd from .agf NM record.
NIKON-J-FK5,dPgF,0.0027,,,manufacturer,NIKON-AGF-NZHAGEN-MIRROR,.agf ED record (dPgF).
NIKON-J-FK5,wl_min_um,0.365015,um,,manufacturer,NIKON-AGF-NZHAGEN-MIRROR,.agf LD lower wavelength limit.
NIKON-J-FK5,wl_max_um,2.05809,um,,manufacturer,NIKON-AGF-NZHAGEN-MIRROR,.agf LD upper wavelength limit.
NIKON-J-FK01A,refractive_index_nd,1.497,,587.6,manufacturer,NIKON-AGF-NZHAGEN-MIRROR,nd from .agf NM record.
NIKON-J-FK01A,abbe_number_vd,81.63862,,587.6,manufacturer,NIKON-AGF-NZHAGEN-MIRROR,Vd from .agf NM record.
NIKON-J-FK01A,dPgF,0.0298,,,manufacturer,NIKON-AGF-NZHAGEN-MIRROR,.agf ED record (dPgF).
NIKON-J-FK01A,wl_min_um,0.365015,um,,manufacturer,NIKON-AGF-NZHAGEN-MIRROR,.agf LD lower wavelength limit.
NIKON-J-FK01A,wl_max_um,2.05809,um,,manufacturer,NIKON-AGF-NZHAGEN-MIRROR,.agf LD upper wavelength limit.
NIKON-J-FK01,refractive_index_nd,1.497,,587.6,manufacturer,NIKON-AGF-NZHAGEN-MIRROR,nd from .agf NM record.
NIKON-J-FK01,abbe_number_vd,81.730179,,587.6,manufacturer,NIKON-AGF-NZHAGEN-MIRROR,Vd from .agf NM record.
NIKON-J-FK01,dPgF,0.0299,,,manufacturer,NIKON-AGF-NZHAGEN-MIRROR,.agf ED record (dPgF).
NIKON-J-FK01,wl_min_um,0.365015,um,,manufacturer,NIKON-AGF-NZHAGEN-MIRROR,.agf LD lower wavelength limit.
NIKON-J-FK01,wl_max_um,2.05809,um,,manufacturer,NIKON-AGF-NZHAGEN-MIRROR,.agf LD upper wavelength limit.
NIKON-J-FKH1,refractive_index_nd,1.49782,,587.6,manufacturer,NIKON-AGF-NZHAGEN-MIRROR,nd from .agf NM record.
NIKON-J-FKH1,abbe_number_vd,82.571305,,587.6,manufacturer,NIKON-AGF-NZHAGEN-MIRROR,Vd from .agf NM record.
NIKON-J-FKH1,dPgF,0.0327,,,manufacturer,NIKON-AGF-NZHAGEN-MIRROR,.agf ED record (dPgF).
NIKON-J-FKH1,wl_min_um,0.365015,um,,manufacturer,NIKON-AGF-NZHAGEN-MIRROR,.agf LD lower wavelength limit.
NIKON-J-FKH1,wl_max_um,2.05809,um,,manufacturer,NIKON-AGF-NZHAGEN-MIRROR,.agf LD upper wavelength limit.
NIKON-J-FKH2,refractive_index_nd,1.456,,587.6,manufacturer,NIKON-AGF-NZHAGEN-MIRROR,nd from .agf NM record.
NIKON-J-FKH2,abbe_number_vd,91.374829,,587.6,manufacturer,NIKON-AGF-NZHAGEN-MIRROR,Vd from .agf NM record.
NIKON-J-FKH2,dPgF,0.0431,,,manufacturer,NIKON-AGF-NZHAGEN-MIRROR,.agf ED record (dPgF).
NIKON-J-FKH2,wl_min_um,0.365015,um,,manufacturer,NIKON-AGF-NZHAGEN-MIRROR,.agf LD lower wavelength limit.
NIKON-J-FKH2,wl_max_um,2.05809,um,,manufacturer,NIKON-AGF-NZHAGEN-MIRROR,.agf LD upper wavelength limit.
NIKON-J-PKH1,refractive_index_nd,1.5186,,587.6,manufacturer,NIKON-AGF-NZHAGEN-MIRROR,nd from .agf NM record.
NIKON-J-PKH1,abbe_number_vd,69.890785,,587.6,manufacturer,NIKON-AGF-NZHAGEN-MIRROR,Vd from .agf NM record.
NIKON-J-PKH1,dPgF,0.0047,,,manufacturer,NIKON-AGF-NZHAGEN-MIRROR,.agf ED record (dPgF).
NIKON-J-PKH1,wl_min_um,0.365015,um,,manufacturer,NIKON-AGF-NZHAGEN-MIRROR,.agf LD lower wavelength limit.
NIKON-J-PKH1,wl_max_um,2.05809,um,,manufacturer,NIKON-AGF-NZHAGEN-MIRROR,.agf LD upper wavelength limit.
NIKON-J-PSK02,refractive_index_nd,1.618,,587.6,manufacturer,NIKON-AGF-NZHAGEN-MIRROR,nd from .agf NM record.
NIKON-J-PSK02,abbe_number_vd,63.339027,,587.6,manufacturer,NIKON-AGF-NZHAGEN-MIRROR,Vd from .agf NM record.
NIKON-J-PSK02,dPgF,0.0031,,,manufacturer,NIKON-AGF-NZHAGEN-MIRROR,.agf ED record (dPgF).
NIKON-J-PSK02,wl_min_um,0.365015,um,,manufacturer,NIKON-AGF-NZHAGEN-MIRROR,.agf LD lower wavelength limit.
NIKON-J-PSK02,wl_max_um,2.05809,um,,manufacturer,NIKON-AGF-NZHAGEN-MIRROR,.agf LD upper wavelength limit.
NIKON-J-PSK03,refractive_index_nd,1.603,,587.6,manufacturer,NIKON-AGF-NZHAGEN-MIRROR,nd from .agf NM record.
NIKON-J-PSK03,abbe_number_vd,65.441311,,587.6,manufacturer,NIKON-AGF-NZHAGEN-MIRROR,Vd from .agf NM record.
NIKON-J-PSK03,dPgF,0.0043,,,manufacturer,NIKON-AGF-NZHAGEN-MIRROR,.agf ED record (dPgF).
NIKON-J-PSK03,wl_min_um,0.365015,um,,manufacturer,NIKON-AGF-NZHAGEN-MIRROR,.agf LD lower wavelength limit.
NIKON-J-PSK03,wl_max_um,2.05809,um,,manufacturer,NIKON-AGF-NZHAGEN-MIRROR,.agf LD upper wavelength limit.
NIKON-J-PSKH1,refractive_index_nd,1.59319,,587.6,manufacturer,NIKON-AGF-NZHAGEN-MIRROR,nd from .agf NM record.
NIKON-J-PSKH1,abbe_number_vd,67.900555,,587.6,manufacturer,NIKON-AGF-NZHAGEN-MIRROR,Vd from .agf NM record.
NIKON-J-PSKH1,dPgF,0.0135,,,manufacturer,NIKON-AGF-NZHAGEN-MIRROR,.agf ED record (dPgF).
NIKON-J-PSKH1,wl_min_um,0.388865,um,,manufacturer,NIKON-AGF-NZHAGEN-MIRROR,.agf LD lower wavelength limit.
NIKON-J-PSKH1,wl_max_um,2.05809,um,,manufacturer,NIKON-AGF-NZHAGEN-MIRROR,.agf LD upper wavelength limit.
NIKON-J-PSKH4,refractive_index_nd,1.59349,,587.6,manufacturer,NIKON-AGF-NZHAGEN-MIRROR,nd from .agf NM record.
NIKON-J-PSKH4,abbe_number_vd,67.001281,,587.6,manufacturer,NIKON-AGF-NZHAGEN-MIRROR,Vd from .agf NM record.
NIKON-J-PSKH4,dPgF,0.0038,,,manufacturer,NIKON-AGF-NZHAGEN-MIRROR,.agf ED record (dPgF).
NIKON-J-PSKH4,wl_min_um,0.365015,um,,manufacturer,NIKON-AGF-NZHAGEN-MIRROR,.agf LD lower wavelength limit.
NIKON-J-PSKH4,wl_max_um,2.05809,um,,manufacturer,NIKON-AGF-NZHAGEN-MIRROR,.agf LD upper wavelength limit.
NIKON-J-BK7A,refractive_index_nd,1.5168,,587.6,manufacturer,NIKON-AGF-NZHAGEN-MIRROR,nd from .agf NM record.
NIKON-J-BK7A,abbe_number_vd,64.12995,,587.6,manufacturer,NIKON-AGF-NZHAGEN-MIRROR,Vd from .agf NM record.
NIKON-J-BK7A,dPgF,-0.001,,,manufacturer,NIKON-AGF-NZHAGEN-MIRROR,.agf ED record (dPgF).
NIKON-J-BK7A,wl_min_um,0.365015,um,,manufacturer,NIKON-AGF-NZHAGEN-MIRROR,.agf LD lower wavelength limit.
NIKON-J-BK7A,wl_max_um,2.05809,um,,manufacturer,NIKON-AGF-NZHAGEN-MIRROR,.agf LD upper wavelength limit.
NIKON-J-BK7,refractive_index_nd,1.5168,,587.6,manufacturer,NIKON-AGF-NZHAGEN-MIRROR,nd from .agf NM record.
NIKON-J-BK7,abbe_number_vd,63.880667,,587.6,manufacturer,NIKON-AGF-NZHAGEN-MIRROR,Vd from .agf NM record.
NIKON-J-BK7,dPgF,-0.0012,,,manufacturer,NIKON-AGF-NZHAGEN-MIRROR,.agf ED record (dPgF).
NIKON-J-BK7,wl_min_um,0.365015,um,,manufacturer,NIKON-AGF-NZHAGEN-MIRROR,.agf LD lower wavelength limit.
NIKON-J-BK7,wl_max_um,2.05809,um,,manufacturer,NIKON-AGF-NZHAGEN-MIRROR,.agf LD upper wavelength limit.
NIKON-J-BAK1,refractive_index_nd,1.5725,,587.6,manufacturer,NIKON-AGF-NZHAGEN-MIRROR,nd from .agf NM record.
NIKON-J-BAK1,abbe_number_vd,57.291343,,587.6,manufacturer,NIKON-AGF-NZHAGEN-MIRROR,Vd from .agf NM record.
NIKON-J-BAK1,dPgF,-0.0011,,,manufacturer,NIKON-AGF-NZHAGEN-MIRROR,.agf ED record (dPgF).
NIKON-J-BAK1,wl_min_um,0.365015,um,,manufacturer,NIKON-AGF-NZHAGEN-MIRROR,.agf LD lower wavelength limit.
NIKON-J-BAK1,wl_max_um,2.05809,um,,manufacturer,NIKON-AGF-NZHAGEN-MIRROR,.agf LD upper wavelength limit.
NIKON-J-BAK2,refractive_index_nd,1.53996,,587.6,manufacturer,NIKON-AGF-NZHAGEN-MIRROR,nd from .agf NM record.
NIKON-J-BAK2,abbe_number_vd,59.523574,,587.6,manufacturer,NIKON-AGF-NZHAGEN-MIRROR,Vd from .agf NM record.
NIKON-J-BAK2,dPgF,-0.0008,,,manufacturer,NIKON-AGF-NZHAGEN-MIRROR,.agf ED record (dPgF).
NIKON-J-BAK2,wl_min_um,0.365015,um,,manufacturer,NIKON-AGF-NZHAGEN-MIRROR,.agf LD lower wavelength limit.
NIKON-J-BAK2,wl_max_um,2.05809,um,,manufacturer,NIKON-AGF-NZHAGEN-MIRROR,.agf LD upper wavelength limit.
NIKON-J-BAK4,refractive_index_nd,1.56883,,587.6,manufacturer,NIKON-AGF-NZHAGEN-MIRROR,nd from .agf NM record.
NIKON-J-BAK4,abbe_number_vd,56.000795,,587.6,manufacturer,NIKON-AGF-NZHAGEN-MIRROR,Vd from .agf NM record.
NIKON-J-BAK4,dPgF,-0.002,,,manufacturer,NIKON-AGF-NZHAGEN-MIRROR,.agf ED record (dPgF).
NIKON-J-BAK4,wl_min_um,0.365015,um,,manufacturer,NIKON-AGF-NZHAGEN-MIRROR,.agf LD lower wavelength limit.
NIKON-J-BAK4,wl_max_um,2.05809,um,,manufacturer,NIKON-AGF-NZHAGEN-MIRROR,.agf LD upper wavelength limit.
NIKON-J-K3,refractive_index_nd,1.51823,,587.6,manufacturer,NIKON-AGF-NZHAGEN-MIRROR,nd from .agf NM record.
NIKON-J-K3,abbe_number_vd,58.816848,,587.6,manufacturer,NIKON-AGF-NZHAGEN-MIRROR,Vd from .agf NM record.
NIKON-J-K3,dPgF,-0.0008,,,manufacturer,NIKON-AGF-NZHAGEN-MIRROR,.agf ED record (dPgF).
NIKON-J-K3,wl_min_um,0.365015,um,,manufacturer,NIKON-AGF-NZHAGEN-MIRROR,.agf LD lower wavelength limit.
NIKON-J-K3,wl_max_um,2.05809,um,,manufacturer,NIKON-AGF-NZHAGEN-MIRROR,.agf LD upper wavelength limit.
NIKON-J-K5,refractive_index_nd,1.52249,,587.6,manufacturer,NIKON-AGF-NZHAGEN-MIRROR,nd from .agf NM record.
NIKON-J-K5,abbe_number_vd,59.213983,,587.6,manufacturer,NIKON-AGF-NZHAGEN-MIRROR,Vd from .agf NM record.
NIKON-J-K5,dPgF,-0.001,,,manufacturer,NIKON-AGF-NZHAGEN-MIRROR,.agf ED record (dPgF).
NIKON-J-K5,wl_min_um,0.365015,um,,manufacturer,NIKON-AGF-NZHAGEN-MIRROR,.agf LD lower wavelength limit.
NIKON-J-K5,wl_max_um,2.05809,um,,manufacturer,NIKON-AGF-NZHAGEN-MIRROR,.agf LD upper wavelength limit.
NIKON-J-KZFH1,refractive_index_nd,1.61266,,587.6,manufacturer,NIKON-AGF-NZHAGEN-MIRROR,nd from .agf NM record.
NIKON-J-KZFH1,abbe_number_vd,44.457955,,587.6,manufacturer,NIKON-AGF-NZHAGEN-MIRROR,Vd from .agf NM record.
NIKON-J-KZFH1,dPgF,-0.0058,,,manufacturer,NIKON-AGF-NZHAGEN-MIRROR,.agf ED record (dPgF).
NIKON-J-KZFH1,wl_min_um,0.365015,um,,manufacturer,NIKON-AGF-NZHAGEN-MIRROR,.agf LD lower wavelength limit.
NIKON-J-KZFH1,wl_max_um,2.05809,um,,manufacturer,NIKON-AGF-NZHAGEN-MIRROR,.agf LD upper wavelength limit.
NIKON-J-KZFH4,refractive_index_nd,1.552981,,587.6,manufacturer,NIKON-AGF-NZHAGEN-MIRROR,nd from .agf NM record.
NIKON-J-KZFH4,abbe_number_vd,55.071703,,587.6,manufacturer,NIKON-AGF-NZHAGEN-MIRROR,Vd from .agf NM record.
NIKON-J-KZFH4,dPgF,-0.0073,,,manufacturer,NIKON-AGF-NZHAGEN-MIRROR,.agf ED record (dPgF).
NIKON-J-KZFH4,wl_min_um,0.365015,um,,manufacturer,NIKON-AGF-NZHAGEN-MIRROR,.agf LD lower wavelength limit.
NIKON-J-KZFH4,wl_max_um,2.05809,um,,manufacturer,NIKON-AGF-NZHAGEN-MIRROR,.agf LD upper wavelength limit.
NIKON-J-KZFH6,refractive_index_nd,1.68376,,587.6,manufacturer,NIKON-AGF-NZHAGEN-MIRROR,nd from .agf NM record.
NIKON-J-KZFH6,abbe_number_vd,37.63732,,587.6,manufacturer,NIKON-AGF-NZHAGEN-MIRROR,Vd from .agf NM record.
NIKON-J-KZFH6,dPgF,-0.003,,,manufacturer,NIKON-AGF-NZHAGEN-MIRROR,.agf ED record (dPgF).
NIKON-J-KZFH6,wl_min_um,0.365015,um,,manufacturer,NIKON-AGF-NZHAGEN-MIRROR,.agf LD lower wavelength limit.
NIKON-J-KZFH6,wl_max_um,2.05809,um,,manufacturer,NIKON-AGF-NZHAGEN-MIRROR,.agf LD upper wavelength limit.
NIKON-J-KZFH7,refractive_index_nd,1.73211,,587.6,manufacturer,NIKON-AGF-NZHAGEN-MIRROR,nd from .agf NM record.
NIKON-J-KZFH7,abbe_number_vd,46.183158,,587.6,manufacturer,NIKON-AGF-NZHAGEN-MIRROR,Vd from .agf NM record.
NIKON-J-KZFH7,dPgF,-0.0091,,,manufacturer,NIKON-AGF-NZHAGEN-MIRROR,.agf ED record (dPgF).
NIKON-J-KZFH7,wl_min_um,0.365015,um,,manufacturer,NIKON-AGF-NZHAGEN-MIRROR,.agf LD lower wavelength limit.
NIKON-J-KZFH7,wl_max_um,2.05809,um,,manufacturer,NIKON-AGF-NZHAGEN-MIRROR,.agf LD upper wavelength limit.
NIKON-J-KF6,refractive_index_nd,1.51742,,587.6,manufacturer,NIKON-AGF-NZHAGEN-MIRROR,nd from .agf NM record.
NIKON-J-KF6,abbe_number_vd,52.203782,,587.6,manufacturer,NIKON-AGF-NZHAGEN-MIRROR,Vd from .agf NM record.
NIKON-J-KF6,dPgF,0.0011,,,manufacturer,NIKON-AGF-NZHAGEN-MIRROR,.agf ED record (dPgF).
NIKON-J-KF6,wl_min_um,0.365015,um,,manufacturer,NIKON-AGF-NZHAGEN-MIRROR,.agf LD lower wavelength limit.
NIKON-J-KF6,wl_max_um,2.05809,um,,manufacturer,NIKON-AGF-NZHAGEN-MIRROR,.agf LD upper wavelength limit.
NIKON-J-BALF4,refractive_index_nd,1.57957,,587.6,manufacturer,NIKON-AGF-NZHAGEN-MIRROR,nd from .agf NM record.
NIKON-J-BALF4,abbe_number_vd,53.74283,,587.6,manufacturer,NIKON-AGF-NZHAGEN-MIRROR,Vd from .agf NM record.
NIKON-J-BALF4,dPgF,-0.0023,,,manufacturer,NIKON-AGF-NZHAGEN-MIRROR,.agf ED record (dPgF).
NIKON-J-BALF4,wl_min_um,0.365015,um,,manufacturer,NIKON-AGF-NZHAGEN-MIRROR,.agf LD lower wavelength limit.
NIKON-J-BALF4,wl_max_um,2.05809,um,,manufacturer,NIKON-AGF-NZHAGEN-MIRROR,.agf LD upper wavelength limit.
NIKON-J-BAF3,refractive_index_nd,1.58267,,587.6,manufacturer,NIKON-AGF-NZHAGEN-MIRROR,nd from .agf NM record.
NIKON-J-BAF3,abbe_number_vd,46.484267,,587.6,manufacturer,NIKON-AGF-NZHAGEN-MIRROR,Vd from .agf NM record.
