Repository: br24563/Glass-Match

# GlassMatch
Open-source optical glass selection, comparison, and material database.
**2,959 materials · 18 source collections · 364 traceable sources** · data
version pinned by [`MANIFEST.json`](data/normalized/MANIFEST.json) ·
[how the data is validated](docs/VALIDATION.md) — search,
rank, compare, and inspect provenance for oxide glasses, crystals, IR
materials, polymers, and moldables.
> Screenshots captured from a live run (`start.bat`); regenerate with
> `python scripts/capture_screenshots.py` (needs `pip install playwright` and a
> local Microsoft Edge install).

File: data/normalized/properties.csv (part 31 of 41)
glass_id,property,value,unit,reference_wavelength_nm,data_type,source_id,notes
NIKON-J-BAF3,dPgF,-0.0001,,,manufacturer,NIKON-AGF-NZHAGEN-MIRROR,.agf ED record (dPgF).
NIKON-J-BAF3,wl_min_um,0.365015,um,,manufacturer,NIKON-AGF-NZHAGEN-MIRROR,.agf LD lower wavelength limit.
NIKON-J-BAF3,wl_max_um,2.05809,um,,manufacturer,NIKON-AGF-NZHAGEN-MIRROR,.agf LD upper wavelength limit.
NIKON-J-BAF4,refractive_index_nd,1.60562,,587.6,manufacturer,NIKON-AGF-NZHAGEN-MIRROR,nd from .agf NM record.
NIKON-J-BAF4,abbe_number_vd,43.484529,,587.6,manufacturer,NIKON-AGF-NZHAGEN-MIRROR,Vd from .agf NM record.
NIKON-J-BAF4,dPgF,0.0013,,,manufacturer,NIKON-AGF-NZHAGEN-MIRROR,.agf ED record (dPgF).
NIKON-J-BAF4,wl_min_um,0.365015,um,,manufacturer,NIKON-AGF-NZHAGEN-MIRROR,.agf LD lower wavelength limit.
NIKON-J-BAF4,wl_max_um,2.05809,um,,manufacturer,NIKON-AGF-NZHAGEN-MIRROR,.agf LD upper wavelength limit.
NIKON-J-BAF8,refractive_index_nd,1.62374,,587.6,manufacturer,NIKON-AGF-NZHAGEN-MIRROR,nd from .agf NM record.
NIKON-J-BAF8,abbe_number_vd,47.008663,,587.6,manufacturer,NIKON-AGF-NZHAGEN-MIRROR,Vd from .agf NM record.
NIKON-J-BAF8,dPgF,-0.0005,,,manufacturer,NIKON-AGF-NZHAGEN-MIRROR,.agf ED record (dPgF).
NIKON-J-BAF8,wl_min_um,0.365015,um,,manufacturer,NIKON-AGF-NZHAGEN-MIRROR,.agf LD lower wavelength limit.
NIKON-J-BAF8,wl_max_um,2.05809,um,,manufacturer,NIKON-AGF-NZHAGEN-MIRROR,.agf LD upper wavelength limit.
NIKON-J-BAF10,refractive_index_nd,1.67003,,587.6,manufacturer,NIKON-AGF-NZHAGEN-MIRROR,nd from .agf NM record.
NIKON-J-BAF10,abbe_number_vd,47.141079,,587.6,manufacturer,NIKON-AGF-NZHAGEN-MIRROR,Vd from .agf NM record.
NIKON-J-BAF10,dPgF,-0.0027,,,manufacturer,NIKON-AGF-NZHAGEN-MIRROR,.agf ED record (dPgF).
NIKON-J-BAF10,wl_min_um,0.365015,um,,manufacturer,NIKON-AGF-NZHAGEN-MIRROR,.agf LD lower wavelength limit.
NIKON-J-BAF10,wl_max_um,2.05809,um,,manufacturer,NIKON-AGF-NZHAGEN-MIRROR,.agf LD upper wavelength limit.
NIKON-J-BAF11,refractive_index_nd,1.66672,,587.6,manufacturer,NIKON-AGF-NZHAGEN-MIRROR,nd from .agf NM record.
NIKON-J-BAF11,abbe_number_vd,48.331725,,587.6,manufacturer,NIKON-AGF-NZHAGEN-MIRROR,Vd from .agf NM record.
NIKON-J-BAF11,dPgF,-0.0029,,,manufacturer,NIKON-AGF-NZHAGEN-MIRROR,.agf ED record (dPgF).
NIKON-J-BAF11,wl_min_um,0.365015,um,,manufacturer,NIKON-AGF-NZHAGEN-MIRROR,.agf LD lower wavelength limit.
NIKON-J-BAF11,wl_max_um,2.05809,um,,manufacturer,NIKON-AGF-NZHAGEN-MIRROR,.agf LD upper wavelength limit.
NIKON-J-BAF12,refractive_index_nd,1.6393,,587.6,manufacturer,NIKON-AGF-NZHAGEN-MIRROR,nd from .agf NM record.
NIKON-J-BAF12,abbe_number_vd,44.834133,,587.6,manufacturer,NIKON-AGF-NZHAGEN-MIRROR,Vd from .agf NM record.
NIKON-J-BAF12,dPgF,0.0005,,,manufacturer,NIKON-AGF-NZHAGEN-MIRROR,.agf ED record (dPgF).
NIKON-J-BAF12,wl_min_um,0.365015,um,,manufacturer,NIKON-AGF-NZHAGEN-MIRROR,.agf LD lower wavelength limit.
NIKON-J-BAF12,wl_max_um,2.05809,um,,manufacturer,NIKON-AGF-NZHAGEN-MIRROR,.agf LD upper wavelength limit.
NIKON-J-BASF2,refractive_index_nd,1.66446,,587.6,manufacturer,NIKON-AGF-NZHAGEN-MIRROR,nd from .agf NM record.
NIKON-J-BASF2,abbe_number_vd,35.870305,,587.6,manufacturer,NIKON-AGF-NZHAGEN-MIRROR,Vd from .agf NM record.
NIKON-J-BASF2,dPgF,0.0048,,,manufacturer,NIKON-AGF-NZHAGEN-MIRROR,.agf ED record (dPgF).
NIKON-J-BASF2,wl_min_um,0.365015,um,,manufacturer,NIKON-AGF-NZHAGEN-MIRROR,.agf LD lower wavelength limit.
NIKON-J-BASF2,wl_max_um,2.05809,um,,manufacturer,NIKON-AGF-NZHAGEN-MIRROR,.agf LD upper wavelength limit.
NIKON-J-BASF6,refractive_index_nd,1.66755,,587.6,manufacturer,NIKON-AGF-NZHAGEN-MIRROR,nd from .agf NM record.
NIKON-J-BASF6,abbe_number_vd,41.873908,,587.6,manufacturer,NIKON-AGF-NZHAGEN-MIRROR,Vd from .agf NM record.
NIKON-J-BASF6,dPgF,0.001,,,manufacturer,NIKON-AGF-NZHAGEN-MIRROR,.agf ED record (dPgF).
NIKON-J-BASF6,wl_min_um,0.365015,um,,manufacturer,NIKON-AGF-NZHAGEN-MIRROR,.agf LD lower wavelength limit.
NIKON-J-BASF6,wl_max_um,2.05809,um,,manufacturer,NIKON-AGF-NZHAGEN-MIRROR,.agf LD upper wavelength limit.
NIKON-J-BASF7,refractive_index_nd,1.70154,,587.6,manufacturer,NIKON-AGF-NZHAGEN-MIRROR,nd from .agf NM record.
NIKON-J-BASF7,abbe_number_vd,41.018469,,587.6,manufacturer,NIKON-AGF-NZHAGEN-MIRROR,Vd from .agf NM record.
NIKON-J-BASF7,dPgF,0.0003,,,manufacturer,NIKON-AGF-NZHAGEN-MIRROR,.agf ED record (dPgF).
NIKON-J-BASF7,wl_min_um,0.388865,um,,manufacturer,NIKON-AGF-NZHAGEN-MIRROR,.agf LD lower wavelength limit.
NIKON-J-BASF7,wl_max_um,2.05809,um,,manufacturer,NIKON-AGF-NZHAGEN-MIRROR,.agf LD upper wavelength limit.
NIKON-J-BASF8,refractive_index_nd,1.72342,,587.6,manufacturer,NIKON-AGF-NZHAGEN-MIRROR,nd from .agf NM record.
NIKON-J-BASF8,abbe_number_vd,38.029744,,587.6,manufacturer,NIKON-AGF-NZHAGEN-MIRROR,Vd from .agf NM record.
NIKON-J-BASF8,dPgF,0.0024,,,manufacturer,NIKON-AGF-NZHAGEN-MIRROR,.agf ED record (dPgF).
NIKON-J-BASF8,wl_min_um,0.365015,um,,manufacturer,NIKON-AGF-NZHAGEN-MIRROR,.agf LD lower wavelength limit.
NIKON-J-BASF8,wl_max_um,2.05809,um,,manufacturer,NIKON-AGF-NZHAGEN-MIRROR,.agf LD upper wavelength limit.
NIKON-J-SK2,refractive_index_nd,1.60738,,587.6,manufacturer,NIKON-AGF-NZHAGEN-MIRROR,nd from .agf NM record.
NIKON-J-SK2,abbe_number_vd,56.739966,,587.6,manufacturer,NIKON-AGF-NZHAGEN-MIRROR,Vd from .agf NM record.
NIKON-J-SK2,dPgF,-0.0016,,,manufacturer,NIKON-AGF-NZHAGEN-MIRROR,.agf ED record (dPgF).
NIKON-J-SK2,wl_min_um,0.365015,um,,manufacturer,NIKON-AGF-NZHAGEN-MIRROR,.agf LD lower wavelength limit.
NIKON-J-SK2,wl_max_um,2.05809,um,,manufacturer,NIKON-AGF-NZHAGEN-MIRROR,.agf LD upper wavelength limit.
NIKON-J-SK4,refractive_index_nd,1.61272,,587.6,manufacturer,NIKON-AGF-NZHAGEN-MIRROR,nd from .agf NM record.
NIKON-J-SK4,abbe_number_vd,58.540463,,587.6,manufacturer,NIKON-AGF-NZHAGEN-MIRROR,Vd from .agf NM record.
NIKON-J-SK4,dPgF,-0.0015,,,manufacturer,NIKON-AGF-NZHAGEN-MIRROR,.agf ED record (dPgF).
NIKON-J-SK4,wl_min_um,0.365015,um,,manufacturer,NIKON-AGF-NZHAGEN-MIRROR,.agf LD lower wavelength limit.
NIKON-J-SK4,wl_max_um,2.05809,um,,manufacturer,NIKON-AGF-NZHAGEN-MIRROR,.agf LD upper wavelength limit.
NIKON-J-SK5,refractive_index_nd,1.58913,,587.6,manufacturer,NIKON-AGF-NZHAGEN-MIRROR,nd from .agf NM record.
NIKON-J-SK5,abbe_number_vd,61.219474,,587.6,manufacturer,NIKON-AGF-NZHAGEN-MIRROR,Vd from .agf NM record.
NIKON-J-SK5,dPgF,-0.0016,,,manufacturer,NIKON-AGF-NZHAGEN-MIRROR,.agf ED record (dPgF).
NIKON-J-SK5,wl_min_um,0.365015,um,,manufacturer,NIKON-AGF-NZHAGEN-MIRROR,.agf LD lower wavelength limit.
NIKON-J-SK5,wl_max_um,2.05809,um,,manufacturer,NIKON-AGF-NZHAGEN-MIRROR,.agf LD upper wavelength limit.
NIKON-J-SK10,refractive_index_nd,1.6228,,587.6,manufacturer,NIKON-AGF-NZHAGEN-MIRROR,nd from .agf NM record.
NIKON-J-SK10,abbe_number_vd,57.10132,,587.6,manufacturer,NIKON-AGF-NZHAGEN-MIRROR,Vd from .agf NM record.
NIKON-J-SK10,dPgF,-0.0022,,,manufacturer,NIKON-AGF-NZHAGEN-MIRROR,.agf ED record (dPgF).
NIKON-J-SK10,wl_min_um,0.365015,um,,manufacturer,NIKON-AGF-NZHAGEN-MIRROR,.agf LD lower wavelength limit.
NIKON-J-SK10,wl_max_um,2.05809,um,,manufacturer,NIKON-AGF-NZHAGEN-MIRROR,.agf LD upper wavelength limit.
NIKON-J-SK11,refractive_index_nd,1.56384,,587.6,manufacturer,NIKON-AGF-NZHAGEN-MIRROR,nd from .agf NM record.
NIKON-J-SK11,abbe_number_vd,60.706839,,587.6,manufacturer,NIKON-AGF-NZHAGEN-MIRROR,Vd from .agf NM record.
NIKON-J-SK11,dPgF,-0.0014,,,manufacturer,NIKON-AGF-NZHAGEN-MIRROR,.agf ED record (dPgF).
NIKON-J-SK11,wl_min_um,0.365015,um,,manufacturer,NIKON-AGF-NZHAGEN-MIRROR,.agf LD lower wavelength limit.
NIKON-J-SK11,wl_max_um,2.05809,um,,manufacturer,NIKON-AGF-NZHAGEN-MIRROR,.agf LD upper wavelength limit.
NIKON-J-SK12,refractive_index_nd,1.58313,,587.6,manufacturer,NIKON-AGF-NZHAGEN-MIRROR,nd from .agf NM record.
NIKON-J-SK12,abbe_number_vd,59.419851,,587.6,manufacturer,NIKON-AGF-NZHAGEN-MIRROR,Vd from .agf NM record.
NIKON-J-SK12,dPgF,-0.0018,,,manufacturer,NIKON-AGF-NZHAGEN-MIRROR,.agf ED record (dPgF).
NIKON-J-SK12,wl_min_um,0.365015,um,,manufacturer,NIKON-AGF-NZHAGEN-MIRROR,.agf LD lower wavelength limit.
NIKON-J-SK12,wl_max_um,2.05809,um,,manufacturer,NIKON-AGF-NZHAGEN-MIRROR,.agf LD upper wavelength limit.
NIKON-J-SK14,refractive_index_nd,1.60311,,587.6,manufacturer,NIKON-AGF-NZHAGEN-MIRROR,nd from .agf NM record.
NIKON-J-SK14,abbe_number_vd,60.693804,,587.6,manufacturer,NIKON-AGF-NZHAGEN-MIRROR,Vd from .agf NM record.
NIKON-J-SK14,dPgF,-0.0014,,,manufacturer,NIKON-AGF-NZHAGEN-MIRROR,.agf ED record (dPgF).
NIKON-J-SK14,wl_min_um,0.365015,um,,manufacturer,NIKON-AGF-NZHAGEN-MIRROR,.agf LD lower wavelength limit.
NIKON-J-SK14,wl_max_um,2.05809,um,,manufacturer,NIKON-AGF-NZHAGEN-MIRROR,.agf LD upper wavelength limit.
NIKON-J-SK15,refractive_index_nd,1.62299,,587.6,manufacturer,NIKON-AGF-NZHAGEN-MIRROR,nd from .agf NM record.
NIKON-J-SK15,abbe_number_vd,58.122114,,587.6,manufacturer,NIKON-AGF-NZHAGEN-MIRROR,Vd from .agf NM record.
NIKON-J-SK15,dPgF,-0.003,,,manufacturer,NIKON-AGF-NZHAGEN-MIRROR,.agf ED record (dPgF).
NIKON-J-SK15,wl_min_um,0.365015,um,,manufacturer,NIKON-AGF-NZHAGEN-MIRROR,.agf LD lower wavelength limit.
NIKON-J-SK15,wl_max_um,2.05809,um,,manufacturer,NIKON-AGF-NZHAGEN-MIRROR,.agf LD upper wavelength limit.
NIKON-J-SK16,refractive_index_nd,1.62041,,587.6,manufacturer,NIKON-AGF-NZHAGEN-MIRROR,nd from .agf NM record.
NIKON-J-SK16,abbe_number_vd,60.245509,,587.6,manufacturer,NIKON-AGF-NZHAGEN-MIRROR,Vd from .agf NM record.
NIKON-J-SK16,dPgF,-0.0031,,,manufacturer,NIKON-AGF-NZHAGEN-MIRROR,.agf ED record (dPgF).
NIKON-J-SK16,wl_min_um,0.365015,um,,manufacturer,NIKON-AGF-NZHAGEN-MIRROR,.agf LD lower wavelength limit.
NIKON-J-SK16,wl_max_um,2.05809,um,,manufacturer,NIKON-AGF-NZHAGEN-MIRROR,.agf LD upper wavelength limit.
NIKON-J-SK18,refractive_index_nd,1.63854,,587.6,manufacturer,NIKON-AGF-NZHAGEN-MIRROR,nd from .agf NM record.
NIKON-J-SK18,abbe_number_vd,55.340468,,587.6,manufacturer,NIKON-AGF-NZHAGEN-MIRROR,Vd from .agf NM record.
NIKON-J-SK18,dPgF,-0.0013,,,manufacturer,NIKON-AGF-NZHAGEN-MIRROR,.agf ED record (dPgF).
NIKON-J-SK18,wl_min_um,0.365015,um,,manufacturer,NIKON-AGF-NZHAGEN-MIRROR,.agf LD lower wavelength limit.
NIKON-J-SK18,wl_max_um,2.05809,um,,manufacturer,NIKON-AGF-NZHAGEN-MIRROR,.agf LD upper wavelength limit.
NIKON-J-SSK1,refractive_index_nd,1.6172,,587.6,manufacturer,NIKON-AGF-NZHAGEN-MIRROR,nd from .agf NM record.
NIKON-J-SSK1,abbe_number_vd,53.967464,,587.6,manufacturer,NIKON-AGF-NZHAGEN-MIRROR,Vd from .agf NM record.
NIKON-J-SSK1,dPgF,-0.0036,,,manufacturer,NIKON-AGF-NZHAGEN-MIRROR,.agf ED record (dPgF).
NIKON-J-SSK1,wl_min_um,0.365015,um,,manufacturer,NIKON-AGF-NZHAGEN-MIRROR,.agf LD lower wavelength limit.
NIKON-J-SSK1,wl_max_um,2.05809,um,,manufacturer,NIKON-AGF-NZHAGEN-MIRROR,.agf LD upper wavelength limit.
NIKON-J-SSK5,refractive_index_nd,1.65844,,587.6,manufacturer,NIKON-AGF-NZHAGEN-MIRROR,nd from .agf NM record.
NIKON-J-SSK5,abbe_number_vd,50.835655,,587.6,manufacturer,NIKON-AGF-NZHAGEN-MIRROR,Vd from .agf NM record.
NIKON-J-SSK5,dPgF,-0.0013,,,manufacturer,NIKON-AGF-NZHAGEN-MIRROR,.agf ED record (dPgF).
NIKON-J-SSK5,wl_min_um,0.365015,um,,manufacturer,NIKON-AGF-NZHAGEN-MIRROR,.agf LD lower wavelength limit.
NIKON-J-SSK5,wl_max_um,2.05809,um,,manufacturer,NIKON-AGF-NZHAGEN-MIRROR,.agf LD upper wavelength limit.
NIKON-J-SSK8,refractive_index_nd,1.61772,,587.6,manufacturer,NIKON-AGF-NZHAGEN-MIRROR,nd from .agf NM record.
NIKON-J-SSK8,abbe_number_vd,49.813967,,587.6,manufacturer,NIKON-AGF-NZHAGEN-MIRROR,Vd from .agf NM record.
NIKON-J-SSK8,dPgF,-0.0012,,,manufacturer,NIKON-AGF-NZHAGEN-MIRROR,.agf ED record (dPgF).
NIKON-J-SSK8,wl_min_um,0.365015,um,,manufacturer,NIKON-AGF-NZHAGEN-MIRROR,.agf LD lower wavelength limit.
NIKON-J-SSK8,wl_max_um,2.05809,um,,manufacturer,NIKON-AGF-NZHAGEN-MIRROR,.agf LD upper wavelength limit.
NIKON-J-LLF1,refractive_index_nd,1.54814,,587.6,manufacturer,NIKON-AGF-NZHAGEN-MIRROR,nd from .agf NM record.
NIKON-J-LLF1,abbe_number_vd,45.509935,,587.6,manufacturer,NIKON-AGF-NZHAGEN-MIRROR,Vd from .agf NM record.
NIKON-J-LLF1,dPgF,0.0005,,,manufacturer,NIKON-AGF-NZHAGEN-MIRROR,.agf ED record (dPgF).
NIKON-J-LLF1,wl_min_um,0.365015,um,,manufacturer,NIKON-AGF-NZHAGEN-MIRROR,.agf LD lower wavelength limit.
NIKON-J-LLF1,wl_max_um,2.05809,um,,manufacturer,NIKON-AGF-NZHAGEN-MIRROR,.agf LD upper wavelength limit.
NIKON-J-LLF2,refractive_index_nd,1.54072,,587.6,manufacturer,NIKON-AGF-NZHAGEN-MIRROR,nd from .agf NM record.
NIKON-J-LLF2,abbe_number_vd,46.966429,,587.6,manufacturer,NIKON-AGF-NZHAGEN-MIRROR,Vd from .agf NM record.
NIKON-J-LLF2,dPgF,-0.0001,,,manufacturer,NIKON-AGF-NZHAGEN-MIRROR,.agf ED record (dPgF).
NIKON-J-LLF2,wl_min_um,0.365015,um,,manufacturer,NIKON-AGF-NZHAGEN-MIRROR,.agf LD lower wavelength limit.
NIKON-J-LLF2,wl_max_um,2.05809,um,,manufacturer,NIKON-AGF-NZHAGEN-MIRROR,.agf LD upper wavelength limit.
NIKON-J-LLF6,refractive_index_nd,1.53172,,587.6,manufacturer,NIKON-AGF-NZHAGEN-MIRROR,nd from .agf NM record.
NIKON-J-LLF6,abbe_number_vd,48.779637,,587.6,manufacturer,NIKON-AGF-NZHAGEN-MIRROR,Vd from .agf NM record.
NIKON-J-LLF6,dPgF,-0.0003,,,manufacturer,NIKON-AGF-NZHAGEN-MIRROR,.agf ED record (dPgF).
NIKON-J-LLF6,wl_min_um,0.365015,um,,manufacturer,NIKON-AGF-NZHAGEN-MIRROR,.agf LD lower wavelength limit.
NIKON-J-LLF6,wl_max_um,2.05809,um,,manufacturer,NIKON-AGF-NZHAGEN-MIRROR,.agf LD upper wavelength limit.
NIKON-J-LF5,refractive_index_nd,1.58144,,587.6,manufacturer,NIKON-AGF-NZHAGEN-MIRROR,nd from .agf NM record.
NIKON-J-LF5,abbe_number_vd,40.977199,,587.6,manufacturer,NIKON-AGF-NZHAGEN-MIRROR,Vd from .agf NM record.
NIKON-J-LF5,dPgF,0.0007,,,manufacturer,NIKON-AGF-NZHAGEN-MIRROR,.agf ED record (dPgF).
NIKON-J-LF5,wl_min_um,0.365015,um,,manufacturer,NIKON-AGF-NZHAGEN-MIRROR,.agf LD lower wavelength limit.
NIKON-J-LF5,wl_max_um,2.05809,um,,manufacturer,NIKON-AGF-NZHAGEN-MIRROR,.agf LD upper wavelength limit.
NIKON-J-LF6,refractive_index_nd,1.56732,,587.6,manufacturer,NIKON-AGF-NZHAGEN-MIRROR,nd from .agf NM record.
NIKON-J-LF6,abbe_number_vd,42.578098,,587.6,manufacturer,NIKON-AGF-NZHAGEN-MIRROR,Vd from .agf NM record.
NIKON-J-LF6,dPgF,0.0024,,,manufacturer,NIKON-AGF-NZHAGEN-MIRROR,.agf ED record (dPgF).
NIKON-J-LF6,wl_min_um,0.365015,um,,manufacturer,NIKON-AGF-NZHAGEN-MIRROR,.agf LD lower wavelength limit.
NIKON-J-LF6,wl_max_um,2.05809,um,,manufacturer,NIKON-AGF-NZHAGEN-MIRROR,.agf LD upper wavelength limit.
NIKON-J-LF7,refractive_index_nd,1.57501,,587.6,manufacturer,NIKON-AGF-NZHAGEN-MIRROR,nd from .agf NM record.
NIKON-J-LF7,abbe_number_vd,41.512435,,587.6,manufacturer,NIKON-AGF-NZHAGEN-MIRROR,Vd from .agf NM record.
NIKON-J-LF7,dPgF,0.0017,,,manufacturer,NIKON-AGF-NZHAGEN-MIRROR,.agf ED record (dPgF).
NIKON-J-LF7,wl_min_um,0.365015,um,,manufacturer,NIKON-AGF-NZHAGEN-MIRROR,.agf LD lower wavelength limit.
NIKON-J-LF7,wl_max_um,2.05809,um,,manufacturer,NIKON-AGF-NZHAGEN-MIRROR,.agf LD upper wavelength limit.
NIKON-J-F1,refractive_index_nd,1.62588,,587.6,manufacturer,NIKON-AGF-NZHAGEN-MIRROR,nd from .agf NM record.
NIKON-J-F1,abbe_number_vd,35.722376,,587.6,manufacturer,NIKON-AGF-NZHAGEN-MIRROR,Vd from .agf NM record.
NIKON-J-F1,dPgF,0.0044,,,manufacturer,NIKON-AGF-NZHAGEN-MIRROR,.agf ED record (dPgF).
NIKON-J-F1,wl_min_um,0.388865,um,,manufacturer,NIKON-AGF-NZHAGEN-MIRROR,.agf LD lower wavelength limit.
NIKON-J-F1,wl_max_um,2.05809,um,,manufacturer,NIKON-AGF-NZHAGEN-MIRROR,.agf LD upper wavelength limit.
NIKON-J-F2,refractive_index_nd,1.62004,,587.6,manufacturer,NIKON-AGF-NZHAGEN-MIRROR,nd from .agf NM record.
NIKON-J-F2,abbe_number_vd,36.396775,,587.6,manufacturer,NIKON-AGF-NZHAGEN-MIRROR,Vd from .agf NM record.
NIKON-J-F2,dPgF,0.0045,,,manufacturer,NIKON-AGF-NZHAGEN-MIRROR,.agf ED record (dPgF).
NIKON-J-F2,wl_min_um,0.365015,um,,manufacturer,NIKON-AGF-NZHAGEN-MIRROR,.agf LD lower wavelength limit.
NIKON-J-F2,wl_max_um,2.05809,um,,manufacturer,NIKON-AGF-NZHAGEN-MIRROR,.agf LD upper wavelength limit.
NIKON-J-F3,refractive_index_nd,1.61293,,587.6,manufacturer,NIKON-AGF-NZHAGEN-MIRROR,nd from .agf NM record.
NIKON-J-F3,abbe_number_vd,36.944974,,587.6,manufacturer,NIKON-AGF-NZHAGEN-MIRROR,Vd from .agf NM record.
NIKON-J-F3,dPgF,0.004,,,manufacturer,NIKON-AGF-NZHAGEN-MIRROR,.agf ED record (dPgF).
NIKON-J-F3,wl_min_um,0.388865,um,,manufacturer,NIKON-AGF-NZHAGEN-MIRROR,.agf LD lower wavelength limit.
NIKON-J-F3,wl_max_um,2.05809,um,,manufacturer,NIKON-AGF-NZHAGEN-MIRROR,.agf LD upper wavelength limit.
NIKON-J-F5,refractive_index_nd,1.60342,,587.6,manufacturer,NIKON-AGF-NZHAGEN-MIRROR,nd from .agf NM record.
NIKON-J-F5,abbe_number_vd,38.028464,,587.6,manufacturer,NIKON-AGF-NZHAGEN-MIRROR,Vd from .agf NM record.
NIKON-J-F5,dPgF,0.0024,,,manufacturer,NIKON-AGF-NZHAGEN-MIRROR,.agf ED record (dPgF).
NIKON-J-F5,wl_min_um,0.365015,um,,manufacturer,NIKON-AGF-NZHAGEN-MIRROR,.agf LD lower wavelength limit.
NIKON-J-F5,wl_max_um,2.05809,um,,manufacturer,NIKON-AGF-NZHAGEN-MIRROR,.agf LD upper wavelength limit.
NIKON-J-F8,refractive_index_nd,1.59551,,587.6,manufacturer,NIKON-AGF-NZHAGEN-MIRROR,nd from .agf NM record.
NIKON-J-F8,abbe_number_vd,39.212992,,587.6,manufacturer,NIKON-AGF-NZHAGEN-MIRROR,Vd from .agf NM record.
NIKON-J-F8,dPgF,0.002,,,manufacturer,NIKON-AGF-NZHAGEN-MIRROR,.agf ED record (dPgF).
NIKON-J-F8,wl_min_um,0.388865,um,,manufacturer,NIKON-AGF-NZHAGEN-MIRROR,.agf LD lower wavelength limit.
NIKON-J-F8,wl_max_um,2.05809,um,,manufacturer,NIKON-AGF-NZHAGEN-MIRROR,.agf LD upper wavelength limit.
NIKON-J-F16,refractive_index_nd,1.5927,,587.6,manufacturer,NIKON-AGF-NZHAGEN-MIRROR,nd from .agf NM record.
NIKON-J-F16,abbe_number_vd,35.271777,,587.6,manufacturer,NIKON-AGF-NZHAGEN-MIRROR,Vd from .agf NM record.
NIKON-J-F16,dPgF,0.0084,,,manufacturer,NIKON-AGF-NZHAGEN-MIRROR,.agf ED record (dPgF).
NIKON-J-F16,wl_min_um,0.365015,um,,manufacturer,NIKON-AGF-NZHAGEN-MIRROR,.agf LD lower wavelength limit.
NIKON-J-F16,wl_max_um,2.05809,um,,manufacturer,NIKON-AGF-NZHAGEN-MIRROR,.agf LD upper wavelength limit.
NIKON-J-SF1,refractive_index_nd,1.71736,,587.6,manufacturer,NIKON-AGF-NZHAGEN-MIRROR,nd from .agf NM record.
NIKON-J-SF1,abbe_number_vd,29.572863,,587.6,manufacturer,NIKON-AGF-NZHAGEN-MIRROR,Vd from .agf NM record.
NIKON-J-SF1,dPgF,0.0089,,,manufacturer,NIKON-AGF-NZHAGEN-MIRROR,.agf ED record (dPgF).
NIKON-J-SF1,wl_min_um,0.388865,um,,manufacturer,NIKON-AGF-NZHAGEN-MIRROR,.agf LD lower wavelength limit.
NIKON-J-SF1,wl_max_um,2.05809,um,,manufacturer,NIKON-AGF-NZHAGEN-MIRROR,.agf LD upper wavelength limit.
NIKON-J-SF2,refractive_index_nd,1.64769,,587.6,manufacturer,NIKON-AGF-NZHAGEN-MIRROR,nd from .agf NM record.
NIKON-J-SF2,abbe_number_vd,33.723654,,587.6,manufacturer,NIKON-AGF-NZHAGEN-MIRROR,Vd from .agf NM record.
NIKON-J-SF2,dPgF,0.0053,,,manufacturer,NIKON-AGF-NZHAGEN-MIRROR,.agf ED record (dPgF).
NIKON-J-SF2,wl_min_um,0.388865,um,,manufacturer,NIKON-AGF-NZHAGEN-MIRROR,.agf LD lower wavelength limit.
NIKON-J-SF2,wl_max_um,2.05809,um,,manufacturer,NIKON-AGF-NZHAGEN-MIRROR,.agf LD upper wavelength limit.
NIKON-J-SF4,refractive_index_nd,1.7552,,587.6,manufacturer,NIKON-AGF-NZHAGEN-MIRROR,nd from .agf NM record.
NIKON-J-SF4,abbe_number_vd,27.57111,,587.6,manufacturer,NIKON-AGF-NZHAGEN-MIRROR,Vd from .agf NM record.
NIKON-J-SF4,dPgF,0.0112,,,manufacturer,NIKON-AGF-NZHAGEN-MIRROR,.agf ED record (dPgF).
NIKON-J-SF4,wl_min_um,0.388865,um,,manufacturer,NIKON-AGF-NZHAGEN-MIRROR,.agf LD lower wavelength limit.
NIKON-J-SF4,wl_max_um,2.05809,um,,manufacturer,NIKON-AGF-NZHAGEN-MIRROR,.agf LD upper wavelength limit.
NIKON-J-SF5,refractive_index_nd,1.6727,,587.6,manufacturer,NIKON-AGF-NZHAGEN-MIRROR,nd from .agf NM record.
NIKON-J-SF5,abbe_number_vd,32.185454,,587.6,manufacturer,NIKON-AGF-NZHAGEN-MIRROR,Vd from .agf NM record.
NIKON-J-SF5,dPgF,0.0069,,,manufacturer,NIKON-AGF-NZHAGEN-MIRROR,.agf ED record (dPgF).
NIKON-J-SF5,wl_min_um,0.388865,um,,manufacturer,NIKON-AGF-NZHAGEN-MIRROR,.agf LD lower wavelength limit.
NIKON-J-SF5,wl_max_um,2.05809,um,,manufacturer,NIKON-AGF-NZHAGEN-MIRROR,.agf LD upper wavelength limit.
NIKON-J-SF6,refractive_index_nd,1.80518,,587.6,manufacturer,NIKON-AGF-NZHAGEN-MIRROR,nd from .agf NM record.
NIKON-J-SF6,abbe_number_vd,25.448348,,587.6,manufacturer,NIKON-AGF-NZHAGEN-MIRROR,Vd from .agf NM record.
NIKON-J-SF6,dPgF,0.014,,,manufacturer,NIKON-AGF-NZHAGEN-MIRROR,.agf ED record (dPgF).
NIKON-J-SF6,wl_min_um,0.388865,um,,manufacturer,NIKON-AGF-NZHAGEN-MIRROR,.agf LD lower wavelength limit.
NIKON-J-SF6,wl_max_um,2.05809,um,,manufacturer,NIKON-AGF-NZHAGEN-MIRROR,.agf LD upper wavelength limit.
NIKON-J-SF6HS,refractive_index_nd,1.80518,,587.6,manufacturer,NIKON-AGF-NZHAGEN-MIRROR,nd from .agf NM record.
NIKON-J-SF6HS,abbe_number_vd,25.448348,,587.6,manufacturer,NIKON-AGF-NZHAGEN-MIRROR,Vd from .agf NM record.
NIKON-J-SF6HS,dPgF,0.014,,,manufacturer,NIKON-AGF-NZHAGEN-MIRROR,.agf ED record (dPgF).
NIKON-J-SF6HS,wl_min_um,0.388865,um,,manufacturer,NIKON-AGF-NZHAGEN-MIRROR,.agf LD lower wavelength limit.
NIKON-J-SF6HS,wl_max_um,2.05809,um,,manufacturer,NIKON-AGF-NZHAGEN-MIRROR,.agf LD upper wavelength limit.
NIKON-J-SF7,refractive_index_nd,1.6398,,587.6,manufacturer,NIKON-AGF-NZHAGEN-MIRROR,nd from .agf NM record.
NIKON-J-SF7,abbe_number_vd,34.546201,,587.6,manufacturer,NIKON-AGF-NZHAGEN-MIRROR,Vd from .agf NM record.
NIKON-J-SF7,dPgF,0.0051,,,manufacturer,NIKON-AGF-NZHAGEN-MIRROR,.agf ED record (dPgF).
NIKON-J-SF7,wl_min_um,0.388865,um,,manufacturer,NIKON-AGF-NZHAGEN-MIRROR,.agf LD lower wavelength limit.
NIKON-J-SF7,wl_max_um,2.05809,um,,manufacturer,NIKON-AGF-NZHAGEN-MIRROR,.agf LD upper wavelength limit.
NIKON-J-SF8,refractive_index_nd,1.68893,,587.6,manufacturer,NIKON-AGF-NZHAGEN-MIRROR,nd from .agf NM record.
NIKON-J-SF8,abbe_number_vd,31.163593,,587.6,manufacturer,NIKON-AGF-NZHAGEN-MIRROR,Vd from .agf NM record.
NIKON-J-SF8,dPgF,0.0072,,,manufacturer,NIKON-AGF-NZHAGEN-MIRROR,.agf ED record (dPgF).
NIKON-J-SF8,wl_min_um,0.388865,um,,manufacturer,NIKON-AGF-NZHAGEN-MIRROR,.agf LD lower wavelength limit.
NIKON-J-SF8,wl_max_um,2.05809,um,,manufacturer,NIKON-AGF-NZHAGEN-MIRROR,.agf LD upper wavelength limit.
NIKON-J-SF10,refractive_index_nd,1.72825,,587.6,manufacturer,NIKON-AGF-NZHAGEN-MIRROR,nd from .agf NM record.
NIKON-J-SF10,abbe_number_vd,28.378835,,587.6,manufacturer,NIKON-AGF-NZHAGEN-MIRROR,Vd from .agf NM record.
NIKON-J-SF10,dPgF,0.0101,,,manufacturer,NIKON-AGF-NZHAGEN-MIRROR,.agf ED record (dPgF).
NIKON-J-SF10,wl_min_um,0.388865,um,,manufacturer,NIKON-AGF-NZHAGEN-MIRROR,.agf LD lower wavelength limit.
NIKON-J-SF10,wl_max_um,2.05809,um,,manufacturer,NIKON-AGF-NZHAGEN-MIRROR,.agf LD upper wavelength limit.
NIKON-J-SF11,refractive_index_nd,1.78472,,587.6,manufacturer,NIKON-AGF-NZHAGEN-MIRROR,nd from .agf NM record.
NIKON-J-SF11,abbe_number_vd,25.63842,,587.6,manufacturer,NIKON-AGF-NZHAGEN-MIRROR,Vd from .agf NM record.
NIKON-J-SF11,dPgF,0.0144,,,manufacturer,NIKON-AGF-NZHAGEN-MIRROR,.agf ED record (dPgF).
NIKON-J-SF11,wl_min_um,0.388865,um,,manufacturer,NIKON-AGF-NZHAGEN-MIRROR,.agf LD lower wavelength limit.
NIKON-J-SF11,wl_max_um,2.05809,um,,manufacturer,NIKON-AGF-NZHAGEN-MIRROR,.agf LD upper wavelength limit.
NIKON-J-SF13,refractive_index_nd,1.74077,,587.6,manufacturer,NIKON-AGF-NZHAGEN-MIRROR,nd from .agf NM record.
NIKON-J-SF13,abbe_number_vd,27.740933,,587.6,manufacturer,NIKON-AGF-NZHAGEN-MIRROR,Vd from .agf NM record.
NIKON-J-SF13,dPgF,0.011,,,manufacturer,NIKON-AGF-NZHAGEN-MIRROR,.agf ED record (dPgF).
NIKON-J-SF13,wl_min_um,0.388865,um,,manufacturer,NIKON-AGF-NZHAGEN-MIRROR,.agf LD lower wavelength limit.
NIKON-J-SF13,wl_max_um,2.05809,um,,manufacturer,NIKON-AGF-NZHAGEN-MIRROR,.agf LD upper wavelength limit.
NIKON-J-SF14,refractive_index_nd,1.76182,,587.6,manufacturer,NIKON-AGF-NZHAGEN-MIRROR,nd from .agf NM record.
NIKON-J-SF14,abbe_number_vd,26.584374,,587.6,manufacturer,NIKON-AGF-NZHAGEN-MIRROR,Vd from .agf NM record.
NIKON-J-SF14,dPgF,0.013,,,manufacturer,NIKON-AGF-NZHAGEN-MIRROR,.agf ED record (dPgF).
NIKON-J-SF14,wl_min_um,0.388865,um,,manufacturer,NIKON-AGF-NZHAGEN-MIRROR,.agf LD lower wavelength limit.
NIKON-J-SF14,wl_max_um,2.05809,um,,manufacturer,NIKON-AGF-NZHAGEN-MIRROR,.agf LD upper wavelength limit.
NIKON-J-SF15,refractive_index_nd,1.69895,,587.6,manufacturer,NIKON-AGF-NZHAGEN-MIRROR,nd from .agf NM record.
NIKON-J-SF15,abbe_number_vd,30.13069,,587.6,manufacturer,NIKON-AGF-NZHAGEN-MIRROR,Vd from .agf NM record.
NIKON-J-SF15,dPgF,0.0083,,,manufacturer,NIKON-AGF-NZHAGEN-MIRROR,.agf ED record (dPgF).
NIKON-J-SF15,wl_min_um,0.388865,um,,manufacturer,NIKON-AGF-NZHAGEN-MIRROR,.agf LD lower wavelength limit.
NIKON-J-SF15,wl_max_um,2.05809,um,,manufacturer,NIKON-AGF-NZHAGEN-MIRROR,.agf LD upper wavelength limit.
NIKON-J-SF03,refractive_index_nd,1.84666,,587.6,manufacturer,NIKON-AGF-NZHAGEN-MIRROR,nd from .agf NM record.
NIKON-J-SF03,abbe_number_vd,23.796566,,587.6,manufacturer,NIKON-AGF-NZHAGEN-MIRROR,Vd from .agf NM record.
NIKON-J-SF03,dPgF,0.0171,,,manufacturer,NIKON-AGF-NZHAGEN-MIRROR,.agf ED record (dPgF).
NIKON-J-SF03,wl_min_um,0.388865,um,,manufacturer,NIKON-AGF-NZHAGEN-MIRROR,.agf LD lower wavelength limit.
NIKON-J-SF03,wl_max_um,2.05809,um,,manufacturer,NIKON-AGF-NZHAGEN-MIRROR,.agf LD upper wavelength limit.
NIKON-J-SF03HS,refractive_index_nd,1.84666,,587.6,manufacturer,NIKON-AGF-NZHAGEN-MIRROR,nd from .agf NM record.
NIKON-J-SF03HS,abbe_number_vd,23.796566,,587.6,manufacturer,NIKON-AGF-NZHAGEN-MIRROR,Vd from .agf NM record.
NIKON-J-SF03HS,dPgF,0.0171,,,manufacturer,NIKON-AGF-NZHAGEN-MIRROR,.agf ED record (dPgF).
NIKON-J-SF03HS,wl_min_um,0.388865,um,,manufacturer,NIKON-AGF-NZHAGEN-MIRROR,.agf LD lower wavelength limit.
NIKON-J-SF03HS,wl_max_um,2.05809,um,,manufacturer,NIKON-AGF-NZHAGEN-MIRROR,.agf LD upper wavelength limit.
NIKON-J-SFS3,refractive_index_nd,1.7847,,587.6,manufacturer,NIKON-AGF-NZHAGEN-MIRROR,nd from .agf NM record.
NIKON-J-SFS3,abbe_number_vd,26.268169,,587.6,manufacturer,NIKON-AGF-NZHAGEN-MIRROR,Vd from .agf NM record.
NIKON-J-SFS3,dPgF,0.0128,,,manufacturer,NIKON-AGF-NZHAGEN-MIRROR,.agf ED record (dPgF).
NIKON-J-SFS3,wl_min_um,0.388865,um,,manufacturer,NIKON-AGF-NZHAGEN-MIRROR,.agf LD lower wavelength limit.
NIKON-J-SFS3,wl_max_um,2.05809,um,,manufacturer,NIKON-AGF-NZHAGEN-MIRROR,.agf LD upper wavelength limit.
NIKON-J-SFH1,refractive_index_nd,1.80809,,587.6,manufacturer,NIKON-AGF-NZHAGEN-MIRROR,nd from .agf NM record.
NIKON-J-SFH1,abbe_number_vd,22.738831,,587.6,manufacturer,NIKON-AGF-NZHAGEN-MIRROR,Vd from .agf NM record.
NIKON-J-SFH1,dPgF,0.0226,,,manufacturer,NIKON-AGF-NZHAGEN-MIRROR,.agf ED record (dPgF).
NIKON-J-SFH1,wl_min_um,0.388865,um,,manufacturer,NIKON-AGF-NZHAGEN-MIRROR,.agf LD lower wavelength limit.
NIKON-J-SFH1,wl_max_um,2.05809,um,,manufacturer,NIKON-AGF-NZHAGEN-MIRROR,.agf LD upper wavelength limit.
NIKON-J-SFH2,refractive_index_nd,1.86074,,587.6,manufacturer,NIKON-AGF-NZHAGEN-MIRROR,nd from .agf NM record.
NIKON-J-SFH2,abbe_number_vd,23.077896,,587.6,manufacturer,NIKON-AGF-NZHAGEN-MIRROR,Vd from .agf NM record.
NIKON-J-SFH2,dPgF,0.0202,,,manufacturer,NIKON-AGF-NZHAGEN-MIRROR,.agf ED record (dPgF).
NIKON-J-SFH2,wl_min_um,0.388865,um,,manufacturer,NIKON-AGF-NZHAGEN-MIRROR,.agf LD lower wavelength limit.
NIKON-J-SFH2,wl_max_um,2.05809,um,,manufacturer,NIKON-AGF-NZHAGEN-MIRROR,.agf LD upper wavelength limit.
NIKON-J-LAK7,refractive_index_nd,1.6516,,587.6,manufacturer,NIKON-AGF-NZHAGEN-MIRROR,nd from .agf NM record.
NIKON-J-LAK7,abbe_number_vd,58.5717,,587.6,manufacturer,NIKON-AGF-NZHAGEN-MIRROR,Vd from .agf NM record.
NIKON-J-LAK7,dPgF,-0.0045,,,manufacturer,NIKON-AGF-NZHAGEN-MIRROR,.agf ED record (dPgF).
NIKON-J-LAK7,wl_min_um,0.365015,um,,manufacturer,NIKON-AGF-NZHAGEN-MIRROR,.agf LD lower wavelength limit.
NIKON-J-LAK7,wl_max_um,2.05809,um,,manufacturer,NIKON-AGF-NZHAGEN-MIRROR,.agf LD upper wavelength limit.
NIKON-J-LAK7R,refractive_index_nd,1.6516,,587.6,manufacturer,NIKON-AGF-NZHAGEN-MIRROR,nd from .agf NM record.
NIKON-J-LAK7R,abbe_number_vd,58.618566,,587.6,manufacturer,NIKON-AGF-NZHAGEN-MIRROR,Vd from .agf NM record.
NIKON-J-LAK7R,dPgF,-0.0051,,,manufacturer,NIKON-AGF-NZHAGEN-MIRROR,.agf ED record (dPgF).
NIKON-J-LAK7R,wl_min_um,0.365015,um,,manufacturer,NIKON-AGF-NZHAGEN-MIRROR,.agf LD lower wavelength limit.
NIKON-J-LAK7R,wl_max_um,2.05809,um,,manufacturer,NIKON-AGF-NZHAGEN-MIRROR,.agf LD upper wavelength limit.
NIKON-J-LAK8,refractive_index_nd,1.713,,587.6,manufacturer,NIKON-AGF-NZHAGEN-MIRROR,nd from .agf NM record.
NIKON-J-LAK8,abbe_number_vd,53.95877,,587.6,manufacturer,NIKON-AGF-NZHAGEN-MIRROR,Vd from .agf NM record.
NIKON-J-LAK8,dPgF,-0.0086,,,manufacturer,NIKON-AGF-NZHAGEN-MIRROR,.agf ED record (dPgF).
NIKON-J-LAK8,wl_min_um,0.365015,um,,manufacturer,NIKON-AGF-NZHAGEN-MIRROR,.agf LD lower wavelength limit.
NIKON-J-LAK8,wl_max_um,2.05809,um,,manufacturer,NIKON-AGF-NZHAGEN-MIRROR,.agf LD upper wavelength limit.
NIKON-J-LAK9,refractive_index_nd,1.691,,587.6,manufacturer,NIKON-AGF-NZHAGEN-MIRROR,nd from .agf NM record.
NIKON-J-LAK9,abbe_number_vd,54.934151,,587.6,manufacturer,NIKON-AGF-NZHAGEN-MIRROR,Vd from .agf NM record.
NIKON-J-LAK9,dPgF,-0.0079,,,manufacturer,NIKON-AGF-NZHAGEN-MIRROR,.agf ED record (dPgF).
NIKON-J-LAK9,wl_min_um,0.365015,um,,manufacturer,NIKON-AGF-NZHAGEN-MIRROR,.agf LD lower wavelength limit.
NIKON-J-LAK9,wl_max_um,2.05809,um,,manufacturer,NIKON-AGF-NZHAGEN-MIRROR,.agf LD upper wavelength limit.
NIKON-J-LAK10,refractive_index_nd,1.71999,,587.6,manufacturer,NIKON-AGF-NZHAGEN-MIRROR,nd from .agf NM record.
NIKON-J-LAK10,abbe_number_vd,50.267183,,587.6,manufacturer,NIKON-AGF-NZHAGEN-MIRROR,Vd from .agf NM record.
NIKON-J-LAK10,dPgF,0.0016,,,manufacturer,NIKON-AGF-NZHAGEN-MIRROR,.agf ED record (dPgF).
NIKON-J-LAK10,wl_min_um,0.365015,um,,manufacturer,NIKON-AGF-NZHAGEN-MIRROR,.agf LD lower wavelength limit.
NIKON-J-LAK10,wl_max_um,2.05809,um,,manufacturer,NIKON-AGF-NZHAGEN-MIRROR,.agf LD upper wavelength limit.
NIKON-J-LAK12,refractive_index_nd,1.6779,,587.6,manufacturer,NIKON-AGF-NZHAGEN-MIRROR,nd from .agf NM record.
NIKON-J-LAK12,abbe_number_vd,55.348146,,587.6,manufacturer,NIKON-AGF-NZHAGEN-MIRROR,Vd from .agf NM record.
NIKON-J-LAK12,dPgF,-0.0045,,,manufacturer,NIKON-AGF-NZHAGEN-MIRROR,.agf ED record (dPgF).
NIKON-J-LAK12,wl_min_um,0.365015,um,,manufacturer,NIKON-AGF-NZHAGEN-MIRROR,.agf LD lower wavelength limit.
NIKON-J-LAK12,wl_max_um,2.05809,um,,manufacturer,NIKON-AGF-NZHAGEN-MIRROR,.agf LD upper wavelength limit.
NIKON-J-LAK13,refractive_index_nd,1.6935,,587.6,manufacturer,NIKON-AGF-NZHAGEN-MIRROR,nd from .agf NM record.
NIKON-J-LAK13,abbe_number_vd,53.20315,,587.6,manufacturer,NIKON-AGF-NZHAGEN-MIRROR,Vd from .agf NM record.
NIKON-J-LAK13,dPgF,-0.0071,,,manufacturer,NIKON-AGF-NZHAGEN-MIRROR,.agf ED record (dPgF).
NIKON-J-LAK13,wl_min_um,0.365015,um,,manufacturer,NIKON-AGF-NZHAGEN-MIRROR,.agf LD lower wavelength limit.
NIKON-J-LAK13,wl_max_um,2.05809,um,,manufacturer,NIKON-AGF-NZHAGEN-MIRROR,.agf LD upper wavelength limit.
NIKON-J-LAK14,refractive_index_nd,1.6968,,587.6,manufacturer,NIKON-AGF-NZHAGEN-MIRROR,nd from .agf NM record.
NIKON-J-LAK14,abbe_number_vd,55.520369,,587.6,manufacturer,NIKON-AGF-NZHAGEN-MIRROR,Vd from .agf NM record.
NIKON-J-LAK14,dPgF,-0.0082,,,manufacturer,NIKON-AGF-NZHAGEN-MIRROR,.agf ED record (dPgF).
NIKON-J-LAK14,wl_min_um,0.365015,um,,manufacturer,NIKON-AGF-NZHAGEN-MIRROR,.agf LD lower wavelength limit.
NIKON-J-LAK14,wl_max_um,2.05809,um,,manufacturer,NIKON-AGF-NZHAGEN-MIRROR,.agf LD upper wavelength limit.
NIKON-J-LAK18,refractive_index_nd,1.72916,,587.6,manufacturer,NIKON-AGF-NZHAGEN-MIRROR,nd from .agf NM record.
NIKON-J-LAK18,abbe_number_vd,54.611531,,587.6,manufacturer,NIKON-AGF-NZHAGEN-MIRROR,Vd from .agf NM record.
NIKON-J-LAK18,dPgF,-0.0085,,,manufacturer,NIKON-AGF-NZHAGEN-MIRROR,.agf ED record (dPgF).
NIKON-J-LAK18,wl_min_um,0.365015,um,,manufacturer,NIKON-AGF-NZHAGEN-MIRROR,.agf LD lower wavelength limit.
NIKON-J-LAK18,wl_max_um,2.05809,um,,manufacturer,NIKON-AGF-NZHAGEN-MIRROR,.agf LD upper wavelength limit.
NIKON-J-LAK01,refractive_index_nd,1.64,,587.6,manufacturer,NIKON-AGF-NZHAGEN-MIRROR,nd from .agf NM record.
NIKON-J-LAK01,abbe_number_vd,60.193092,,587.6,manufacturer,NIKON-AGF-NZHAGEN-MIRROR,Vd from .agf NM record.
NIKON-J-LAK01,dPgF,-0.0056,,,manufacturer,NIKON-AGF-NZHAGEN-MIRROR,.agf ED record (dPgF).
NIKON-J-LAK01,wl_min_um,0.365015,um,,manufacturer,NIKON-AGF-NZHAGEN-MIRROR,.agf LD lower wavelength limit.
NIKON-J-LAK01,wl_max_um,2.05809,um,,manufacturer,NIKON-AGF-NZHAGEN-MIRROR,.agf LD upper wavelength limit.
NIKON-J-LAK02,refractive_index_nd,1.67,,587.6,manufacturer,NIKON-AGF-NZHAGEN-MIRROR,nd from .agf NM record.
NIKON-J-LAK02,abbe_number_vd,57.349561,,587.6,manufacturer,NIKON-AGF-NZHAGEN-MIRROR,Vd from .agf NM record.
NIKON-J-LAK02,dPgF,-0.0053,,,manufacturer,NIKON-AGF-NZHAGEN-MIRROR,.agf ED record (dPgF).
NIKON-J-LAK02,wl_min_um,0.365015,um,,manufacturer,NIKON-AGF-NZHAGEN-MIRROR,.agf LD lower wavelength limit.
NIKON-J-LAK02,wl_max_um,2.05809,um,,manufacturer,NIKON-AGF-NZHAGEN-MIRROR,.agf LD upper wavelength limit.
NIKON-J-LAK04,refractive_index_nd,1.651,,587.6,manufacturer,NIKON-AGF-NZHAGEN-MIRROR,nd from .agf NM record.
NIKON-J-LAK04,abbe_number_vd,56.237891,,587.6,manufacturer,NIKON-AGF-NZHAGEN-MIRROR,Vd from .agf NM record.
NIKON-J-LAK04,dPgF,-0.0047,,,manufacturer,NIKON-AGF-NZHAGEN-MIRROR,.agf ED record (dPgF).
NIKON-J-LAK04,wl_min_um,0.365015,um,,manufacturer,NIKON-AGF-NZHAGEN-MIRROR,.agf LD lower wavelength limit.
NIKON-J-LAK04,wl_max_um,2.05809,um,,manufacturer,NIKON-AGF-NZHAGEN-MIRROR,.agf LD upper wavelength limit.
NIKON-J-LAK06,refractive_index_nd,1.6779,,587.6,manufacturer,NIKON-AGF-NZHAGEN-MIRROR,nd from .agf NM record.
NIKON-J-LAK06,abbe_number_vd,50.668606,,587.6,manufacturer,NIKON-AGF-NZHAGEN-MIRROR,Vd from .agf NM record.
NIKON-J-LAK06,dPgF,-0.0038,,,manufacturer,NIKON-AGF-NZHAGEN-MIRROR,.agf ED record (dPgF).
NIKON-J-LAK06,wl_min_um,0.365015,um,,manufacturer,NIKON-AGF-NZHAGEN-MIRROR,.agf LD lower wavelength limit.
NIKON-J-LAK06,wl_max_um,2.05809,um,,manufacturer,NIKON-AGF-NZHAGEN-MIRROR,.agf LD upper wavelength limit.
NIKON-J-LAK09,refractive_index_nd,1.734,,587.6,manufacturer,NIKON-AGF-NZHAGEN-MIRROR,nd from .agf NM record.
NIKON-J-LAK09,abbe_number_vd,51.508682,,587.6,manufacturer,NIKON-AGF-NZHAGEN-MIRROR,Vd from .agf NM record.
NIKON-J-LAK09,dPgF,-0.0099,,,manufacturer,NIKON-AGF-NZHAGEN-MIRROR,.agf ED record (dPgF).
NIKON-J-LAK09,wl_min_um,0.365015,um,,manufacturer,NIKON-AGF-NZHAGEN-MIRROR,.agf LD lower wavelength limit.
NIKON-J-LAK09,wl_max_um,2.05809,um,,manufacturer,NIKON-AGF-NZHAGEN-MIRROR,.agf LD upper wavelength limit.
NIKON-J-LAK011,refractive_index_nd,1.741,,587.6,manufacturer,NIKON-AGF-NZHAGEN-MIRROR,nd from .agf NM record.
NIKON-J-LAK011,abbe_number_vd,52.765834,,587.6,manufacturer,NIKON-AGF-NZHAGEN-MIRROR,Vd from .agf NM record.
NIKON-J-LAK011,dPgF,-0.0086,,,manufacturer,NIKON-AGF-NZHAGEN-MIRROR,.agf ED record (dPgF).
NIKON-J-LAK011,wl_min_um,0.365015,um,,manufacturer,NIKON-AGF-NZHAGEN-MIRROR,.agf LD lower wavelength limit.
NIKON-J-LAK011,wl_max_um,2.05809,um,,manufacturer,NIKON-AGF-NZHAGEN-MIRROR,.agf LD upper wavelength limit.
NIKON-J-LASKH2,refractive_index_nd,1.755,,587.6,manufacturer,NIKON-AGF-NZHAGEN-MIRROR,nd from .agf NM record.
NIKON-J-LASKH2,abbe_number_vd,52.336325,,587.6,manufacturer,NIKON-AGF-NZHAGEN-MIRROR,Vd from .agf NM record.
NIKON-J-LASKH2,dPgF,-0.009,,,manufacturer,NIKON-AGF-NZHAGEN-MIRROR,.agf ED record (dPgF).
NIKON-J-LASKH2,wl_min_um,0.365015,um,,manufacturer,NIKON-AGF-NZHAGEN-MIRROR,.agf LD lower wavelength limit.
NIKON-J-LASKH2,wl_max_um,2.05809,um,,manufacturer,NIKON-AGF-NZHAGEN-MIRROR,.agf LD upper wavelength limit.
NIKON-J-LAF2,refractive_index_nd,1.744,,587.6,manufacturer,NIKON-AGF-NZHAGEN-MIRROR,nd from .agf NM record.
NIKON-J-LAF2,abbe_number_vd,44.804167,,587.6,manufacturer,NIKON-AGF-NZHAGEN-MIRROR,Vd from .agf NM record.
NIKON-J-LAF2,dPgF,-0.0056,,,manufacturer,NIKON-AGF-NZHAGEN-MIRROR,.agf ED record (dPgF).
NIKON-J-LAF2,wl_min_um,0.365015,um,,manufacturer,NIKON-AGF-NZHAGEN-MIRROR,.agf LD lower wavelength limit.
NIKON-J-LAF2,wl_max_um,2.05809,um,,manufacturer,NIKON-AGF-NZHAGEN-MIRROR,.agf LD upper wavelength limit.
NIKON-J-LAF3,refractive_index_nd,1.717,,587.6,manufacturer,NIKON-AGF-NZHAGEN-MIRROR,nd from .agf NM record.
NIKON-J-LAF3,abbe_number_vd,47.974566,,587.6,manufacturer,NIKON-AGF-NZHAGEN-MIRROR,Vd from .agf NM record.
NIKON-J-LAF3,dPgF,-0.0053,,,manufacturer,NIKON-AGF-NZHAGEN-MIRROR,.agf ED record (dPgF).
NIKON-J-LAF3,wl_min_um,0.365015,um,,manufacturer,NIKON-AGF-NZHAGEN-MIRROR,.agf LD lower wavelength limit.
NIKON-J-LAF3,wl_max_um,2.05809,um,,manufacturer,NIKON-AGF-NZHAGEN-MIRROR,.agf LD upper wavelength limit.
NIKON-J-LAF7,refractive_index_nd,1.7495,,587.6,manufacturer,NIKON-AGF-NZHAGEN-MIRROR,nd from .agf NM record.
NIKON-J-LAF7,abbe_number_vd,35.248835,,587.6,manufacturer,NIKON-AGF-NZHAGEN-MIRROR,Vd from .agf NM record.
NIKON-J-LAF7,dPgF,0.0029,,,manufacturer,NIKON-AGF-NZHAGEN-MIRROR,.agf ED record (dPgF).
NIKON-J-LAF7,wl_min_um,0.388865,um,,manufacturer,NIKON-AGF-NZHAGEN-MIRROR,.agf LD lower wavelength limit.
NIKON-J-LAF7,wl_max_um,2.05809,um,,manufacturer,NIKON-AGF-NZHAGEN-MIRROR,.agf LD upper wavelength limit.
NIKON-J-LAF01,refractive_index_nd,1.7,,587.6,manufacturer,NIKON-AGF-NZHAGEN-MIRROR,nd from .agf NM record.
NIKON-J-LAF01,abbe_number_vd,48.103628,,587.6,manufacturer,NIKON-AGF-NZHAGEN-MIRROR,Vd from .agf NM record.
NIKON-J-LAF01,dPgF,-0.0033,,,manufacturer,NIKON-AGF-NZHAGEN-MIRROR,.agf ED record (dPgF).
NIKON-J-LAF01,wl_min_um,0.388865,um,,manufacturer,NIKON-AGF-NZHAGEN-MIRROR,.agf LD lower wavelength limit.
NIKON-J-LAF01,wl_max_um,2.05809,um,,manufacturer,NIKON-AGF-NZHAGEN-MIRROR,.agf LD upper wavelength limit.
NIKON-J-LAF02,refractive_index_nd,1.72,,587.6,manufacturer,NIKON-AGF-NZHAGEN-MIRROR,nd from .agf NM record.
NIKON-J-LAF02,abbe_number_vd,43.610054,,587.6,manufacturer,NIKON-AGF-NZHAGEN-MIRROR,Vd from .agf NM record.
NIKON-J-LAF02,dPgF,-0.0029,,,manufacturer,NIKON-AGF-NZHAGEN-MIRROR,.agf ED record (dPgF).
NIKON-J-LAF02,wl_min_um,0.365015,um,,manufacturer,NIKON-AGF-NZHAGEN-MIRROR,.agf LD lower wavelength limit.
NIKON-J-LAF02,wl_max_um,2.05809,um,,manufacturer,NIKON-AGF-NZHAGEN-MIRROR,.agf LD upper wavelength limit.
NIKON-J-LAF04,refractive_index_nd,1.757,,587.6,manufacturer,NIKON-AGF-NZHAGEN-MIRROR,nd from .agf NM record.
NIKON-J-LAF04,abbe_number_vd,47.862723,,587.6,manufacturer,NIKON-AGF-NZHAGEN-MIRROR,Vd from .agf NM record.
NIKON-J-LAF04,dPgF,-0.0084,,,manufacturer,NIKON-AGF-NZHAGEN-MIRROR,.agf ED record (dPgF).
NIKON-J-LAF04,wl_min_um,0.388865,um,,manufacturer,NIKON-AGF-NZHAGEN-MIRROR,.agf LD lower wavelength limit.
NIKON-J-LAF04,wl_max_um,2.05809,um,,manufacturer,NIKON-AGF-NZHAGEN-MIRROR,.agf LD upper wavelength limit.
NIKON-J-LAF05,refractive_index_nd,1.762,,587.6,manufacturer,NIKON-AGF-NZHAGEN-MIRROR,nd from .agf NM record.
NIKON-J-LAF05,abbe_number_vd,40.113731,,587.6,manufacturer,NIKON-AGF-NZHAGEN-MIRROR,Vd from .agf NM record.
NIKON-J-LAF05,dPgF,-0.0046,,,manufacturer,NIKON-AGF-NZHAGEN-MIRROR,.agf ED record (dPgF).
NIKON-J-LAF05,wl_min_um,0.365015,um,,manufacturer,NIKON-AGF-NZHAGEN-MIRROR,.agf LD lower wavelength limit.
NIKON-J-LAF05,wl_max_um,2.05809,um,,manufacturer,NIKON-AGF-NZHAGEN-MIRROR,.agf LD upper wavelength limit.
NIKON-J-LAF09,refractive_index_nd,1.697,,587.6,manufacturer,NIKON-AGF-NZHAGEN-MIRROR,nd from .agf NM record.
NIKON-J-LAF09,abbe_number_vd,48.449887,,587.6,manufacturer,NIKON-AGF-NZHAGEN-MIRROR,Vd from .agf NM record.
NIKON-J-LAF09,dPgF,-0.0043,,,manufacturer,NIKON-AGF-NZHAGEN-MIRROR,.agf ED record (dPgF).
NIKON-J-LAF09,wl_min_um,0.388865,um,,manufacturer,NIKON-AGF-NZHAGEN-MIRROR,.agf LD lower wavelength limit.
NIKON-J-LAF09,wl_max_um,2.05809,um,,manufacturer,NIKON-AGF-NZHAGEN-MIRROR,.agf LD upper wavelength limit.
NIKON-J-LAF010,refractive_index_nd,1.7432,,587.6,manufacturer,NIKON-AGF-NZHAGEN-MIRROR,nd from .agf NM record.
NIKON-J-LAF010,abbe_number_vd,49.257188,,587.6,manufacturer,NIKON-AGF-NZHAGEN-MIRROR,Vd from .agf NM record.
NIKON-J-LAF010,dPgF,-0.0092,,,manufacturer,NIKON-AGF-NZHAGEN-MIRROR,.agf ED record (dPgF).
NIKON-J-LAF010,wl_min_um,0.365015,um,,manufacturer,NIKON-AGF-NZHAGEN-MIRROR,.agf LD lower wavelength limit.
