Repository: br24563/Glass-Match

# GlassMatch
Open-source optical glass selection, comparison, and material database.
**2,959 materials · 18 source collections · 364 traceable sources** · data
version pinned by [`MANIFEST.json`](data/normalized/MANIFEST.json) ·
[how the data is validated](docs/VALIDATION.md) — search,
rank, compare, and inspect provenance for oxide glasses, crystals, IR
materials, polymers, and moldables.
> Screenshots captured from a live run (`start.bat`); regenerate with
> `python scripts/capture_screenshots.py` (needs `pip install playwright` and a
> local Microsoft Edge install).

File: data/normalized/properties.csv (part 32 of 41)
glass_id,property,value,unit,reference_wavelength_nm,data_type,source_id,notes
NIKON-J-LAF010,wl_max_um,2.05809,um,,manufacturer,NIKON-AGF-NZHAGEN-MIRROR,.agf LD upper wavelength limit.
NIKON-J-LAF016,refractive_index_nd,1.801,,587.6,manufacturer,NIKON-AGF-NZHAGEN-MIRROR,nd from .agf NM record.
NIKON-J-LAF016,abbe_number_vd,34.923057,,587.6,manufacturer,NIKON-AGF-NZHAGEN-MIRROR,Vd from .agf NM record.
NIKON-J-LAF016,dPgF,-0.0004,,,manufacturer,NIKON-AGF-NZHAGEN-MIRROR,.agf ED record (dPgF).
NIKON-J-LAF016,wl_min_um,0.388865,um,,manufacturer,NIKON-AGF-NZHAGEN-MIRROR,.agf LD lower wavelength limit.
NIKON-J-LAF016,wl_max_um,2.05809,um,,manufacturer,NIKON-AGF-NZHAGEN-MIRROR,.agf LD upper wavelength limit.
NIKON-J-LAF016HS,refractive_index_nd,1.801,,587.6,manufacturer,NIKON-AGF-NZHAGEN-MIRROR,nd from .agf NM record.
NIKON-J-LAF016HS,abbe_number_vd,34.923057,,587.6,manufacturer,NIKON-AGF-NZHAGEN-MIRROR,Vd from .agf NM record.
NIKON-J-LAF016HS,dPgF,-0.0004,,,manufacturer,NIKON-AGF-NZHAGEN-MIRROR,.agf ED record (dPgF).
NIKON-J-LAF016HS,wl_min_um,0.388865,um,,manufacturer,NIKON-AGF-NZHAGEN-MIRROR,.agf LD lower wavelength limit.
NIKON-J-LAF016HS,wl_max_um,2.05809,um,,manufacturer,NIKON-AGF-NZHAGEN-MIRROR,.agf LD upper wavelength limit.
NIKON-J-LAFH3,refractive_index_nd,1.79504,,587.6,manufacturer,NIKON-AGF-NZHAGEN-MIRROR,nd from .agf NM record.
NIKON-J-LAFH3,abbe_number_vd,28.692277,,587.6,manufacturer,NIKON-AGF-NZHAGEN-MIRROR,Vd from .agf NM record.
NIKON-J-LAFH3,dPgF,0.0103,,,manufacturer,NIKON-AGF-NZHAGEN-MIRROR,.agf ED record (dPgF).
NIKON-J-LAFH3,wl_min_um,0.388865,um,,manufacturer,NIKON-AGF-NZHAGEN-MIRROR,.agf LD lower wavelength limit.
NIKON-J-LAFH3,wl_max_um,2.05809,um,,manufacturer,NIKON-AGF-NZHAGEN-MIRROR,.agf LD upper wavelength limit.
NIKON-J-LAFH3HS,refractive_index_nd,1.79504,,587.6,manufacturer,NIKON-AGF-NZHAGEN-MIRROR,nd from .agf NM record.
NIKON-J-LAFH3HS,abbe_number_vd,28.692277,,587.6,manufacturer,NIKON-AGF-NZHAGEN-MIRROR,Vd from .agf NM record.
NIKON-J-LAFH3HS,dPgF,0.0103,,,manufacturer,NIKON-AGF-NZHAGEN-MIRROR,.agf ED record (dPgF).
NIKON-J-LAFH3HS,wl_min_um,0.388865,um,,manufacturer,NIKON-AGF-NZHAGEN-MIRROR,.agf LD lower wavelength limit.
NIKON-J-LAFH3HS,wl_max_um,2.05809,um,,manufacturer,NIKON-AGF-NZHAGEN-MIRROR,.agf LD upper wavelength limit.
NIKON-J-LASF01,refractive_index_nd,1.7859,,587.6,manufacturer,NIKON-AGF-NZHAGEN-MIRROR,nd from .agf NM record.
NIKON-J-LASF01,abbe_number_vd,44.169881,,587.6,manufacturer,NIKON-AGF-NZHAGEN-MIRROR,Vd from .agf NM record.
NIKON-J-LASF01,dPgF,-0.0078,,,manufacturer,NIKON-AGF-NZHAGEN-MIRROR,.agf ED record (dPgF).
NIKON-J-LASF01,wl_min_um,0.365015,um,,manufacturer,NIKON-AGF-NZHAGEN-MIRROR,.agf LD lower wavelength limit.
NIKON-J-LASF01,wl_max_um,2.05809,um,,manufacturer,NIKON-AGF-NZHAGEN-MIRROR,.agf LD upper wavelength limit.
NIKON-J-LASF02,refractive_index_nd,1.79952,,587.6,manufacturer,NIKON-AGF-NZHAGEN-MIRROR,nd from .agf NM record.
NIKON-J-LASF02,abbe_number_vd,42.086944,,587.6,manufacturer,NIKON-AGF-NZHAGEN-MIRROR,Vd from .agf NM record.
NIKON-J-LASF02,dPgF,-0.007,,,manufacturer,NIKON-AGF-NZHAGEN-MIRROR,.agf ED record (dPgF).
NIKON-J-LASF02,wl_min_um,0.365015,um,,manufacturer,NIKON-AGF-NZHAGEN-MIRROR,.agf LD lower wavelength limit.
NIKON-J-LASF02,wl_max_um,2.05809,um,,manufacturer,NIKON-AGF-NZHAGEN-MIRROR,.agf LD upper wavelength limit.
NIKON-J-LASF03,refractive_index_nd,1.8061,,587.6,manufacturer,NIKON-AGF-NZHAGEN-MIRROR,nd from .agf NM record.
NIKON-J-LASF03,abbe_number_vd,40.975266,,587.6,manufacturer,NIKON-AGF-NZHAGEN-MIRROR,Vd from .agf NM record.
NIKON-J-LASF03,dPgF,-0.0068,,,manufacturer,NIKON-AGF-NZHAGEN-MIRROR,.agf ED record (dPgF).
NIKON-J-LASF03,wl_min_um,0.365015,um,,manufacturer,NIKON-AGF-NZHAGEN-MIRROR,.agf LD lower wavelength limit.
NIKON-J-LASF03,wl_max_um,2.05809,um,,manufacturer,NIKON-AGF-NZHAGEN-MIRROR,.agf LD upper wavelength limit.
NIKON-J-LASF05,refractive_index_nd,1.83481,,587.6,manufacturer,NIKON-AGF-NZHAGEN-MIRROR,nd from .agf NM record.
NIKON-J-LASF05,abbe_number_vd,42.733437,,587.6,manufacturer,NIKON-AGF-NZHAGEN-MIRROR,Vd from .agf NM record.
NIKON-J-LASF05,dPgF,-0.0079,,,manufacturer,NIKON-AGF-NZHAGEN-MIRROR,.agf ED record (dPgF).
NIKON-J-LASF05,wl_min_um,0.365015,um,,manufacturer,NIKON-AGF-NZHAGEN-MIRROR,.agf LD lower wavelength limit.
NIKON-J-LASF05,wl_max_um,2.05809,um,,manufacturer,NIKON-AGF-NZHAGEN-MIRROR,.agf LD upper wavelength limit.
NIKON-J-LASF05HS,refractive_index_nd,1.83481,,587.6,manufacturer,NIKON-AGF-NZHAGEN-MIRROR,nd from .agf NM record.
NIKON-J-LASF05HS,abbe_number_vd,42.733437,,587.6,manufacturer,NIKON-AGF-NZHAGEN-MIRROR,Vd from .agf NM record.
NIKON-J-LASF05HS,dPgF,-0.0079,,,manufacturer,NIKON-AGF-NZHAGEN-MIRROR,.agf ED record (dPgF).
NIKON-J-LASF05HS,wl_min_um,0.365015,um,,manufacturer,NIKON-AGF-NZHAGEN-MIRROR,.agf LD lower wavelength limit.
NIKON-J-LASF05HS,wl_max_um,2.05809,um,,manufacturer,NIKON-AGF-NZHAGEN-MIRROR,.agf LD upper wavelength limit.
NIKON-J-LASF08,refractive_index_nd,1.883,,587.6,manufacturer,NIKON-AGF-NZHAGEN-MIRROR,nd from .agf NM record.
NIKON-J-LASF08,abbe_number_vd,40.657188,,587.6,manufacturer,NIKON-AGF-NZHAGEN-MIRROR,Vd from .agf NM record.
NIKON-J-LASF08,dPgF,-0.0093,,,manufacturer,NIKON-AGF-NZHAGEN-MIRROR,.agf ED record (dPgF).
NIKON-J-LASF08,wl_min_um,0.388865,um,,manufacturer,NIKON-AGF-NZHAGEN-MIRROR,.agf LD lower wavelength limit.
NIKON-J-LASF08,wl_max_um,2.05809,um,,manufacturer,NIKON-AGF-NZHAGEN-MIRROR,.agf LD upper wavelength limit.
NIKON-J-LASF08A,refractive_index_nd,1.883,,587.6,manufacturer,NIKON-AGF-NZHAGEN-MIRROR,nd from .agf NM record.
NIKON-J-LASF08A,abbe_number_vd,40.688965,,587.6,manufacturer,NIKON-AGF-NZHAGEN-MIRROR,Vd from .agf NM record.
NIKON-J-LASF08A,dPgF,-0.0088,,,manufacturer,NIKON-AGF-NZHAGEN-MIRROR,.agf ED record (dPgF).
NIKON-J-LASF08A,wl_min_um,0.365015,um,,manufacturer,NIKON-AGF-NZHAGEN-MIRROR,.agf LD lower wavelength limit.
NIKON-J-LASF08A,wl_max_um,2.05809,um,,manufacturer,NIKON-AGF-NZHAGEN-MIRROR,.agf LD upper wavelength limit.
NIKON-J-LASF09,refractive_index_nd,1.816,,587.6,manufacturer,NIKON-AGF-NZHAGEN-MIRROR,nd from .agf NM record.
NIKON-J-LASF09,abbe_number_vd,46.589656,,587.6,manufacturer,NIKON-AGF-NZHAGEN-MIRROR,Vd from .agf NM record.
NIKON-J-LASF09,dPgF,-0.0095,,,manufacturer,NIKON-AGF-NZHAGEN-MIRROR,.agf ED record (dPgF).
NIKON-J-LASF09,wl_min_um,0.365015,um,,manufacturer,NIKON-AGF-NZHAGEN-MIRROR,.agf LD lower wavelength limit.
NIKON-J-LASF09,wl_max_um,2.05809,um,,manufacturer,NIKON-AGF-NZHAGEN-MIRROR,.agf LD upper wavelength limit.
NIKON-J-LASF09A,refractive_index_nd,1.816,,587.6,manufacturer,NIKON-AGF-NZHAGEN-MIRROR,nd from .agf NM record.
NIKON-J-LASF09A,abbe_number_vd,46.594128,,587.6,manufacturer,NIKON-AGF-NZHAGEN-MIRROR,Vd from .agf NM record.
NIKON-J-LASF09A,dPgF,-0.0096,,,manufacturer,NIKON-AGF-NZHAGEN-MIRROR,.agf ED record (dPgF).
NIKON-J-LASF09A,wl_min_um,0.365015,um,,manufacturer,NIKON-AGF-NZHAGEN-MIRROR,.agf LD lower wavelength limit.
NIKON-J-LASF09A,wl_max_um,2.05809,um,,manufacturer,NIKON-AGF-NZHAGEN-MIRROR,.agf LD upper wavelength limit.
NIKON-J-LASF010,refractive_index_nd,1.834,,587.6,manufacturer,NIKON-AGF-NZHAGEN-MIRROR,nd from .agf NM record.
NIKON-J-LASF010,abbe_number_vd,37.183793,,587.6,manufacturer,NIKON-AGF-NZHAGEN-MIRROR,Vd from .agf NM record.
NIKON-J-LASF010,dPgF,-0.0042,,,manufacturer,NIKON-AGF-NZHAGEN-MIRROR,.agf ED record (dPgF).
NIKON-J-LASF010,wl_min_um,0.365015,um,,manufacturer,NIKON-AGF-NZHAGEN-MIRROR,.agf LD lower wavelength limit.
NIKON-J-LASF010,wl_max_um,2.05809,um,,manufacturer,NIKON-AGF-NZHAGEN-MIRROR,.agf LD upper wavelength limit.
NIKON-J-LASF013,refractive_index_nd,1.8044,,587.6,manufacturer,NIKON-AGF-NZHAGEN-MIRROR,nd from .agf NM record.
NIKON-J-LASF013,abbe_number_vd,39.607321,,587.6,manufacturer,NIKON-AGF-NZHAGEN-MIRROR,Vd from .agf NM record.
NIKON-J-LASF013,dPgF,-0.006,,,manufacturer,NIKON-AGF-NZHAGEN-MIRROR,.agf ED record (dPgF).
NIKON-J-LASF013,wl_min_um,0.365015,um,,manufacturer,NIKON-AGF-NZHAGEN-MIRROR,.agf LD lower wavelength limit.
NIKON-J-LASF013,wl_max_um,2.05809,um,,manufacturer,NIKON-AGF-NZHAGEN-MIRROR,.agf LD upper wavelength limit.
NIKON-J-LASF014,refractive_index_nd,1.788,,587.6,manufacturer,NIKON-AGF-NZHAGEN-MIRROR,nd from .agf NM record.
NIKON-J-LASF014,abbe_number_vd,47.354706,,587.6,manufacturer,NIKON-AGF-NZHAGEN-MIRROR,Vd from .agf NM record.
NIKON-J-LASF014,dPgF,-0.009,,,manufacturer,NIKON-AGF-NZHAGEN-MIRROR,.agf ED record (dPgF).
NIKON-J-LASF014,wl_min_um,0.365015,um,,manufacturer,NIKON-AGF-NZHAGEN-MIRROR,.agf LD lower wavelength limit.
NIKON-J-LASF014,wl_max_um,2.05809,um,,manufacturer,NIKON-AGF-NZHAGEN-MIRROR,.agf LD upper wavelength limit.
NIKON-J-LASF015,refractive_index_nd,1.804,,587.6,manufacturer,NIKON-AGF-NZHAGEN-MIRROR,nd from .agf NM record.
NIKON-J-LASF015,abbe_number_vd,46.59767,,587.6,manufacturer,NIKON-AGF-NZHAGEN-MIRROR,Vd from .agf NM record.
NIKON-J-LASF015,dPgF,-0.0087,,,manufacturer,NIKON-AGF-NZHAGEN-MIRROR,.agf ED record (dPgF).
NIKON-J-LASF015,wl_min_um,0.365015,um,,manufacturer,NIKON-AGF-NZHAGEN-MIRROR,.agf LD lower wavelength limit.
NIKON-J-LASF015,wl_max_um,2.05809,um,,manufacturer,NIKON-AGF-NZHAGEN-MIRROR,.agf LD upper wavelength limit.
NIKON-J-LASF016,refractive_index_nd,1.7725,,587.6,manufacturer,NIKON-AGF-NZHAGEN-MIRROR,nd from .agf NM record.
NIKON-J-LASF016,abbe_number_vd,49.620185,,587.6,manufacturer,NIKON-AGF-NZHAGEN-MIRROR,Vd from .agf NM record.
NIKON-J-LASF016,dPgF,-0.0093,,,manufacturer,NIKON-AGF-NZHAGEN-MIRROR,.agf ED record (dPgF).
NIKON-J-LASF016,wl_min_um,0.365015,um,,manufacturer,NIKON-AGF-NZHAGEN-MIRROR,.agf LD lower wavelength limit.
NIKON-J-LASF016,wl_max_um,2.05809,um,,manufacturer,NIKON-AGF-NZHAGEN-MIRROR,.agf LD upper wavelength limit.
NIKON-J-LASF017,refractive_index_nd,1.795,,587.6,manufacturer,NIKON-AGF-NZHAGEN-MIRROR,nd from .agf NM record.
NIKON-J-LASF017,abbe_number_vd,45.309666,,587.6,manufacturer,NIKON-AGF-NZHAGEN-MIRROR,Vd from .agf NM record.
NIKON-J-LASF017,dPgF,-0.0085,,,manufacturer,NIKON-AGF-NZHAGEN-MIRROR,.agf ED record (dPgF).
NIKON-J-LASF017,wl_min_um,0.365015,um,,manufacturer,NIKON-AGF-NZHAGEN-MIRROR,.agf LD lower wavelength limit.
NIKON-J-LASF017,wl_max_um,2.05809,um,,manufacturer,NIKON-AGF-NZHAGEN-MIRROR,.agf LD upper wavelength limit.
NIKON-J-LASF021,refractive_index_nd,1.85026,,587.6,manufacturer,NIKON-AGF-NZHAGEN-MIRROR,nd from .agf NM record.
NIKON-J-LASF021,abbe_number_vd,32.352867,,587.6,manufacturer,NIKON-AGF-NZHAGEN-MIRROR,Vd from .agf NM record.
NIKON-J-LASF021,dPgF,0.0046,,,manufacturer,NIKON-AGF-NZHAGEN-MIRROR,.agf ED record (dPgF).
NIKON-J-LASF021,wl_min_um,0.388865,um,,manufacturer,NIKON-AGF-NZHAGEN-MIRROR,.agf LD lower wavelength limit.
NIKON-J-LASF021,wl_max_um,2.05809,um,,manufacturer,NIKON-AGF-NZHAGEN-MIRROR,.agf LD upper wavelength limit.
NIKON-J-LASF021HS,refractive_index_nd,1.85026,,587.6,manufacturer,NIKON-AGF-NZHAGEN-MIRROR,nd from .agf NM record.
NIKON-J-LASF021HS,abbe_number_vd,32.352867,,587.6,manufacturer,NIKON-AGF-NZHAGEN-MIRROR,Vd from .agf NM record.
NIKON-J-LASF021HS,dPgF,0.0046,,,manufacturer,NIKON-AGF-NZHAGEN-MIRROR,.agf ED record (dPgF).
NIKON-J-LASF021HS,wl_min_um,0.388865,um,,manufacturer,NIKON-AGF-NZHAGEN-MIRROR,.agf LD lower wavelength limit.
NIKON-J-LASF021HS,wl_max_um,2.05809,um,,manufacturer,NIKON-AGF-NZHAGEN-MIRROR,.agf LD upper wavelength limit.
NIKON-J-LASFH2,refractive_index_nd,1.76684,,587.6,manufacturer,NIKON-AGF-NZHAGEN-MIRROR,nd from .agf NM record.
NIKON-J-LASFH2,abbe_number_vd,46.777867,,587.6,manufacturer,NIKON-AGF-NZHAGEN-MIRROR,Vd from .agf NM record.
NIKON-J-LASFH2,dPgF,-0.0083,,,manufacturer,NIKON-AGF-NZHAGEN-MIRROR,.agf ED record (dPgF).
NIKON-J-LASFH2,wl_min_um,0.388865,um,,manufacturer,NIKON-AGF-NZHAGEN-MIRROR,.agf LD lower wavelength limit.
NIKON-J-LASFH2,wl_max_um,2.05809,um,,manufacturer,NIKON-AGF-NZHAGEN-MIRROR,.agf LD upper wavelength limit.
NIKON-J-LASFH6,refractive_index_nd,1.8061,,587.6,manufacturer,NIKON-AGF-NZHAGEN-MIRROR,nd from .agf NM record.
NIKON-J-LASFH6,abbe_number_vd,33.344981,,587.6,manufacturer,NIKON-AGF-NZHAGEN-MIRROR,Vd from .agf NM record.
NIKON-J-LASFH6,dPgF,0.002,,,manufacturer,NIKON-AGF-NZHAGEN-MIRROR,.agf ED record (dPgF).
NIKON-J-LASFH6,wl_min_um,0.365015,um,,manufacturer,NIKON-AGF-NZHAGEN-MIRROR,.agf LD lower wavelength limit.
NIKON-J-LASFH6,wl_max_um,2.05809,um,,manufacturer,NIKON-AGF-NZHAGEN-MIRROR,.agf LD upper wavelength limit.
NIKON-J-LASFH9,refractive_index_nd,1.90265,,587.6,manufacturer,NIKON-AGF-NZHAGEN-MIRROR,nd from .agf NM record.
NIKON-J-LASFH9,abbe_number_vd,35.725382,,587.6,manufacturer,NIKON-AGF-NZHAGEN-MIRROR,Vd from .agf NM record.
NIKON-J-LASFH9,dPgF,-0.0039,,,manufacturer,NIKON-AGF-NZHAGEN-MIRROR,.agf ED record (dPgF).
NIKON-J-LASFH9,wl_min_um,0.365015,um,,manufacturer,NIKON-AGF-NZHAGEN-MIRROR,.agf LD lower wavelength limit.
NIKON-J-LASFH9,wl_max_um,2.05809,um,,manufacturer,NIKON-AGF-NZHAGEN-MIRROR,.agf LD upper wavelength limit.
NIKON-J-LASFH9A,refractive_index_nd,1.90265,,587.6,manufacturer,NIKON-AGF-NZHAGEN-MIRROR,nd from .agf NM record.
NIKON-J-LASFH9A,abbe_number_vd,35.770703,,587.6,manufacturer,NIKON-AGF-NZHAGEN-MIRROR,Vd from .agf NM record.
NIKON-J-LASFH9A,dPgF,-0.0028,,,manufacturer,NIKON-AGF-NZHAGEN-MIRROR,.agf ED record (dPgF).
NIKON-J-LASFH9A,wl_min_um,0.365015,um,,manufacturer,NIKON-AGF-NZHAGEN-MIRROR,.agf LD lower wavelength limit.
NIKON-J-LASFH9A,wl_max_um,2.05809,um,,manufacturer,NIKON-AGF-NZHAGEN-MIRROR,.agf LD upper wavelength limit.
NIKON-J-LASFH13,refractive_index_nd,1.90366,,587.6,manufacturer,NIKON-AGF-NZHAGEN-MIRROR,nd from .agf NM record.
NIKON-J-LASFH13,abbe_number_vd,31.274235,,587.6,manufacturer,NIKON-AGF-NZHAGEN-MIRROR,Vd from .agf NM record.
NIKON-J-LASFH13,dPgF,0.0029,,,manufacturer,NIKON-AGF-NZHAGEN-MIRROR,.agf ED record (dPgF).
NIKON-J-LASFH13,wl_min_um,0.388865,um,,manufacturer,NIKON-AGF-NZHAGEN-MIRROR,.agf LD lower wavelength limit.
NIKON-J-LASFH13,wl_max_um,2.05809,um,,manufacturer,NIKON-AGF-NZHAGEN-MIRROR,.agf LD upper wavelength limit.
NIKON-J-LASFH15,refractive_index_nd,1.95,,587.6,manufacturer,NIKON-AGF-NZHAGEN-MIRROR,nd from .agf NM record.
NIKON-J-LASFH15,abbe_number_vd,29.366344,,587.6,manufacturer,NIKON-AGF-NZHAGEN-MIRROR,Vd from .agf NM record.
NIKON-J-LASFH15,dPgF,0.005,,,manufacturer,NIKON-AGF-NZHAGEN-MIRROR,.agf ED record (dPgF).
NIKON-J-LASFH15,wl_min_um,0.388865,um,,manufacturer,NIKON-AGF-NZHAGEN-MIRROR,.agf LD lower wavelength limit.
NIKON-J-LASFH15,wl_max_um,2.05809,um,,manufacturer,NIKON-AGF-NZHAGEN-MIRROR,.agf LD upper wavelength limit.
NIKON-J-LASFH16,refractive_index_nd,2.001,,587.6,manufacturer,NIKON-AGF-NZHAGEN-MIRROR,nd from .agf NM record.
NIKON-J-LASFH16,abbe_number_vd,29.123651,,587.6,manufacturer,NIKON-AGF-NZHAGEN-MIRROR,Vd from .agf NM record.
NIKON-J-LASFH16,dPgF,0.0041,,,manufacturer,NIKON-AGF-NZHAGEN-MIRROR,.agf ED record (dPgF).
NIKON-J-LASFH16,wl_min_um,0.388865,um,,manufacturer,NIKON-AGF-NZHAGEN-MIRROR,.agf LD lower wavelength limit.
NIKON-J-LASFH16,wl_max_um,2.05809,um,,manufacturer,NIKON-AGF-NZHAGEN-MIRROR,.agf LD upper wavelength limit.
NIKON-J-LASFH17,refractive_index_nd,2.00069,,587.6,manufacturer,NIKON-AGF-NZHAGEN-MIRROR,nd from .agf NM record.
NIKON-J-LASFH17,abbe_number_vd,25.455728,,587.6,manufacturer,NIKON-AGF-NZHAGEN-MIRROR,Vd from .agf NM record.
NIKON-J-LASFH17,dPgF,0.0123,,,manufacturer,NIKON-AGF-NZHAGEN-MIRROR,.agf ED record (dPgF).
NIKON-J-LASFH17,wl_min_um,0.388865,um,,manufacturer,NIKON-AGF-NZHAGEN-MIRROR,.agf LD lower wavelength limit.
NIKON-J-LASFH17,wl_max_um,2.05809,um,,manufacturer,NIKON-AGF-NZHAGEN-MIRROR,.agf LD upper wavelength limit.
NIKON-J-LASFH21,refractive_index_nd,1.95375,,587.6,manufacturer,NIKON-AGF-NZHAGEN-MIRROR,nd from .agf NM record.
NIKON-J-LASFH21,abbe_number_vd,32.334656,,587.6,manufacturer,NIKON-AGF-NZHAGEN-MIRROR,Vd from .agf NM record.
NIKON-J-LASFH21,dPgF,0.0004,,,manufacturer,NIKON-AGF-NZHAGEN-MIRROR,.agf ED record (dPgF).
NIKON-J-LASFH21,wl_min_um,0.388865,um,,manufacturer,NIKON-AGF-NZHAGEN-MIRROR,.agf LD lower wavelength limit.
NIKON-J-LASFH21,wl_max_um,2.05809,um,,manufacturer,NIKON-AGF-NZHAGEN-MIRROR,.agf LD upper wavelength limit.
NIKON-J-LASFH22,refractive_index_nd,1.8485,,587.6,manufacturer,NIKON-AGF-NZHAGEN-MIRROR,nd from .agf NM record.
NIKON-J-LASFH22,abbe_number_vd,43.790731,,587.6,manufacturer,NIKON-AGF-NZHAGEN-MIRROR,Vd from .agf NM record.
NIKON-J-LASFH22,dPgF,-0.0089,,,manufacturer,NIKON-AGF-NZHAGEN-MIRROR,.agf ED record (dPgF).
NIKON-J-LASFH22,wl_min_um,0.365015,um,,manufacturer,NIKON-AGF-NZHAGEN-MIRROR,.agf LD lower wavelength limit.
NIKON-J-LASFH22,wl_max_um,2.05809,um,,manufacturer,NIKON-AGF-NZHAGEN-MIRROR,.agf LD upper wavelength limit.
NIKON-J-LASFH23,refractive_index_nd,1.85,,587.6,manufacturer,NIKON-AGF-NZHAGEN-MIRROR,nd from .agf NM record.
NIKON-J-LASFH23,abbe_number_vd,27.027002,,587.6,manufacturer,NIKON-AGF-NZHAGEN-MIRROR,Vd from .agf NM record.
NIKON-J-LASFH23,dPgF,0.0103,,,manufacturer,NIKON-AGF-NZHAGEN-MIRROR,.agf ED record (dPgF).
NIKON-J-LASFH23,wl_min_um,0.388865,um,,manufacturer,NIKON-AGF-NZHAGEN-MIRROR,.agf LD lower wavelength limit.
NIKON-J-LASFH23,wl_max_um,2.05809,um,,manufacturer,NIKON-AGF-NZHAGEN-MIRROR,.agf LD upper wavelength limit.
NIKON-J-LASFH24,refractive_index_nd,1.902,,587.6,manufacturer,NIKON-AGF-NZHAGEN-MIRROR,nd from .agf NM record.
NIKON-J-LASFH24,abbe_number_vd,25.263033,,587.6,manufacturer,NIKON-AGF-NZHAGEN-MIRROR,Vd from .agf NM record.
NIKON-J-LASFH24,dPgF,0.0146,,,manufacturer,NIKON-AGF-NZHAGEN-MIRROR,.agf ED record (dPgF).
NIKON-J-LASFH24,wl_min_um,0.388865,um,,manufacturer,NIKON-AGF-NZHAGEN-MIRROR,.agf LD lower wavelength limit.
NIKON-J-LASFH24,wl_max_um,2.05809,um,,manufacturer,NIKON-AGF-NZHAGEN-MIRROR,.agf LD upper wavelength limit.
NIKON-J-LASFH13HS,refractive_index_nd,1.90366,,587.6,manufacturer,NIKON-AGF-NZHAGEN-MIRROR,nd from .agf NM record.
NIKON-J-LASFH13HS,abbe_number_vd,31.274235,,587.6,manufacturer,NIKON-AGF-NZHAGEN-MIRROR,Vd from .agf NM record.
NIKON-J-LASFH13HS,dPgF,0.0029,,,manufacturer,NIKON-AGF-NZHAGEN-MIRROR,.agf ED record (dPgF).
NIKON-J-LASFH13HS,wl_min_um,0.388865,um,,manufacturer,NIKON-AGF-NZHAGEN-MIRROR,.agf LD lower wavelength limit.
NIKON-J-LASFH13HS,wl_max_um,2.05809,um,,manufacturer,NIKON-AGF-NZHAGEN-MIRROR,.agf LD upper wavelength limit.
NIKON-J-LASFH17HS,refractive_index_nd,2.00069,,587.6,manufacturer,NIKON-AGF-NZHAGEN-MIRROR,nd from .agf NM record.
NIKON-J-LASFH17HS,abbe_number_vd,25.455728,,587.6,manufacturer,NIKON-AGF-NZHAGEN-MIRROR,Vd from .agf NM record.
NIKON-J-LASFH17HS,dPgF,0.0123,,,manufacturer,NIKON-AGF-NZHAGEN-MIRROR,.agf ED record (dPgF).
NIKON-J-LASFH17HS,wl_min_um,0.388865,um,,manufacturer,NIKON-AGF-NZHAGEN-MIRROR,.agf LD lower wavelength limit.
NIKON-J-LASFH17HS,wl_max_um,2.05809,um,,manufacturer,NIKON-AGF-NZHAGEN-MIRROR,.agf LD upper wavelength limit.
NIKON-J-LASFH24HS,refractive_index_nd,1.902,,587.6,manufacturer,NIKON-AGF-NZHAGEN-MIRROR,nd from .agf NM record.
NIKON-J-LASFH24HS,abbe_number_vd,25.263033,,587.6,manufacturer,NIKON-AGF-NZHAGEN-MIRROR,Vd from .agf NM record.
NIKON-J-LASFH24HS,dPgF,0.0,,,manufacturer,NIKON-AGF-NZHAGEN-MIRROR,.agf ED record (dPgF).
NIKON-J-LASFH24HS,wl_min_um,0.388865,um,,manufacturer,NIKON-AGF-NZHAGEN-MIRROR,.agf LD lower wavelength limit.
NIKON-J-LASFH24HS,wl_max_um,2.05809,um,,manufacturer,NIKON-AGF-NZHAGEN-MIRROR,.agf LD upper wavelength limit.
NIKON-Q-FK01AS,refractive_index_nd,1.49653,,587.6,manufacturer,NIKON-AGF-NZHAGEN-MIRROR,nd from .agf NM record.
NIKON-Q-FK01AS,abbe_number_vd,81.60292,,587.6,manufacturer,NIKON-AGF-NZHAGEN-MIRROR,Vd from .agf NM record.
NIKON-Q-FK01AS,dPgF,0.0298,,,manufacturer,NIKON-AGF-NZHAGEN-MIRROR,.agf ED record (dPgF).
NIKON-Q-FK01AS,wl_min_um,0.365015,um,,manufacturer,NIKON-AGF-NZHAGEN-MIRROR,.agf LD lower wavelength limit.
NIKON-Q-FK01AS,wl_max_um,2.05809,um,,manufacturer,NIKON-AGF-NZHAGEN-MIRROR,.agf LD upper wavelength limit.
NIKON-Q-FKH1S,refractive_index_nd,1.49731,,587.6,manufacturer,NIKON-AGF-NZHAGEN-MIRROR,nd from .agf NM record.
NIKON-Q-FKH1S,abbe_number_vd,82.506401,,587.6,manufacturer,NIKON-AGF-NZHAGEN-MIRROR,Vd from .agf NM record.
NIKON-Q-FKH1S,dPgF,0.0327,,,manufacturer,NIKON-AGF-NZHAGEN-MIRROR,.agf ED record (dPgF).
NIKON-Q-FKH1S,wl_min_um,0.365015,um,,manufacturer,NIKON-AGF-NZHAGEN-MIRROR,.agf LD lower wavelength limit.
NIKON-Q-FKH1S,wl_max_um,2.05809,um,,manufacturer,NIKON-AGF-NZHAGEN-MIRROR,.agf LD upper wavelength limit.
NIKON-Q-FKH2S,refractive_index_nd,1.45562,,587.6,manufacturer,NIKON-AGF-NZHAGEN-MIRROR,nd from .agf NM record.
NIKON-Q-FKH2S,abbe_number_vd,91.307727,,587.6,manufacturer,NIKON-AGF-NZHAGEN-MIRROR,Vd from .agf NM record.
NIKON-Q-FKH2S,dPgF,0.0431,,,manufacturer,NIKON-AGF-NZHAGEN-MIRROR,.agf ED record (dPgF).
NIKON-Q-FKH2S,wl_min_um,0.365015,um,,manufacturer,NIKON-AGF-NZHAGEN-MIRROR,.agf LD lower wavelength limit.
NIKON-Q-FKH2S,wl_max_um,2.05809,um,,manufacturer,NIKON-AGF-NZHAGEN-MIRROR,.agf LD upper wavelength limit.
NIKON-Q-PSKH1S,refractive_index_nd,1.59255,,587.6,manufacturer,NIKON-AGF-NZHAGEN-MIRROR,nd from .agf NM record.
NIKON-Q-PSKH1S,abbe_number_vd,67.856871,,587.6,manufacturer,NIKON-AGF-NZHAGEN-MIRROR,Vd from .agf NM record.
NIKON-Q-PSKH1S,dPgF,0.0136,,,manufacturer,NIKON-AGF-NZHAGEN-MIRROR,.agf ED record (dPgF).
NIKON-Q-PSKH1S,wl_min_um,0.388865,um,,manufacturer,NIKON-AGF-NZHAGEN-MIRROR,.agf LD lower wavelength limit.
NIKON-Q-PSKH1S,wl_max_um,2.05809,um,,manufacturer,NIKON-AGF-NZHAGEN-MIRROR,.agf LD upper wavelength limit.
NIKON-Q-PSKH2S,refractive_index_nd,1.61875,,587.6,manufacturer,NIKON-AGF-NZHAGEN-MIRROR,nd from .agf NM record.
NIKON-Q-PSKH2S,abbe_number_vd,63.733391,,587.6,manufacturer,NIKON-AGF-NZHAGEN-MIRROR,Vd from .agf NM record.
NIKON-Q-PSKH2S,dPgF,0.0038,,,manufacturer,NIKON-AGF-NZHAGEN-MIRROR,.agf ED record (dPgF).
NIKON-Q-PSKH2S,wl_min_um,0.365015,um,,manufacturer,NIKON-AGF-NZHAGEN-MIRROR,.agf LD lower wavelength limit.
NIKON-Q-PSKH2S,wl_max_um,2.05809,um,,manufacturer,NIKON-AGF-NZHAGEN-MIRROR,.agf LD upper wavelength limit.
NIKON-Q-PSKH4S,refractive_index_nd,1.59245,,587.6,manufacturer,NIKON-AGF-NZHAGEN-MIRROR,nd from .agf NM record.
NIKON-Q-PSKH4S,abbe_number_vd,66.923806,,587.6,manufacturer,NIKON-AGF-NZHAGEN-MIRROR,Vd from .agf NM record.
NIKON-Q-PSKH4S,dPgF,0.0038,,,manufacturer,NIKON-AGF-NZHAGEN-MIRROR,.agf ED record (dPgF).
NIKON-Q-PSKH4S,wl_min_um,0.365015,um,,manufacturer,NIKON-AGF-NZHAGEN-MIRROR,.agf LD lower wavelength limit.
NIKON-Q-PSKH4S,wl_max_um,2.05809,um,,manufacturer,NIKON-AGF-NZHAGEN-MIRROR,.agf LD upper wavelength limit.
NIKON-Q-SK15S,refractive_index_nd,1.62291,,587.6,manufacturer,NIKON-AGF-NZHAGEN-MIRROR,nd from .agf NM record.
NIKON-Q-SK15S,abbe_number_vd,58.302401,,587.6,manufacturer,NIKON-AGF-NZHAGEN-MIRROR,Vd from .agf NM record.
NIKON-Q-SK15S,dPgF,-0.0027,,,manufacturer,NIKON-AGF-NZHAGEN-MIRROR,.agf ED record (dPgF).
NIKON-Q-SK15S,wl_min_um,0.365015,um,,manufacturer,NIKON-AGF-NZHAGEN-MIRROR,.agf LD lower wavelength limit.
NIKON-Q-SK15S,wl_max_um,2.05809,um,,manufacturer,NIKON-AGF-NZHAGEN-MIRROR,.agf LD upper wavelength limit.
NIKON-Q-SK52S,refractive_index_nd,1.58286,,587.6,manufacturer,NIKON-AGF-NZHAGEN-MIRROR,nd from .agf NM record.
NIKON-Q-SK52S,abbe_number_vd,59.504606,,587.6,manufacturer,NIKON-AGF-NZHAGEN-MIRROR,Vd from .agf NM record.
NIKON-Q-SK52S,dPgF,-0.0037,,,manufacturer,NIKON-AGF-NZHAGEN-MIRROR,.agf ED record (dPgF).
NIKON-Q-SK52S,wl_min_um,0.365015,um,,manufacturer,NIKON-AGF-NZHAGEN-MIRROR,.agf LD lower wavelength limit.
NIKON-Q-SK52S,wl_max_um,2.05809,um,,manufacturer,NIKON-AGF-NZHAGEN-MIRROR,.agf LD upper wavelength limit.
NIKON-Q-SK55S,refractive_index_nd,1.58887,,587.6,manufacturer,NIKON-AGF-NZHAGEN-MIRROR,nd from .agf NM record.
NIKON-Q-SK55S,abbe_number_vd,61.131395,,587.6,manufacturer,NIKON-AGF-NZHAGEN-MIRROR,Vd from .agf NM record.
NIKON-Q-SK55S,dPgF,-0.0034,,,manufacturer,NIKON-AGF-NZHAGEN-MIRROR,.agf ED record (dPgF).
NIKON-Q-SK55S,wl_min_um,0.365015,um,,manufacturer,NIKON-AGF-NZHAGEN-MIRROR,.agf LD lower wavelength limit.
NIKON-Q-SK55S,wl_max_um,2.05809,um,,manufacturer,NIKON-AGF-NZHAGEN-MIRROR,.agf LD upper wavelength limit.
NIKON-Q-SF6S,refractive_index_nd,1.80301,,587.6,manufacturer,NIKON-AGF-NZHAGEN-MIRROR,nd from .agf NM record.
NIKON-Q-SF6S,abbe_number_vd,25.531943,,587.6,manufacturer,NIKON-AGF-NZHAGEN-MIRROR,Vd from .agf NM record.
NIKON-Q-SF6S,dPgF,0.0138,,,manufacturer,NIKON-AGF-NZHAGEN-MIRROR,.agf ED record (dPgF).
NIKON-Q-SF6S,wl_min_um,0.3888865,um,,manufacturer,NIKON-AGF-NZHAGEN-MIRROR,.agf LD lower wavelength limit.
NIKON-Q-SF6S,wl_max_um,2.05809,um,,manufacturer,NIKON-AGF-NZHAGEN-MIRROR,.agf LD upper wavelength limit.
NIKON-Q-LAK52S,refractive_index_nd,1.67798,,587.6,manufacturer,NIKON-AGF-NZHAGEN-MIRROR,nd from .agf NM record.
NIKON-Q-LAK52S,abbe_number_vd,54.893431,,587.6,manufacturer,NIKON-AGF-NZHAGEN-MIRROR,Vd from .agf NM record.
NIKON-Q-LAK52S,dPgF,-0.0074,,,manufacturer,NIKON-AGF-NZHAGEN-MIRROR,.agf ED record (dPgF).
NIKON-Q-LAK52S,wl_min_um,0.365015,um,,manufacturer,NIKON-AGF-NZHAGEN-MIRROR,.agf LD lower wavelength limit.
NIKON-Q-LAK52S,wl_max_um,2.05809,um,,manufacturer,NIKON-AGF-NZHAGEN-MIRROR,.agf LD upper wavelength limit.
NIKON-Q-LAK53S,refractive_index_nd,1.69343,,587.6,manufacturer,NIKON-AGF-NZHAGEN-MIRROR,nd from .agf NM record.
NIKON-Q-LAK53S,abbe_number_vd,53.300774,,587.6,manufacturer,NIKON-AGF-NZHAGEN-MIRROR,Vd from .agf NM record.
NIKON-Q-LAK53S,dPgF,-0.0074,,,manufacturer,NIKON-AGF-NZHAGEN-MIRROR,.agf ED record (dPgF).
NIKON-Q-LAK53S,wl_min_um,0.365015,um,,manufacturer,NIKON-AGF-NZHAGEN-MIRROR,.agf LD lower wavelength limit.
NIKON-Q-LAK53S,wl_max_um,2.05809,um,,manufacturer,NIKON-AGF-NZHAGEN-MIRROR,.agf LD upper wavelength limit.
NIKON-Q-LAF010S,refractive_index_nd,1.743,,587.6,manufacturer,NIKON-AGF-NZHAGEN-MIRROR,nd from .agf NM record.
NIKON-Q-LAF010S,abbe_number_vd,49.24759,,587.6,manufacturer,NIKON-AGF-NZHAGEN-MIRROR,Vd from .agf NM record.
NIKON-Q-LAF010S,dPgF,-0.0083,,,manufacturer,NIKON-AGF-NZHAGEN-MIRROR,.agf ED record (dPgF).
NIKON-Q-LAF010S,wl_min_um,0.365015,um,,manufacturer,NIKON-AGF-NZHAGEN-MIRROR,.agf LD lower wavelength limit.
NIKON-Q-LAF010S,wl_max_um,2.05809,um,,manufacturer,NIKON-AGF-NZHAGEN-MIRROR,.agf LD upper wavelength limit.
NIKON-Q-LAFPH1S,refractive_index_nd,1.743104,,587.6,manufacturer,NIKON-AGF-NZHAGEN-MIRROR,nd from .agf NM record.
NIKON-Q-LAFPH1S,abbe_number_vd,49.436916,,587.6,manufacturer,NIKON-AGF-NZHAGEN-MIRROR,Vd from .agf NM record.
NIKON-Q-LAFPH1S,dPgF,-0.0084,,,manufacturer,NIKON-AGF-NZHAGEN-MIRROR,.agf ED record (dPgF).
NIKON-Q-LAFPH1S,wl_min_um,0.365015,um,,manufacturer,NIKON-AGF-NZHAGEN-MIRROR,.agf LD lower wavelength limit.
NIKON-Q-LAFPH1S,wl_max_um,2.05809,um,,manufacturer,NIKON-AGF-NZHAGEN-MIRROR,.agf LD upper wavelength limit.
NIKON-Q-LASF03S,refractive_index_nd,1.80604,,587.6,manufacturer,NIKON-AGF-NZHAGEN-MIRROR,nd from .agf NM record.
NIKON-Q-LASF03S,abbe_number_vd,40.737356,,587.6,manufacturer,NIKON-AGF-NZHAGEN-MIRROR,Vd from .agf NM record.
NIKON-Q-LASF03S,dPgF,-0.007,,,manufacturer,NIKON-AGF-NZHAGEN-MIRROR,.agf ED record (dPgF).
NIKON-Q-LASF03S,wl_min_um,0.365015,um,,manufacturer,NIKON-AGF-NZHAGEN-MIRROR,.agf LD lower wavelength limit.
NIKON-Q-LASF03S,wl_max_um,2.05809,um,,manufacturer,NIKON-AGF-NZHAGEN-MIRROR,.agf LD upper wavelength limit.
NIKON-Q-LASFH11S,refractive_index_nd,1.77387,,587.6,manufacturer,NIKON-AGF-NZHAGEN-MIRROR,nd from .agf NM record.
NIKON-Q-LASFH11S,abbe_number_vd,47.252399,,587.6,manufacturer,NIKON-AGF-NZHAGEN-MIRROR,Vd from .agf NM record.
NIKON-Q-LASFH11S,dPgF,-0.0094,,,manufacturer,NIKON-AGF-NZHAGEN-MIRROR,.agf ED record (dPgF).
NIKON-Q-LASFH11S,wl_min_um,0.388865,um,,manufacturer,NIKON-AGF-NZHAGEN-MIRROR,.agf LD lower wavelength limit.
NIKON-Q-LASFH11S,wl_max_um,2.05809,um,,manufacturer,NIKON-AGF-NZHAGEN-MIRROR,.agf LD upper wavelength limit.
NIKON-Q-LASFH12S,refractive_index_nd,1.79063,,587.6,manufacturer,NIKON-AGF-NZHAGEN-MIRROR,nd from .agf NM record.
NIKON-Q-LASFH12S,abbe_number_vd,44.984543,,587.6,manufacturer,NIKON-AGF-NZHAGEN-MIRROR,Vd from .agf NM record.
NIKON-Q-LASFH12S,dPgF,-0.0093,,,manufacturer,NIKON-AGF-NZHAGEN-MIRROR,.agf ED record (dPgF).
NIKON-Q-LASFH12S,wl_min_um,0.388865,um,,manufacturer,NIKON-AGF-NZHAGEN-MIRROR,.agf LD lower wavelength limit.
NIKON-Q-LASFH12S,wl_max_um,2.05809,um,,manufacturer,NIKON-AGF-NZHAGEN-MIRROR,.agf LD upper wavelength limit.
NIKON-Q-LASFH58S,refractive_index_nd,1.85108,,587.6,manufacturer,NIKON-AGF-NZHAGEN-MIRROR,nd from .agf NM record.
NIKON-Q-LASFH58S,abbe_number_vd,40.123706,,587.6,manufacturer,NIKON-AGF-NZHAGEN-MIRROR,Vd from .agf NM record.
NIKON-Q-LASFH58S,dPgF,0.0085,,,manufacturer,NIKON-AGF-NZHAGEN-MIRROR,.agf ED record (dPgF).
NIKON-Q-LASFH58S,wl_min_um,0.365015,um,,manufacturer,NIKON-AGF-NZHAGEN-MIRROR,.agf LD lower wavelength limit.
NIKON-Q-LASFH58S,wl_max_um,2.05809,um,,manufacturer,NIKON-AGF-NZHAGEN-MIRROR,.agf LD upper wavelength limit.
NIKON-Q-LASFH59S,refractive_index_nd,1.82098,,587.6,manufacturer,NIKON-AGF-NZHAGEN-MIRROR,nd from .agf NM record.
NIKON-Q-LASFH59S,abbe_number_vd,42.502165,,587.6,manufacturer,NIKON-AGF-NZHAGEN-MIRROR,Vd from .agf NM record.
NIKON-Q-LASFH59S,wl_min_um,0.365015,um,,manufacturer,NIKON-AGF-NZHAGEN-MIRROR,.agf LD lower wavelength limit.
NIKON-Q-LASFH59S,wl_max_um,2.05809,um,,manufacturer,NIKON-AGF-NZHAGEN-MIRROR,.agf LD upper wavelength limit.
NIKON-Q-LASFPH2S,refractive_index_nd,1.765437,,587.6,manufacturer,NIKON-AGF-NZHAGEN-MIRROR,nd from .agf NM record.
NIKON-Q-LASFPH2S,abbe_number_vd,46.751378,,587.6,manufacturer,NIKON-AGF-NZHAGEN-MIRROR,Vd from .agf NM record.
NIKON-Q-LASFPH2S,dPgF,-0.0095,,,manufacturer,NIKON-AGF-NZHAGEN-MIRROR,.agf ED record (dPgF).
NIKON-Q-LASFPH2S,wl_min_um,0.365015,um,,manufacturer,NIKON-AGF-NZHAGEN-MIRROR,.agf LD lower wavelength limit.
NIKON-Q-LASFPH2S,wl_max_um,2.05809,um,,manufacturer,NIKON-AGF-NZHAGEN-MIRROR,.agf LD upper wavelength limit.
NIKON-Q-LASFPH3S,refractive_index_nd,1.795256,,587.6,manufacturer,NIKON-AGF-NZHAGEN-MIRROR,nd from .agf NM record.
NIKON-Q-LASFPH3S,abbe_number_vd,45.252757,,587.6,manufacturer,NIKON-AGF-NZHAGEN-MIRROR,Vd from .agf NM record.
NIKON-Q-LASFPH3S,dPgF,-0.0095,,,manufacturer,NIKON-AGF-NZHAGEN-MIRROR,.agf ED record (dPgF).
NIKON-Q-LASFPH3S,wl_min_um,0.365015,um,,manufacturer,NIKON-AGF-NZHAGEN-MIRROR,.agf LD lower wavelength limit.
NIKON-Q-LASFPH3S,wl_max_um,2.05809,um,,manufacturer,NIKON-AGF-NZHAGEN-MIRROR,.agf LD upper wavelength limit.
NIKON-Q-FK01S,refractive_index_nd,1.49649,,587.6,manufacturer,NIKON-AGF-NZHAGEN-MIRROR,nd from .agf NM record.
NIKON-Q-FK01S,abbe_number_vd,81.671513,,587.6,manufacturer,NIKON-AGF-NZHAGEN-MIRROR,Vd from .agf NM record.
NIKON-Q-FK01S,dPgF,0.0298,,,manufacturer,NIKON-AGF-NZHAGEN-MIRROR,.agf ED record (dPgF).
NIKON-Q-FK01S,wl_min_um,0.365015,um,,manufacturer,NIKON-AGF-NZHAGEN-MIRROR,.agf LD lower wavelength limit.
NIKON-Q-FK01S,wl_max_um,2.05809,um,,manufacturer,NIKON-AGF-NZHAGEN-MIRROR,.agf LD upper wavelength limit.
NIKON-Q-LAK13S,refractive_index_nd,1.6972,,587.6,manufacturer,NIKON-AGF-NZHAGEN-MIRROR,nd from .agf NM record.
NIKON-Q-LAK13S,abbe_number_vd,53.288704,,587.6,manufacturer,NIKON-AGF-NZHAGEN-MIRROR,Vd from .agf NM record.
NIKON-Q-LAK13S,dPgF,-0.0067,,,manufacturer,NIKON-AGF-NZHAGEN-MIRROR,.agf ED record (dPgF).
NIKON-Q-LAK13S,wl_min_um,0.365015,um,,manufacturer,NIKON-AGF-NZHAGEN-MIRROR,.agf LD lower wavelength limit.
NIKON-Q-LAK13S,wl_max_um,2.05809,um,,manufacturer,NIKON-AGF-NZHAGEN-MIRROR,.agf LD upper wavelength limit.
NIKON-Q-LASFH18S,refractive_index_nd,1.85117,,587.6,manufacturer,NIKON-AGF-NZHAGEN-MIRROR,nd from .agf NM record.
NIKON-Q-LASFH18S,abbe_number_vd,40.049815,,587.6,manufacturer,NIKON-AGF-NZHAGEN-MIRROR,Vd from .agf NM record.
NIKON-Q-LASFH18S,dPgF,-0.0079,,,manufacturer,NIKON-AGF-NZHAGEN-MIRROR,.agf ED record (dPgF).
NIKON-Q-LASFH18S,wl_min_um,0.388865,um,,manufacturer,NIKON-AGF-NZHAGEN-MIRROR,.agf LD lower wavelength limit.
NIKON-Q-LASFH18S,wl_max_um,2.05809,um,,manufacturer,NIKON-AGF-NZHAGEN-MIRROR,.agf LD upper wavelength limit.
NIKON-Q-LASFH19S,refractive_index_nd,1.82098,,587.6,manufacturer,NIKON-AGF-NZHAGEN-MIRROR,nd from .agf NM record.
NIKON-Q-LASFH19S,abbe_number_vd,42.656702,,587.6,manufacturer,NIKON-AGF-NZHAGEN-MIRROR,Vd from .agf NM record.
NIKON-Q-LASFH19S,dPgF,-0.0086,,,manufacturer,NIKON-AGF-NZHAGEN-MIRROR,.agf ED record (dPgF).
NIKON-Q-LASFH19S,wl_min_um,0.365015,um,,manufacturer,NIKON-AGF-NZHAGEN-MIRROR,.agf LD lower wavelength limit.
NIKON-Q-LASFH19S,wl_max_um,2.05809,um,,manufacturer,NIKON-AGF-NZHAGEN-MIRROR,.agf LD upper wavelength limit.
NIKON-Q-SK5S,refractive_index_nd,1.58887,,587.6,manufacturer,NIKON-AGF-NZHAGEN-MIRROR,nd from .agf NM record.
NIKON-Q-SK5S,abbe_number_vd,61.177645,,587.6,manufacturer,NIKON-AGF-NZHAGEN-MIRROR,Vd from .agf NM record.
NIKON-Q-SK5S,dPgF,-0.0036,,,manufacturer,NIKON-AGF-NZHAGEN-MIRROR,.agf ED record (dPgF).
NIKON-Q-SK5S,wl_min_um,0.365015,um,,manufacturer,NIKON-AGF-NZHAGEN-MIRROR,.agf LD lower wavelength limit.
NIKON-Q-SK5S,wl_max_um,2.05809,um,,manufacturer,NIKON-AGF-NZHAGEN-MIRROR,.agf LD upper wavelength limit.
NIKON-Q-SK12S,refractive_index_nd,1.58593,,587.6,manufacturer,NIKON-AGF-NZHAGEN-MIRROR,nd from .agf NM record.
NIKON-Q-SK12S,abbe_number_vd,59.621704,,587.6,manufacturer,NIKON-AGF-NZHAGEN-MIRROR,Vd from .agf NM record.
NIKON-Q-SK12S,dPgF,-0.0039,,,manufacturer,NIKON-AGF-NZHAGEN-MIRROR,.agf ED record (dPgF).
NIKON-Q-SK12S,wl_min_um,0.365015,um,,manufacturer,NIKON-AGF-NZHAGEN-MIRROR,.agf LD lower wavelength limit.
NIKON-Q-SK12S,wl_max_um,2.05809,um,,manufacturer,NIKON-AGF-NZHAGEN-MIRROR,.agf LD upper wavelength limit.
NIKON-E-FK5,refractive_index_nd,1.48749,,587.6,manufacturer,NIKON-AGF-NZHAGEN-MIRROR,nd from .agf NM record.
NIKON-E-FK5,abbe_number_vd,70.406429,,587.6,manufacturer,NIKON-AGF-NZHAGEN-MIRROR,Vd from .agf NM record.
NIKON-E-FK5,glass_code,487704,,,manufacturer,NIKON-AGF-NZHAGEN-MIRROR,glass code from .agf.
NIKON-E-FK5,dPgF,0.0027,,,manufacturer,NIKON-AGF-NZHAGEN-MIRROR,.agf ED record (dPgF).
NIKON-E-FK5,wl_min_um,0.4,um,,manufacturer,NIKON-AGF-NZHAGEN-MIRROR,.agf LD lower wavelength limit.
NIKON-E-FK5,wl_max_um,0.7,um,,manufacturer,NIKON-AGF-NZHAGEN-MIRROR,.agf LD upper wavelength limit.
NIKON-E-FK01,refractive_index_nd,1.497,,587.6,manufacturer,NIKON-AGF-NZHAGEN-MIRROR,nd from .agf NM record.
NIKON-E-FK01,abbe_number_vd,81.629798,,587.6,manufacturer,NIKON-AGF-NZHAGEN-MIRROR,Vd from .agf NM record.
NIKON-E-FK01,glass_code,497816,,,manufacturer,NIKON-AGF-NZHAGEN-MIRROR,glass code from .agf.
NIKON-E-FK01,dPgF,0.0299,,,manufacturer,NIKON-AGF-NZHAGEN-MIRROR,.agf ED record (dPgF).
NIKON-E-FK01,wl_min_um,0.4,um,,manufacturer,NIKON-AGF-NZHAGEN-MIRROR,.agf LD lower wavelength limit.
NIKON-E-FK01,wl_max_um,0.7,um,,manufacturer,NIKON-AGF-NZHAGEN-MIRROR,.agf LD upper wavelength limit.
NIKON-E-FKH1,refractive_index_nd,1.49782,,587.6,manufacturer,NIKON-AGF-NZHAGEN-MIRROR,nd from .agf NM record.
NIKON-E-FKH1,abbe_number_vd,82.515656,,587.6,manufacturer,NIKON-AGF-NZHAGEN-MIRROR,Vd from .agf NM record.
NIKON-E-FKH1,glass_code,498825,,,manufacturer,NIKON-AGF-NZHAGEN-MIRROR,glass code from .agf.
NIKON-E-FKH1,dPgF,0.0331,,,manufacturer,NIKON-AGF-NZHAGEN-MIRROR,.agf ED record (dPgF).
NIKON-E-FKH1,wl_min_um,0.4,um,,manufacturer,NIKON-AGF-NZHAGEN-MIRROR,.agf LD lower wavelength limit.
NIKON-E-FKH1,wl_max_um,0.7,um,,manufacturer,NIKON-AGF-NZHAGEN-MIRROR,.agf LD upper wavelength limit.
NIKON-E-FKH2,refractive_index_nd,1.456,,587.6,manufacturer,NIKON-AGF-NZHAGEN-MIRROR,nd from .agf NM record.
NIKON-E-FKH2,abbe_number_vd,91.320735,,587.6,manufacturer,NIKON-AGF-NZHAGEN-MIRROR,Vd from .agf NM record.
NIKON-E-FKH2,dPgF,0.0435,,,manufacturer,NIKON-AGF-NZHAGEN-MIRROR,.agf ED record (dPgF).
NIKON-E-FKH2,wl_min_um,0.4,um,,manufacturer,NIKON-AGF-NZHAGEN-MIRROR,.agf LD lower wavelength limit.
NIKON-E-FKH2,wl_max_um,0.7,um,,manufacturer,NIKON-AGF-NZHAGEN-MIRROR,.agf LD upper wavelength limit.
NIKON-E-BK7,refractive_index_nd,1.5168,,587.6,manufacturer,NIKON-AGF-NZHAGEN-MIRROR,nd from .agf NM record.
NIKON-E-BK7,abbe_number_vd,64.108694,,587.6,manufacturer,NIKON-AGF-NZHAGEN-MIRROR,Vd from .agf NM record.
NIKON-E-BK7,glass_code,517641,,,manufacturer,NIKON-AGF-NZHAGEN-MIRROR,glass code from .agf.
NIKON-E-BK7,dPgF,-0.0011,,,manufacturer,NIKON-AGF-NZHAGEN-MIRROR,.agf ED record (dPgF).
NIKON-E-BK7,wl_min_um,0.4,um,,manufacturer,NIKON-AGF-NZHAGEN-MIRROR,.agf LD lower wavelength limit.
NIKON-E-BK7,wl_max_um,0.7,um,,manufacturer,NIKON-AGF-NZHAGEN-MIRROR,.agf LD upper wavelength limit.
NIKON-E-BAK1,refractive_index_nd,1.5725,,587.6,manufacturer,NIKON-AGF-NZHAGEN-MIRROR,nd from .agf NM record.
NIKON-E-BAK1,abbe_number_vd,57.738955,,587.6,manufacturer,NIKON-AGF-NZHAGEN-MIRROR,Vd from .agf NM record.
NIKON-E-BAK1,glass_code,572577,,,manufacturer,NIKON-AGF-NZHAGEN-MIRROR,glass code from .agf.
NIKON-E-BAK1,dPgF,0.0003,,,manufacturer,NIKON-AGF-NZHAGEN-MIRROR,.agf ED record (dPgF).
NIKON-E-BAK1,wl_min_um,0.4,um,,manufacturer,NIKON-AGF-NZHAGEN-MIRROR,.agf LD lower wavelength limit.
NIKON-E-BAK1,wl_max_um,0.7,um,,manufacturer,NIKON-AGF-NZHAGEN-MIRROR,.agf LD upper wavelength limit.
NIKON-E-BAK2,refractive_index_nd,1.539956,,587.6,manufacturer,NIKON-AGF-NZHAGEN-MIRROR,nd from .agf NM record.
NIKON-E-BAK2,abbe_number_vd,59.455634,,587.6,manufacturer,NIKON-AGF-NZHAGEN-MIRROR,Vd from .agf NM record.
NIKON-E-BAK2,glass_code,540595,,,manufacturer,NIKON-AGF-NZHAGEN-MIRROR,glass code from .agf.
NIKON-E-BAK2,dPgF,-0.0004,,,manufacturer,NIKON-AGF-NZHAGEN-MIRROR,.agf ED record (dPgF).
NIKON-E-BAK2,wl_min_um,0.4,um,,manufacturer,NIKON-AGF-NZHAGEN-MIRROR,.agf LD lower wavelength limit.
NIKON-E-BAK2,wl_max_um,0.7,um,,manufacturer,NIKON-AGF-NZHAGEN-MIRROR,.agf LD upper wavelength limit.
NIKON-E-BAK1,refractive_index_nd,1.5725,,587.6,manufacturer,NIKON-AGF-NZHAGEN-MIRROR,nd from .agf NM record.
NIKON-E-BAK1,abbe_number_vd,57.738955,,587.6,manufacturer,NIKON-AGF-NZHAGEN-MIRROR,Vd from .agf NM record.
NIKON-E-BAK1,glass_code,572577,,,manufacturer,NIKON-AGF-NZHAGEN-MIRROR,glass code from .agf.
NIKON-E-BAK1,dPgF,0.0003,,,manufacturer,NIKON-AGF-NZHAGEN-MIRROR,.agf ED record (dPgF).
NIKON-E-BAK1,wl_min_um,0.4,um,,manufacturer,NIKON-AGF-NZHAGEN-MIRROR,.agf LD lower wavelength limit.
NIKON-E-BAK1,wl_max_um,0.7,um,,manufacturer,NIKON-AGF-NZHAGEN-MIRROR,.agf LD upper wavelength limit.
NIKON-E-BAK2,refractive_index_nd,1.539956,,587.6,manufacturer,NIKON-AGF-NZHAGEN-MIRROR,nd from .agf NM record.
NIKON-E-BAK2,abbe_number_vd,59.455634,,587.6,manufacturer,NIKON-AGF-NZHAGEN-MIRROR,Vd from .agf NM record.
NIKON-E-BAK2,glass_code,540595,,,manufacturer,NIKON-AGF-NZHAGEN-MIRROR,glass code from .agf.
NIKON-E-BAK2,dPgF,-0.0004,,,manufacturer,NIKON-AGF-NZHAGEN-MIRROR,.agf ED record (dPgF).
NIKON-E-BAK2,wl_min_um,0.4,um,,manufacturer,NIKON-AGF-NZHAGEN-MIRROR,.agf LD lower wavelength limit.
NIKON-E-BAK2,wl_max_um,0.7,um,,manufacturer,NIKON-AGF-NZHAGEN-MIRROR,.agf LD upper wavelength limit.
NIKON-E-BAK4,refractive_index_nd,1.568832,,587.6,manufacturer,NIKON-AGF-NZHAGEN-MIRROR,nd from .agf NM record.
NIKON-E-BAK4,abbe_number_vd,56.338294,,587.6,manufacturer,NIKON-AGF-NZHAGEN-MIRROR,Vd from .agf NM record.
NIKON-E-BAK4,glass_code,569563,,,manufacturer,NIKON-AGF-NZHAGEN-MIRROR,glass code from .agf.
NIKON-E-BAK4,dPgF,-0.001,,,manufacturer,NIKON-AGF-NZHAGEN-MIRROR,.agf ED record (dPgF).
NIKON-E-BAK4,wl_min_um,0.4,um,,manufacturer,NIKON-AGF-NZHAGEN-MIRROR,.agf LD lower wavelength limit.
NIKON-E-BAK4,wl_max_um,0.7,um,,manufacturer,NIKON-AGF-NZHAGEN-MIRROR,.agf LD upper wavelength limit.
NIKON-E-BAK4,refractive_index_nd,1.568832,,587.6,manufacturer,NIKON-AGF-NZHAGEN-MIRROR,nd from .agf NM record.
NIKON-E-BAK4,abbe_number_vd,56.338294,,587.6,manufacturer,NIKON-AGF-NZHAGEN-MIRROR,Vd from .agf NM record.
NIKON-E-BAK4,glass_code,569563,,,manufacturer,NIKON-AGF-NZHAGEN-MIRROR,glass code from .agf.
NIKON-E-BAK4,dPgF,-0.001,,,manufacturer,NIKON-AGF-NZHAGEN-MIRROR,.agf ED record (dPgF).
NIKON-E-BAK4,wl_min_um,0.4,um,,manufacturer,NIKON-AGF-NZHAGEN-MIRROR,.agf LD lower wavelength limit.
NIKON-E-BAK4,wl_max_um,0.7,um,,manufacturer,NIKON-AGF-NZHAGEN-MIRROR,.agf LD upper wavelength limit.
NIKON-E-K3,refractive_index_nd,1.518229,,587.6,manufacturer,NIKON-AGF-NZHAGEN-MIRROR,nd from .agf NM record.
