Repository: br24563/Glass-Match

# GlassMatch
Open-source optical glass selection, comparison, and material database.
**2,959 materials · 18 source collections · 364 traceable sources** · data
version pinned by [`MANIFEST.json`](data/normalized/MANIFEST.json) ·
[how the data is validated](docs/VALIDATION.md) — search,
rank, compare, and inspect provenance for oxide glasses, crystals, IR
materials, polymers, and moldables.
> Screenshots captured from a live run (`start.bat`); regenerate with
> `python scripts/capture_screenshots.py` (needs `pip install playwright` and a
> local Microsoft Edge install).

File: data/normalized/properties.csv (part 33 of 41)
glass_id,property,value,unit,reference_wavelength_nm,data_type,source_id,notes
NIKON-E-K3,abbe_number_vd,58.93364,,587.6,manufacturer,NIKON-AGF-NZHAGEN-MIRROR,Vd from .agf NM record.
NIKON-E-K3,dPgF,0.0004,,,manufacturer,NIKON-AGF-NZHAGEN-MIRROR,.agf ED record (dPgF).
NIKON-E-K3,wl_min_um,0.4,um,,manufacturer,NIKON-AGF-NZHAGEN-MIRROR,.agf LD lower wavelength limit.
NIKON-E-K3,wl_max_um,0.7,um,,manufacturer,NIKON-AGF-NZHAGEN-MIRROR,.agf LD upper wavelength limit.
NIKON-E-K5,refractive_index_nd,1.52249,,587.6,manufacturer,NIKON-AGF-NZHAGEN-MIRROR,nd from .agf NM record.
NIKON-E-K5,abbe_number_vd,59.731259,,587.6,manufacturer,NIKON-AGF-NZHAGEN-MIRROR,Vd from .agf NM record.
NIKON-E-K5,glass_code,522597,,,manufacturer,NIKON-AGF-NZHAGEN-MIRROR,glass code from .agf.
NIKON-E-K5,dPgF,0.0026,,,manufacturer,NIKON-AGF-NZHAGEN-MIRROR,.agf ED record (dPgF).
NIKON-E-K5,wl_min_um,0.4,um,,manufacturer,NIKON-AGF-NZHAGEN-MIRROR,.agf LD lower wavelength limit.
NIKON-E-K5,wl_max_um,0.7,um,,manufacturer,NIKON-AGF-NZHAGEN-MIRROR,.agf LD upper wavelength limit.
NIKON-E-KZFH1,refractive_index_nd,1.61266,,587.6,manufacturer,NIKON-AGF-NZHAGEN-MIRROR,nd from .agf NM record.
NIKON-E-KZFH1,abbe_number_vd,44.461379,,587.6,manufacturer,NIKON-AGF-NZHAGEN-MIRROR,Vd from .agf NM record.
NIKON-E-KZFH1,dPgF,-0.005,,,manufacturer,NIKON-AGF-NZHAGEN-MIRROR,.agf ED record (dPgF).
NIKON-E-KZFH1,wl_min_um,0.4,um,,manufacturer,NIKON-AGF-NZHAGEN-MIRROR,.agf LD lower wavelength limit.
NIKON-E-KZFH1,wl_max_um,0.7,um,,manufacturer,NIKON-AGF-NZHAGEN-MIRROR,.agf LD upper wavelength limit.
NIKON-E-KF6,refractive_index_nd,1.51742,,587.6,manufacturer,NIKON-AGF-NZHAGEN-MIRROR,nd from .agf NM record.
NIKON-E-KF6,abbe_number_vd,52.304664,,587.6,manufacturer,NIKON-AGF-NZHAGEN-MIRROR,Vd from .agf NM record.
NIKON-E-KF6,dPgF,-0.0007,,,manufacturer,NIKON-AGF-NZHAGEN-MIRROR,.agf ED record (dPgF).
NIKON-E-KF6,wl_min_um,0.4,um,,manufacturer,NIKON-AGF-NZHAGEN-MIRROR,.agf LD lower wavelength limit.
NIKON-E-KF6,wl_max_um,0.7,um,,manufacturer,NIKON-AGF-NZHAGEN-MIRROR,.agf LD upper wavelength limit.
NIKON-E-BALF4,refractive_index_nd,1.57957,,587.6,manufacturer,NIKON-AGF-NZHAGEN-MIRROR,nd from .agf NM record.
NIKON-E-BALF4,abbe_number_vd,53.711462,,587.6,manufacturer,NIKON-AGF-NZHAGEN-MIRROR,Vd from .agf NM record.
NIKON-E-BALF4,glass_code,580537,,,manufacturer,NIKON-AGF-NZHAGEN-MIRROR,glass code from .agf.
NIKON-E-BALF4,dPgF,-0.0011,,,manufacturer,NIKON-AGF-NZHAGEN-MIRROR,.agf ED record (dPgF).
NIKON-E-BALF4,wl_min_um,0.4,um,,manufacturer,NIKON-AGF-NZHAGEN-MIRROR,.agf LD lower wavelength limit.
NIKON-E-BALF4,wl_max_um,0.7,um,,manufacturer,NIKON-AGF-NZHAGEN-MIRROR,.agf LD upper wavelength limit.
NIKON-E-BAF3,refractive_index_nd,1.58267,,587.6,manufacturer,NIKON-AGF-NZHAGEN-MIRROR,nd from .agf NM record.
NIKON-E-BAF3,abbe_number_vd,46.476921,,587.6,manufacturer,NIKON-AGF-NZHAGEN-MIRROR,Vd from .agf NM record.
NIKON-E-BAF3,dPgF,0.0009,,,manufacturer,NIKON-AGF-NZHAGEN-MIRROR,.agf ED record (dPgF).
NIKON-E-BAF3,wl_min_um,0.4,um,,manufacturer,NIKON-AGF-NZHAGEN-MIRROR,.agf LD lower wavelength limit.
NIKON-E-BAF3,wl_max_um,0.7,um,,manufacturer,NIKON-AGF-NZHAGEN-MIRROR,.agf LD upper wavelength limit.
NIKON-E-BAF4,refractive_index_nd,1.60562,,587.6,manufacturer,NIKON-AGF-NZHAGEN-MIRROR,nd from .agf NM record.
NIKON-E-BAF4,abbe_number_vd,43.767613,,587.6,manufacturer,NIKON-AGF-NZHAGEN-MIRROR,Vd from .agf NM record.
NIKON-E-BAF4,dPgF,0.0009,,,manufacturer,NIKON-AGF-NZHAGEN-MIRROR,.agf ED record (dPgF).
NIKON-E-BAF4,wl_min_um,0.4,um,,manufacturer,NIKON-AGF-NZHAGEN-MIRROR,.agf LD lower wavelength limit.
NIKON-E-BAF4,wl_max_um,0.7,um,,manufacturer,NIKON-AGF-NZHAGEN-MIRROR,.agf LD upper wavelength limit.
NIKON-E-BAF8,refractive_index_nd,1.62374,,587.6,manufacturer,NIKON-AGF-NZHAGEN-MIRROR,nd from .agf NM record.
NIKON-E-BAF8,abbe_number_vd,47.044346,,587.6,manufacturer,NIKON-AGF-NZHAGEN-MIRROR,Vd from .agf NM record.
NIKON-E-BAF8,glass_code,624470,,,manufacturer,NIKON-AGF-NZHAGEN-MIRROR,glass code from .agf.
NIKON-E-BAF8,dPgF,-0.0031,,,manufacturer,NIKON-AGF-NZHAGEN-MIRROR,.agf ED record (dPgF).
NIKON-E-BAF8,wl_min_um,0.4,um,,manufacturer,NIKON-AGF-NZHAGEN-MIRROR,.agf LD lower wavelength limit.
NIKON-E-BAF8,wl_max_um,0.7,um,,manufacturer,NIKON-AGF-NZHAGEN-MIRROR,.agf LD upper wavelength limit.
NIKON-E-BAF10,refractive_index_nd,1.670029,,587.6,manufacturer,NIKON-AGF-NZHAGEN-MIRROR,nd from .agf NM record.
NIKON-E-BAF10,abbe_number_vd,47.236541,,587.6,manufacturer,NIKON-AGF-NZHAGEN-MIRROR,Vd from .agf NM record.
NIKON-E-BAF10,glass_code,670472,,,manufacturer,NIKON-AGF-NZHAGEN-MIRROR,glass code from .agf.
NIKON-E-BAF10,dPgF,-0.0022,,,manufacturer,NIKON-AGF-NZHAGEN-MIRROR,.agf ED record (dPgF).
NIKON-E-BAF10,wl_min_um,0.4,um,,manufacturer,NIKON-AGF-NZHAGEN-MIRROR,.agf LD lower wavelength limit.
NIKON-E-BAF10,wl_max_um,0.7,um,,manufacturer,NIKON-AGF-NZHAGEN-MIRROR,.agf LD upper wavelength limit.
NIKON-E-BAF11,refractive_index_nd,1.666718,,587.6,manufacturer,NIKON-AGF-NZHAGEN-MIRROR,nd from .agf NM record.
NIKON-E-BAF11,abbe_number_vd,48.315694,,587.6,manufacturer,NIKON-AGF-NZHAGEN-MIRROR,Vd from .agf NM record.
NIKON-E-BAF11,dPgF,-0.0028,,,manufacturer,NIKON-AGF-NZHAGEN-MIRROR,.agf ED record (dPgF).
NIKON-E-BAF11,wl_min_um,0.4,um,,manufacturer,NIKON-AGF-NZHAGEN-MIRROR,.agf LD lower wavelength limit.
NIKON-E-BAF11,wl_max_um,0.7,um,,manufacturer,NIKON-AGF-NZHAGEN-MIRROR,.agf LD upper wavelength limit.
NIKON-E-BAF12,refractive_index_nd,1.6393,,587.6,manufacturer,NIKON-AGF-NZHAGEN-MIRROR,nd from .agf NM record.
NIKON-E-BAF12,abbe_number_vd,44.882939,,587.6,manufacturer,NIKON-AGF-NZHAGEN-MIRROR,Vd from .agf NM record.
NIKON-E-BAF12,glass_code,639449,,,manufacturer,NIKON-AGF-NZHAGEN-MIRROR,glass code from .agf.
NIKON-E-BAF12,dPgF,-0.0007,,,manufacturer,NIKON-AGF-NZHAGEN-MIRROR,.agf ED record (dPgF).
NIKON-E-BAF12,wl_min_um,0.4,um,,manufacturer,NIKON-AGF-NZHAGEN-MIRROR,.agf LD lower wavelength limit.
NIKON-E-BAF12,wl_max_um,0.7,um,,manufacturer,NIKON-AGF-NZHAGEN-MIRROR,.agf LD upper wavelength limit.
NIKON-E-BASF2,refractive_index_nd,1.66446,,587.6,manufacturer,NIKON-AGF-NZHAGEN-MIRROR,nd from .agf NM record.
NIKON-E-BASF2,abbe_number_vd,35.9135,,587.6,manufacturer,NIKON-AGF-NZHAGEN-MIRROR,Vd from .agf NM record.
NIKON-E-BASF2,dPgF,0.0017,,,manufacturer,NIKON-AGF-NZHAGEN-MIRROR,.agf ED record (dPgF).
NIKON-E-BASF2,wl_min_um,0.4,um,,manufacturer,NIKON-AGF-NZHAGEN-MIRROR,.agf LD lower wavelength limit.
NIKON-E-BASF2,wl_max_um,0.7,um,,manufacturer,NIKON-AGF-NZHAGEN-MIRROR,.agf LD upper wavelength limit.
NIKON-E-BASF6,refractive_index_nd,1.667551,,587.6,manufacturer,NIKON-AGF-NZHAGEN-MIRROR,nd from .agf NM record.
NIKON-E-BASF6,abbe_number_vd,41.964323,,587.6,manufacturer,NIKON-AGF-NZHAGEN-MIRROR,Vd from .agf NM record.
NIKON-E-BASF6,dPgF,0.0003,,,manufacturer,NIKON-AGF-NZHAGEN-MIRROR,.agf ED record (dPgF).
NIKON-E-BASF6,wl_min_um,0.4,um,,manufacturer,NIKON-AGF-NZHAGEN-MIRROR,.agf LD lower wavelength limit.
NIKON-E-BASF6,wl_max_um,0.7,um,,manufacturer,NIKON-AGF-NZHAGEN-MIRROR,.agf LD upper wavelength limit.
NIKON-E-BASF7,refractive_index_nd,1.70154,,587.6,manufacturer,NIKON-AGF-NZHAGEN-MIRROR,nd from .agf NM record.
NIKON-E-BASF7,abbe_number_vd,41.166985,,587.6,manufacturer,NIKON-AGF-NZHAGEN-MIRROR,Vd from .agf NM record.
NIKON-E-BASF7,dPgF,-0.0003,,,manufacturer,NIKON-AGF-NZHAGEN-MIRROR,.agf ED record (dPgF).
NIKON-E-BASF7,wl_min_um,0.4,um,,manufacturer,NIKON-AGF-NZHAGEN-MIRROR,.agf LD lower wavelength limit.
NIKON-E-BASF7,wl_max_um,0.7,um,,manufacturer,NIKON-AGF-NZHAGEN-MIRROR,.agf LD upper wavelength limit.
NIKON-E-BASF8,refractive_index_nd,1.72342,,587.6,manufacturer,NIKON-AGF-NZHAGEN-MIRROR,nd from .agf NM record.
NIKON-E-BASF8,abbe_number_vd,37.950657,,587.6,manufacturer,NIKON-AGF-NZHAGEN-MIRROR,Vd from .agf NM record.
NIKON-E-BASF8,dPgF,0.0028,,,manufacturer,NIKON-AGF-NZHAGEN-MIRROR,.agf ED record (dPgF).
NIKON-E-BASF8,wl_min_um,0.4,um,,manufacturer,NIKON-AGF-NZHAGEN-MIRROR,.agf LD lower wavelength limit.
NIKON-E-BASF8,wl_max_um,0.7,um,,manufacturer,NIKON-AGF-NZHAGEN-MIRROR,.agf LD upper wavelength limit.
NIKON-E-LLF1,refractive_index_nd,1.548141,,587.6,manufacturer,NIKON-AGF-NZHAGEN-MIRROR,nd from .agf NM record.
NIKON-E-LLF1,abbe_number_vd,45.786481,,587.6,manufacturer,NIKON-AGF-NZHAGEN-MIRROR,Vd from .agf NM record.
NIKON-E-LLF1,dPgF,0.001,,,manufacturer,NIKON-AGF-NZHAGEN-MIRROR,.agf ED record (dPgF).
NIKON-E-LLF1,wl_min_um,0.4,um,,manufacturer,NIKON-AGF-NZHAGEN-MIRROR,.agf LD lower wavelength limit.
NIKON-E-LLF1,wl_max_um,0.7,um,,manufacturer,NIKON-AGF-NZHAGEN-MIRROR,.agf LD upper wavelength limit.
NIKON-E-LLF2,refractive_index_nd,1.54072,,587.6,manufacturer,NIKON-AGF-NZHAGEN-MIRROR,nd from .agf NM record.
NIKON-E-LLF2,abbe_number_vd,47.224817,,587.6,manufacturer,NIKON-AGF-NZHAGEN-MIRROR,Vd from .agf NM record.
NIKON-E-LLF2,dPgF,0.0,,,manufacturer,NIKON-AGF-NZHAGEN-MIRROR,.agf ED record (dPgF).
NIKON-E-LLF2,wl_min_um,0.4,um,,manufacturer,NIKON-AGF-NZHAGEN-MIRROR,.agf LD lower wavelength limit.
NIKON-E-LLF2,wl_max_um,0.7,um,,manufacturer,NIKON-AGF-NZHAGEN-MIRROR,.agf LD upper wavelength limit.
NIKON-E-LLF6,refractive_index_nd,1.531717,,587.6,manufacturer,NIKON-AGF-NZHAGEN-MIRROR,nd from .agf NM record.
NIKON-E-LLF6,abbe_number_vd,48.862886,,587.6,manufacturer,NIKON-AGF-NZHAGEN-MIRROR,Vd from .agf NM record.
NIKON-E-LLF6,glass_code,532489,,,manufacturer,NIKON-AGF-NZHAGEN-MIRROR,glass code from .agf.
NIKON-E-LLF6,dPgF,0.0011,,,manufacturer,NIKON-AGF-NZHAGEN-MIRROR,.agf ED record (dPgF).
NIKON-E-LLF6,wl_min_um,0.4,um,,manufacturer,NIKON-AGF-NZHAGEN-MIRROR,.agf LD lower wavelength limit.
NIKON-E-LLF6,wl_max_um,0.7,um,,manufacturer,NIKON-AGF-NZHAGEN-MIRROR,.agf LD upper wavelength limit.
NIKON-E-LF5,refractive_index_nd,1.581439,,587.6,manufacturer,NIKON-AGF-NZHAGEN-MIRROR,nd from .agf NM record.
NIKON-E-LF5,abbe_number_vd,40.738479,,587.6,manufacturer,NIKON-AGF-NZHAGEN-MIRROR,Vd from .agf NM record.
NIKON-E-LF5,glass_code,581407,,,manufacturer,NIKON-AGF-NZHAGEN-MIRROR,glass code from .agf.
NIKON-E-LF5,dPgF,0.0014,,,manufacturer,NIKON-AGF-NZHAGEN-MIRROR,.agf ED record (dPgF).
NIKON-E-LF5,wl_min_um,0.4,um,,manufacturer,NIKON-AGF-NZHAGEN-MIRROR,.agf LD lower wavelength limit.
NIKON-E-LF5,wl_max_um,0.7,um,,manufacturer,NIKON-AGF-NZHAGEN-MIRROR,.agf LD upper wavelength limit.
NIKON-E-LF6,refractive_index_nd,1.56732,,587.6,manufacturer,NIKON-AGF-NZHAGEN-MIRROR,nd from .agf NM record.
NIKON-E-LF6,abbe_number_vd,42.699788,,587.6,manufacturer,NIKON-AGF-NZHAGEN-MIRROR,Vd from .agf NM record.
NIKON-E-LF6,dPgF,-0.002,,,manufacturer,NIKON-AGF-NZHAGEN-MIRROR,.agf ED record (dPgF).
NIKON-E-LF6,wl_min_um,0.4,um,,manufacturer,NIKON-AGF-NZHAGEN-MIRROR,.agf LD lower wavelength limit.
NIKON-E-LF6,wl_max_um,0.7,um,,manufacturer,NIKON-AGF-NZHAGEN-MIRROR,.agf LD upper wavelength limit.
NIKON-E-LF7,refractive_index_nd,1.575006,,587.6,manufacturer,NIKON-AGF-NZHAGEN-MIRROR,nd from .agf NM record.
NIKON-E-LF7,abbe_number_vd,41.481733,,587.6,manufacturer,NIKON-AGF-NZHAGEN-MIRROR,Vd from .agf NM record.
NIKON-E-LF7,dPgF,0.0014,,,manufacturer,NIKON-AGF-NZHAGEN-MIRROR,.agf ED record (dPgF).
NIKON-E-LF7,wl_min_um,0.4,um,,manufacturer,NIKON-AGF-NZHAGEN-MIRROR,.agf LD lower wavelength limit.
NIKON-E-LF7,wl_max_um,0.7,um,,manufacturer,NIKON-AGF-NZHAGEN-MIRROR,.agf LD upper wavelength limit.
NIKON-E-PKH1,refractive_index_nd,1.518601,,587.6,manufacturer,NIKON-AGF-NZHAGEN-MIRROR,nd from .agf NM record.
NIKON-E-PKH1,abbe_number_vd,69.973177,,587.6,manufacturer,NIKON-AGF-NZHAGEN-MIRROR,Vd from .agf NM record.
NIKON-E-PKH1,glass_code,519700,,,manufacturer,NIKON-AGF-NZHAGEN-MIRROR,glass code from .agf.
NIKON-E-PKH1,dPgF,0.0049,,,manufacturer,NIKON-AGF-NZHAGEN-MIRROR,.agf ED record (dPgF).
NIKON-E-PKH1,wl_min_um,0.4,um,,manufacturer,NIKON-AGF-NZHAGEN-MIRROR,.agf LD lower wavelength limit.
NIKON-E-PKH1,wl_max_um,0.7,um,,manufacturer,NIKON-AGF-NZHAGEN-MIRROR,.agf LD upper wavelength limit.
NIKON-E-F1,refractive_index_nd,1.625882,,587.6,manufacturer,NIKON-AGF-NZHAGEN-MIRROR,nd from .agf NM record.
NIKON-E-F1,abbe_number_vd,35.649694,,587.6,manufacturer,NIKON-AGF-NZHAGEN-MIRROR,Vd from .agf NM record.
NIKON-E-F1,dPgF,0.0006,,,manufacturer,NIKON-AGF-NZHAGEN-MIRROR,.agf ED record (dPgF).
NIKON-E-F1,wl_min_um,0.4,um,,manufacturer,NIKON-AGF-NZHAGEN-MIRROR,.agf LD lower wavelength limit.
NIKON-E-F1,wl_max_um,0.7,um,,manufacturer,NIKON-AGF-NZHAGEN-MIRROR,.agf LD upper wavelength limit.
NIKON-E-F2,refractive_index_nd,1.620041,,587.6,manufacturer,NIKON-AGF-NZHAGEN-MIRROR,nd from .agf NM record.
NIKON-E-F2,abbe_number_vd,36.258938,,587.6,manufacturer,NIKON-AGF-NZHAGEN-MIRROR,Vd from .agf NM record.
NIKON-E-F2,glass_code,620363,,,manufacturer,NIKON-AGF-NZHAGEN-MIRROR,glass code from .agf.
NIKON-E-F2,dPgF,0.0045,,,manufacturer,NIKON-AGF-NZHAGEN-MIRROR,.agf ED record (dPgF).
NIKON-E-F2,wl_min_um,0.4,um,,manufacturer,NIKON-AGF-NZHAGEN-MIRROR,.agf LD lower wavelength limit.
NIKON-E-F2,wl_max_um,0.7,um,,manufacturer,NIKON-AGF-NZHAGEN-MIRROR,.agf LD upper wavelength limit.
NIKON-E-F2,refractive_index_nd,1.620041,,587.6,manufacturer,NIKON-AGF-NZHAGEN-MIRROR,nd from .agf NM record.
NIKON-E-F2,abbe_number_vd,36.258932,,587.6,manufacturer,NIKON-AGF-NZHAGEN-MIRROR,Vd from .agf NM record.
NIKON-E-F2,glass_code,620363,,,manufacturer,NIKON-AGF-NZHAGEN-MIRROR,glass code from .agf.
NIKON-E-F2,dPgF,0.0045,,,manufacturer,NIKON-AGF-NZHAGEN-MIRROR,.agf ED record (dPgF).
NIKON-E-F2,wl_min_um,0.4,um,,manufacturer,NIKON-AGF-NZHAGEN-MIRROR,.agf LD lower wavelength limit.
NIKON-E-F2,wl_max_um,0.7,um,,manufacturer,NIKON-AGF-NZHAGEN-MIRROR,.agf LD upper wavelength limit.
NIKON-E-F3,refractive_index_nd,1.61293,,587.6,manufacturer,NIKON-AGF-NZHAGEN-MIRROR,nd from .agf NM record.
NIKON-E-F3,abbe_number_vd,36.996203,,587.6,manufacturer,NIKON-AGF-NZHAGEN-MIRROR,Vd from .agf NM record.
NIKON-E-F3,dPgF,-0.0004,,,manufacturer,NIKON-AGF-NZHAGEN-MIRROR,.agf ED record (dPgF).
NIKON-E-F3,wl_min_um,0.4,um,,manufacturer,NIKON-AGF-NZHAGEN-MIRROR,.agf LD lower wavelength limit.
NIKON-E-F3,wl_max_um,0.7,um,,manufacturer,NIKON-AGF-NZHAGEN-MIRROR,.agf LD upper wavelength limit.
NIKON-E-F5,refractive_index_nd,1.60342,,587.6,manufacturer,NIKON-AGF-NZHAGEN-MIRROR,nd from .agf NM record.
NIKON-E-F5,abbe_number_vd,38.012852,,587.6,manufacturer,NIKON-AGF-NZHAGEN-MIRROR,Vd from .agf NM record.
NIKON-E-F5,glass_code,603380,,,manufacturer,NIKON-AGF-NZHAGEN-MIRROR,glass code from .agf.
NIKON-E-F5,dPgF,0.0026,,,manufacturer,NIKON-AGF-NZHAGEN-MIRROR,.agf ED record (dPgF).
NIKON-E-F5,wl_min_um,0.4,um,,manufacturer,NIKON-AGF-NZHAGEN-MIRROR,.agf LD lower wavelength limit.
NIKON-E-F5,wl_max_um,0.7,um,,manufacturer,NIKON-AGF-NZHAGEN-MIRROR,.agf LD upper wavelength limit.
NIKON-E-F8,refractive_index_nd,1.59551,,587.6,manufacturer,NIKON-AGF-NZHAGEN-MIRROR,nd from .agf NM record.
NIKON-E-F8,abbe_number_vd,39.216011,,587.6,manufacturer,NIKON-AGF-NZHAGEN-MIRROR,Vd from .agf NM record.
NIKON-E-F8,dPgF,-0.0009,,,manufacturer,NIKON-AGF-NZHAGEN-MIRROR,.agf ED record (dPgF).
NIKON-E-F8,wl_min_um,0.4,um,,manufacturer,NIKON-AGF-NZHAGEN-MIRROR,.agf LD lower wavelength limit.
NIKON-E-F8,wl_max_um,0.7,um,,manufacturer,NIKON-AGF-NZHAGEN-MIRROR,.agf LD upper wavelength limit.
NIKON-E-F16,refractive_index_nd,1.592701,,587.6,manufacturer,NIKON-AGF-NZHAGEN-MIRROR,nd from .agf NM record.
NIKON-E-F16,abbe_number_vd,35.298957,,587.6,manufacturer,NIKON-AGF-NZHAGEN-MIRROR,Vd from .agf NM record.
NIKON-E-F16,dPgF,0.0079,,,manufacturer,NIKON-AGF-NZHAGEN-MIRROR,.agf ED record (dPgF).
NIKON-E-F16,wl_min_um,0.4,um,,manufacturer,NIKON-AGF-NZHAGEN-MIRROR,.agf LD lower wavelength limit.
NIKON-E-F16,wl_max_um,0.7,um,,manufacturer,NIKON-AGF-NZHAGEN-MIRROR,.agf LD upper wavelength limit.
NIKON-E-SF1,refractive_index_nd,1.717362,,587.6,manufacturer,NIKON-AGF-NZHAGEN-MIRROR,nd from .agf NM record.
NIKON-E-SF1,abbe_number_vd,29.522238,,587.6,manufacturer,NIKON-AGF-NZHAGEN-MIRROR,Vd from .agf NM record.
NIKON-E-SF1,glass_code,717295,,,manufacturer,NIKON-AGF-NZHAGEN-MIRROR,glass code from .agf.
NIKON-E-SF1,dPgF,0.0101,,,manufacturer,NIKON-AGF-NZHAGEN-MIRROR,.agf ED record (dPgF).
NIKON-E-SF1,wl_min_um,0.4,um,,manufacturer,NIKON-AGF-NZHAGEN-MIRROR,.agf LD lower wavelength limit.
NIKON-E-SF1,wl_max_um,0.7,um,,manufacturer,NIKON-AGF-NZHAGEN-MIRROR,.agf LD upper wavelength limit.
NIKON-E-SF2,refractive_index_nd,1.647689,,587.6,manufacturer,NIKON-AGF-NZHAGEN-MIRROR,nd from .agf NM record.
NIKON-E-SF2,abbe_number_vd,33.799707,,587.6,manufacturer,NIKON-AGF-NZHAGEN-MIRROR,Vd from .agf NM record.
NIKON-E-SF2,glass_code,648338,,,manufacturer,NIKON-AGF-NZHAGEN-MIRROR,glass code from .agf.
NIKON-E-SF2,dPgF,0.0069,,,manufacturer,NIKON-AGF-NZHAGEN-MIRROR,.agf ED record (dPgF).
NIKON-E-SF2,wl_min_um,0.4,um,,manufacturer,NIKON-AGF-NZHAGEN-MIRROR,.agf LD lower wavelength limit.
NIKON-E-SF2,wl_max_um,0.7,um,,manufacturer,NIKON-AGF-NZHAGEN-MIRROR,.agf LD upper wavelength limit.
NIKON-E-SF03,refractive_index_nd,1.84666,,587.6,manufacturer,NIKON-AGF-NZHAGEN-MIRROR,nd from .agf NM record.
NIKON-E-SF03,abbe_number_vd,23.776466,,587.6,manufacturer,NIKON-AGF-NZHAGEN-MIRROR,Vd from .agf NM record.
NIKON-E-SF03,glass_code,847238,,,manufacturer,NIKON-AGF-NZHAGEN-MIRROR,glass code from .agf.
NIKON-E-SF03,dPgF,0.0158,,,manufacturer,NIKON-AGF-NZHAGEN-MIRROR,.agf ED record (dPgF).
NIKON-E-SF03,wl_min_um,0.4,um,,manufacturer,NIKON-AGF-NZHAGEN-MIRROR,.agf LD lower wavelength limit.
NIKON-E-SF03,wl_max_um,0.7,um,,manufacturer,NIKON-AGF-NZHAGEN-MIRROR,.agf LD upper wavelength limit.
NIKON-E-SFS3,refractive_index_nd,1.784696,,587.6,manufacturer,NIKON-AGF-NZHAGEN-MIRROR,nd from .agf NM record.
NIKON-E-SFS3,abbe_number_vd,26.295354,,587.6,manufacturer,NIKON-AGF-NZHAGEN-MIRROR,Vd from .agf NM record.
NIKON-E-SFS3,glass_code,785263,,,manufacturer,NIKON-AGF-NZHAGEN-MIRROR,glass code from .agf.
NIKON-E-SFS3,dPgF,0.0134,,,manufacturer,NIKON-AGF-NZHAGEN-MIRROR,.agf ED record (dPgF).
NIKON-E-SFS3,wl_min_um,0.4,um,,manufacturer,NIKON-AGF-NZHAGEN-MIRROR,.agf LD lower wavelength limit.
NIKON-E-SFS3,wl_max_um,0.7,um,,manufacturer,NIKON-AGF-NZHAGEN-MIRROR,.agf LD upper wavelength limit.
NIKON-E-SFH1,refractive_index_nd,1.80809,,587.6,manufacturer,NIKON-AGF-NZHAGEN-MIRROR,nd from .agf NM record.
NIKON-E-SFH1,abbe_number_vd,22.787261,,587.6,manufacturer,NIKON-AGF-NZHAGEN-MIRROR,Vd from .agf NM record.
NIKON-E-SFH1,dPgF,0.0236,,,manufacturer,NIKON-AGF-NZHAGEN-MIRROR,.agf ED record (dPgF).
NIKON-E-SFH1,wl_min_um,0.4,um,,manufacturer,NIKON-AGF-NZHAGEN-MIRROR,.agf LD lower wavelength limit.
NIKON-E-SFH1,wl_max_um,0.7,um,,manufacturer,NIKON-AGF-NZHAGEN-MIRROR,.agf LD upper wavelength limit.
NIKON-E-SFH2,refractive_index_nd,1.86074,,587.6,manufacturer,NIKON-AGF-NZHAGEN-MIRROR,nd from .agf NM record.
NIKON-E-SFH2,abbe_number_vd,23.060801,,587.6,manufacturer,NIKON-AGF-NZHAGEN-MIRROR,Vd from .agf NM record.
NIKON-E-SFH2,dPgF,0.0213,,,manufacturer,NIKON-AGF-NZHAGEN-MIRROR,.agf ED record (dPgF).
NIKON-E-SFH2,wl_min_um,0.4,um,,manufacturer,NIKON-AGF-NZHAGEN-MIRROR,.agf LD lower wavelength limit.
NIKON-E-SFH2,wl_max_um,0.7,um,,manufacturer,NIKON-AGF-NZHAGEN-MIRROR,.agf LD upper wavelength limit.
NIKON-E-LAK7,refractive_index_nd,1.651597,,587.6,manufacturer,NIKON-AGF-NZHAGEN-MIRROR,nd from .agf NM record.
NIKON-E-LAK7,abbe_number_vd,58.543058,,587.6,manufacturer,NIKON-AGF-NZHAGEN-MIRROR,Vd from .agf NM record.
NIKON-E-LAK7,glass_code,652585,,,manufacturer,NIKON-AGF-NZHAGEN-MIRROR,glass code from .agf.
NIKON-E-LAK7,dPgF,-0.0039,,,manufacturer,NIKON-AGF-NZHAGEN-MIRROR,.agf ED record (dPgF).
NIKON-E-LAK7,wl_min_um,0.4,um,,manufacturer,NIKON-AGF-NZHAGEN-MIRROR,.agf LD lower wavelength limit.
NIKON-E-LAK7,wl_max_um,0.7,um,,manufacturer,NIKON-AGF-NZHAGEN-MIRROR,.agf LD upper wavelength limit.
NIKON-E-LAK8,refractive_index_nd,1.712995,,587.6,manufacturer,NIKON-AGF-NZHAGEN-MIRROR,nd from .agf NM record.
NIKON-E-LAK8,abbe_number_vd,53.875777,,587.6,manufacturer,NIKON-AGF-NZHAGEN-MIRROR,Vd from .agf NM record.
NIKON-E-LAK8,glass_code,713539,,,manufacturer,NIKON-AGF-NZHAGEN-MIRROR,glass code from .agf.
NIKON-E-LAK8,dPgF,-0.0081,,,manufacturer,NIKON-AGF-NZHAGEN-MIRROR,.agf ED record (dPgF).
NIKON-E-LAK8,wl_min_um,0.4,um,,manufacturer,NIKON-AGF-NZHAGEN-MIRROR,.agf LD lower wavelength limit.
NIKON-E-LAK8,wl_max_um,0.7,um,,manufacturer,NIKON-AGF-NZHAGEN-MIRROR,.agf LD upper wavelength limit.
NIKON-E-LAK09,refractive_index_nd,1.734,,587.6,manufacturer,NIKON-AGF-NZHAGEN-MIRROR,nd from .agf NM record.
NIKON-E-LAK09,abbe_number_vd,51.483015,,587.6,manufacturer,NIKON-AGF-NZHAGEN-MIRROR,Vd from .agf NM record.
NIKON-E-LAK09,glass_code,734515,,,manufacturer,NIKON-AGF-NZHAGEN-MIRROR,glass code from .agf.
NIKON-E-LAK09,dPgF,-0.0101,,,manufacturer,NIKON-AGF-NZHAGEN-MIRROR,.agf ED record (dPgF).
NIKON-E-LAK09,wl_min_um,0.4,um,,manufacturer,NIKON-AGF-NZHAGEN-MIRROR,.agf LD lower wavelength limit.
NIKON-E-LAK09,wl_max_um,0.7,um,,manufacturer,NIKON-AGF-NZHAGEN-MIRROR,.agf LD upper wavelength limit.
NIKON-E-LAK9,refractive_index_nd,1.691,,587.6,manufacturer,NIKON-AGF-NZHAGEN-MIRROR,nd from .agf NM record.
NIKON-E-LAK9,abbe_number_vd,54.814122,,587.6,manufacturer,NIKON-AGF-NZHAGEN-MIRROR,Vd from .agf NM record.
NIKON-E-LAK9,dPgF,-0.0088,,,manufacturer,NIKON-AGF-NZHAGEN-MIRROR,.agf ED record (dPgF).
NIKON-E-LAK9,wl_min_um,0.4,um,,manufacturer,NIKON-AGF-NZHAGEN-MIRROR,.agf LD lower wavelength limit.
NIKON-E-LAK9,wl_max_um,0.7,um,,manufacturer,NIKON-AGF-NZHAGEN-MIRROR,.agf LD upper wavelength limit.
NIKON-E-LAK10,refractive_index_nd,1.719995,,587.6,manufacturer,NIKON-AGF-NZHAGEN-MIRROR,nd from .agf NM record.
NIKON-E-LAK10,abbe_number_vd,50.228454,,587.6,manufacturer,NIKON-AGF-NZHAGEN-MIRROR,Vd from .agf NM record.
NIKON-E-LAK10,glass_code,720502,,,manufacturer,NIKON-AGF-NZHAGEN-MIRROR,glass code from .agf.
NIKON-E-LAK10,dPgF,-0.0065,,,manufacturer,NIKON-AGF-NZHAGEN-MIRROR,.agf ED record (dPgF).
NIKON-E-LAK10,wl_min_um,0.4,um,,manufacturer,NIKON-AGF-NZHAGEN-MIRROR,.agf LD lower wavelength limit.
NIKON-E-LAK10,wl_max_um,0.7,um,,manufacturer,NIKON-AGF-NZHAGEN-MIRROR,.agf LD upper wavelength limit.
NIKON-E-LAK011,refractive_index_nd,1.741,,587.6,manufacturer,NIKON-AGF-NZHAGEN-MIRROR,nd from .agf NM record.
NIKON-E-LAK011,abbe_number_vd,52.672087,,587.6,manufacturer,NIKON-AGF-NZHAGEN-MIRROR,Vd from .agf NM record.
NIKON-E-LAK011,dPgF,-0.01,,,manufacturer,NIKON-AGF-NZHAGEN-MIRROR,.agf ED record (dPgF).
NIKON-E-LAK011,wl_min_um,0.4,um,,manufacturer,NIKON-AGF-NZHAGEN-MIRROR,.agf LD lower wavelength limit.
NIKON-E-LAK011,wl_max_um,0.7,um,,manufacturer,NIKON-AGF-NZHAGEN-MIRROR,.agf LD upper wavelength limit.
NIKON-E-LAK12,refractive_index_nd,1.6779,,587.6,manufacturer,NIKON-AGF-NZHAGEN-MIRROR,nd from .agf NM record.
NIKON-E-LAK12,abbe_number_vd,55.397503,,587.6,manufacturer,NIKON-AGF-NZHAGEN-MIRROR,Vd from .agf NM record.
NIKON-E-LAK12,dPgF,-0.007,,,manufacturer,NIKON-AGF-NZHAGEN-MIRROR,.agf ED record (dPgF).
NIKON-E-LAK12,wl_min_um,0.4,um,,manufacturer,NIKON-AGF-NZHAGEN-MIRROR,.agf LD lower wavelength limit.
NIKON-E-LAK12,wl_max_um,0.7,um,,manufacturer,NIKON-AGF-NZHAGEN-MIRROR,.agf LD upper wavelength limit.
NIKON-E-LAK13,refractive_index_nd,1.693501,,587.6,manufacturer,NIKON-AGF-NZHAGEN-MIRROR,nd from .agf NM record.
NIKON-E-LAK13,abbe_number_vd,53.203153,,587.6,manufacturer,NIKON-AGF-NZHAGEN-MIRROR,Vd from .agf NM record.
NIKON-E-LAK13,glass_code,694532,,,manufacturer,NIKON-AGF-NZHAGEN-MIRROR,glass code from .agf.
NIKON-E-LAK13,dPgF,-0.0078,,,manufacturer,NIKON-AGF-NZHAGEN-MIRROR,.agf ED record (dPgF).
NIKON-E-LAK13,wl_min_um,0.4,um,,manufacturer,NIKON-AGF-NZHAGEN-MIRROR,.agf LD lower wavelength limit.
NIKON-E-LAK13,wl_max_um,0.7,um,,manufacturer,NIKON-AGF-NZHAGEN-MIRROR,.agf LD upper wavelength limit.
NIKON-E-LAK14,refractive_index_nd,1.696797,,587.6,manufacturer,NIKON-AGF-NZHAGEN-MIRROR,nd from .agf NM record.
NIKON-E-LAK14,abbe_number_vd,55.523908,,587.6,manufacturer,NIKON-AGF-NZHAGEN-MIRROR,Vd from .agf NM record.
NIKON-E-LAK14,glass_code,697555,,,manufacturer,NIKON-AGF-NZHAGEN-MIRROR,glass code from .agf.
NIKON-E-LAK14,dPgF,-0.008,,,manufacturer,NIKON-AGF-NZHAGEN-MIRROR,.agf ED record (dPgF).
NIKON-E-LAK14,wl_min_um,0.4,um,,manufacturer,NIKON-AGF-NZHAGEN-MIRROR,.agf LD lower wavelength limit.
NIKON-E-LAK14,wl_max_um,0.7,um,,manufacturer,NIKON-AGF-NZHAGEN-MIRROR,.agf LD upper wavelength limit.
NIKON-E-LAK18,refractive_index_nd,1.729157,,587.6,manufacturer,NIKON-AGF-NZHAGEN-MIRROR,nd from .agf NM record.
NIKON-E-LAK18,abbe_number_vd,54.658831,,587.6,manufacturer,NIKON-AGF-NZHAGEN-MIRROR,Vd from .agf NM record.
NIKON-E-LAK18,glass_code,729547,,,manufacturer,NIKON-AGF-NZHAGEN-MIRROR,glass code from .agf.
NIKON-E-LAK18,dPgF,-0.0084,,,manufacturer,NIKON-AGF-NZHAGEN-MIRROR,.agf ED record (dPgF).
NIKON-E-LAK18,wl_min_um,0.4,um,,manufacturer,NIKON-AGF-NZHAGEN-MIRROR,.agf LD lower wavelength limit.
NIKON-E-LAK18,wl_max_um,0.7,um,,manufacturer,NIKON-AGF-NZHAGEN-MIRROR,.agf LD upper wavelength limit.
NIKON-E-LAK01,refractive_index_nd,1.639999,,587.6,manufacturer,NIKON-AGF-NZHAGEN-MIRROR,nd from .agf NM record.
NIKON-E-LAK01,abbe_number_vd,60.087359,,587.6,manufacturer,NIKON-AGF-NZHAGEN-MIRROR,Vd from .agf NM record.
NIKON-E-LAK01,glass_code,640601,,,manufacturer,NIKON-AGF-NZHAGEN-MIRROR,glass code from .agf.
NIKON-E-LAK01,dPgF,-0.0059,,,manufacturer,NIKON-AGF-NZHAGEN-MIRROR,.agf ED record (dPgF).
NIKON-E-LAK01,wl_min_um,0.4,um,,manufacturer,NIKON-AGF-NZHAGEN-MIRROR,.agf LD lower wavelength limit.
NIKON-E-LAK01,wl_max_um,0.7,um,,manufacturer,NIKON-AGF-NZHAGEN-MIRROR,.agf LD upper wavelength limit.
NIKON-E-LAK02,refractive_index_nd,1.67,,587.6,manufacturer,NIKON-AGF-NZHAGEN-MIRROR,nd from .agf NM record.
NIKON-E-LAK02,abbe_number_vd,57.344444,,587.6,manufacturer,NIKON-AGF-NZHAGEN-MIRROR,Vd from .agf NM record.
NIKON-E-LAK02,glass_code,670573,,,manufacturer,NIKON-AGF-NZHAGEN-MIRROR,glass code from .agf.
NIKON-E-LAK02,dPgF,-0.0045,,,manufacturer,NIKON-AGF-NZHAGEN-MIRROR,.agf ED record (dPgF).
NIKON-E-LAK02,wl_min_um,0.4,um,,manufacturer,NIKON-AGF-NZHAGEN-MIRROR,.agf LD lower wavelength limit.
NIKON-E-LAK02,wl_max_um,0.7,um,,manufacturer,NIKON-AGF-NZHAGEN-MIRROR,.agf LD upper wavelength limit.
NIKON-E-LAK04,refractive_index_nd,1.651,,587.6,manufacturer,NIKON-AGF-NZHAGEN-MIRROR,nd from .agf NM record.
NIKON-E-LAK04,abbe_number_vd,56.171366,,587.6,manufacturer,NIKON-AGF-NZHAGEN-MIRROR,Vd from .agf NM record.
NIKON-E-LAK04,dPgF,-0.0012,,,manufacturer,NIKON-AGF-NZHAGEN-MIRROR,.agf ED record (dPgF).
NIKON-E-LAK04,wl_min_um,0.4,um,,manufacturer,NIKON-AGF-NZHAGEN-MIRROR,.agf LD lower wavelength limit.
NIKON-E-LAK04,wl_max_um,0.7,um,,manufacturer,NIKON-AGF-NZHAGEN-MIRROR,.agf LD upper wavelength limit.
NIKON-E-LAK06,refractive_index_nd,1.6779,,587.6,manufacturer,NIKON-AGF-NZHAGEN-MIRROR,nd from .agf NM record.
NIKON-E-LAK06,abbe_number_vd,50.708792,,587.6,manufacturer,NIKON-AGF-NZHAGEN-MIRROR,Vd from .agf NM record.
NIKON-E-LAK06,dPgF,-0.0027,,,manufacturer,NIKON-AGF-NZHAGEN-MIRROR,.agf ED record (dPgF).
NIKON-E-LAK06,wl_min_um,0.4,um,,manufacturer,NIKON-AGF-NZHAGEN-MIRROR,.agf LD lower wavelength limit.
NIKON-E-LAK06,wl_max_um,0.7,um,,manufacturer,NIKON-AGF-NZHAGEN-MIRROR,.agf LD upper wavelength limit.
NIKON-E-LASKH2,refractive_index_nd,1.754999,,587.6,manufacturer,NIKON-AGF-NZHAGEN-MIRROR,nd from .agf NM record.
NIKON-E-LASKH2,abbe_number_vd,52.314919,,587.6,manufacturer,NIKON-AGF-NZHAGEN-MIRROR,Vd from .agf NM record.
NIKON-E-LASKH2,glass_code,755523,,,manufacturer,NIKON-AGF-NZHAGEN-MIRROR,glass code from .agf.
NIKON-E-LASKH2,dPgF,-0.0091,,,manufacturer,NIKON-AGF-NZHAGEN-MIRROR,.agf ED record (dPgF).
NIKON-E-LASKH2,wl_min_um,0.4,um,,manufacturer,NIKON-AGF-NZHAGEN-MIRROR,.agf LD lower wavelength limit.
NIKON-E-LASKH2,wl_max_um,0.7,um,,manufacturer,NIKON-AGF-NZHAGEN-MIRROR,.agf LD upper wavelength limit.
NIKON-E-LAF2,refractive_index_nd,1.743997,,587.6,manufacturer,NIKON-AGF-NZHAGEN-MIRROR,nd from .agf NM record.
NIKON-E-LAF2,abbe_number_vd,44.786312,,587.6,manufacturer,NIKON-AGF-NZHAGEN-MIRROR,Vd from .agf NM record.
NIKON-E-LAF2,glass_code,744448,,,manufacturer,NIKON-AGF-NZHAGEN-MIRROR,glass code from .agf.
NIKON-E-LAF2,dPgF,-0.0037,,,manufacturer,NIKON-AGF-NZHAGEN-MIRROR,.agf ED record (dPgF).
NIKON-E-LAF2,wl_min_um,0.4,um,,manufacturer,NIKON-AGF-NZHAGEN-MIRROR,.agf LD lower wavelength limit.
NIKON-E-LAF2,wl_max_um,0.7,um,,manufacturer,NIKON-AGF-NZHAGEN-MIRROR,.agf LD upper wavelength limit.
NIKON-E-LAF3,refractive_index_nd,1.717004,,587.6,manufacturer,NIKON-AGF-NZHAGEN-MIRROR,nd from .agf NM record.
NIKON-E-LAF3,abbe_number_vd,47.933096,,587.6,manufacturer,NIKON-AGF-NZHAGEN-MIRROR,Vd from .agf NM record.
NIKON-E-LAF3,glass_code,717479,,,manufacturer,NIKON-AGF-NZHAGEN-MIRROR,glass code from .agf.
NIKON-E-LAF3,dPgF,-0.0033,,,manufacturer,NIKON-AGF-NZHAGEN-MIRROR,.agf ED record (dPgF).
NIKON-E-LAF3,wl_min_um,0.4,um,,manufacturer,NIKON-AGF-NZHAGEN-MIRROR,.agf LD lower wavelength limit.
NIKON-E-LAF3,wl_max_um,0.7,um,,manufacturer,NIKON-AGF-NZHAGEN-MIRROR,.agf LD upper wavelength limit.
NIKON-E-LAF7,refractive_index_nd,1.749497,,587.6,manufacturer,NIKON-AGF-NZHAGEN-MIRROR,nd from .agf NM record.
NIKON-E-LAF7,abbe_number_vd,35.281419,,587.6,manufacturer,NIKON-AGF-NZHAGEN-MIRROR,Vd from .agf NM record.
NIKON-E-LAF7,glass_code,749353,,,manufacturer,NIKON-AGF-NZHAGEN-MIRROR,glass code from .agf.
NIKON-E-LAF7,dPgF,0.0019,,,manufacturer,NIKON-AGF-NZHAGEN-MIRROR,.agf ED record (dPgF).
NIKON-E-LAF7,wl_min_um,0.4,um,,manufacturer,NIKON-AGF-NZHAGEN-MIRROR,.agf LD lower wavelength limit.
NIKON-E-LAF7,wl_max_um,0.7,um,,manufacturer,NIKON-AGF-NZHAGEN-MIRROR,.agf LD upper wavelength limit.
NIKON-E-LAF01,refractive_index_nd,1.699998,,587.6,manufacturer,NIKON-AGF-NZHAGEN-MIRROR,nd from .agf NM record.
NIKON-E-LAF01,abbe_number_vd,48.078853,,587.6,manufacturer,NIKON-AGF-NZHAGEN-MIRROR,Vd from .agf NM record.
NIKON-E-LAF01,glass_code,700481,,,manufacturer,NIKON-AGF-NZHAGEN-MIRROR,glass code from .agf.
NIKON-E-LAF01,dPgF,-0.0043,,,manufacturer,NIKON-AGF-NZHAGEN-MIRROR,.agf ED record (dPgF).
NIKON-E-LAF01,wl_min_um,0.4,um,,manufacturer,NIKON-AGF-NZHAGEN-MIRROR,.agf LD lower wavelength limit.
NIKON-E-LAF01,wl_max_um,0.7,um,,manufacturer,NIKON-AGF-NZHAGEN-MIRROR,.agf LD upper wavelength limit.
NIKON-E-LAF02,refractive_index_nd,1.72,,587.6,manufacturer,NIKON-AGF-NZHAGEN-MIRROR,nd from .agf NM record.
NIKON-E-LAF02,abbe_number_vd,43.683353,,587.6,manufacturer,NIKON-AGF-NZHAGEN-MIRROR,Vd from .agf NM record.
NIKON-E-LAF02,glass_code,720437,,,manufacturer,NIKON-AGF-NZHAGEN-MIRROR,glass code from .agf.
NIKON-E-LAF02,dPgF,-0.0014,,,manufacturer,NIKON-AGF-NZHAGEN-MIRROR,.agf ED record (dPgF).
NIKON-E-LAF02,wl_min_um,0.4,um,,manufacturer,NIKON-AGF-NZHAGEN-MIRROR,.agf LD lower wavelength limit.
NIKON-E-LAF02,wl_max_um,0.7,um,,manufacturer,NIKON-AGF-NZHAGEN-MIRROR,.agf LD upper wavelength limit.
NIKON-E-LAF04,refractive_index_nd,1.756998,,587.6,manufacturer,NIKON-AGF-NZHAGEN-MIRROR,nd from .agf NM record.
NIKON-E-LAF04,abbe_number_vd,47.826989,,587.6,manufacturer,NIKON-AGF-NZHAGEN-MIRROR,Vd from .agf NM record.
NIKON-E-LAF04,glass_code,757478,,,manufacturer,NIKON-AGF-NZHAGEN-MIRROR,glass code from .agf.
NIKON-E-LAF04,dPgF,-0.0074,,,manufacturer,NIKON-AGF-NZHAGEN-MIRROR,.agf ED record (dPgF).
NIKON-E-LAF04,wl_min_um,0.4,um,,manufacturer,NIKON-AGF-NZHAGEN-MIRROR,.agf LD lower wavelength limit.
NIKON-E-LAF04,wl_max_um,0.7,um,,manufacturer,NIKON-AGF-NZHAGEN-MIRROR,.agf LD upper wavelength limit.
NIKON-E-LAF05,refractive_index_nd,1.762001,,587.6,manufacturer,NIKON-AGF-NZHAGEN-MIRROR,nd from .agf NM record.
NIKON-E-LAF05,abbe_number_vd,40.107044,,587.6,manufacturer,NIKON-AGF-NZHAGEN-MIRROR,Vd from .agf NM record.
NIKON-E-LAF05,glass_code,762401,,,manufacturer,NIKON-AGF-NZHAGEN-MIRROR,glass code from .agf.
NIKON-E-LAF05,dPgF,-0.0005,,,manufacturer,NIKON-AGF-NZHAGEN-MIRROR,.agf ED record (dPgF).
NIKON-E-LAF05,wl_min_um,0.4,um,,manufacturer,NIKON-AGF-NZHAGEN-MIRROR,.agf LD lower wavelength limit.
NIKON-E-LAF05,wl_max_um,0.7,um,,manufacturer,NIKON-AGF-NZHAGEN-MIRROR,.agf LD upper wavelength limit.
NIKON-E-LAF09,refractive_index_nd,1.697,,587.6,manufacturer,NIKON-AGF-NZHAGEN-MIRROR,nd from .agf NM record.
NIKON-E-LAF09,abbe_number_vd,48.53059,,587.6,manufacturer,NIKON-AGF-NZHAGEN-MIRROR,Vd from .agf NM record.
NIKON-E-LAF09,dPgF,-0.0018,,,manufacturer,NIKON-AGF-NZHAGEN-MIRROR,.agf ED record (dPgF).
NIKON-E-LAF09,wl_min_um,0.4,um,,manufacturer,NIKON-AGF-NZHAGEN-MIRROR,.agf LD lower wavelength limit.
NIKON-E-LAF09,wl_max_um,0.7,um,,manufacturer,NIKON-AGF-NZHAGEN-MIRROR,.agf LD upper wavelength limit.
NIKON-E-LAF9,refractive_index_nd,1.79504,,587.6,manufacturer,NIKON-AGF-NZHAGEN-MIRROR,nd from .agf NM record.
NIKON-E-LAF9,abbe_number_vd,28.542951,,587.6,manufacturer,NIKON-AGF-NZHAGEN-MIRROR,Vd from .agf NM record.
NIKON-E-LAF9,glass_code,795285,,,manufacturer,NIKON-AGF-NZHAGEN-MIRROR,glass code from .agf.
NIKON-E-LAF9,dPgF,0.011,,,manufacturer,NIKON-AGF-NZHAGEN-MIRROR,.agf ED record (dPgF).
NIKON-E-LAF9,wl_min_um,0.4,um,,manufacturer,NIKON-AGF-NZHAGEN-MIRROR,.agf LD lower wavelength limit.
NIKON-E-LAF9,wl_max_um,0.7,um,,manufacturer,NIKON-AGF-NZHAGEN-MIRROR,.agf LD upper wavelength limit.
NIKON-E-LAF010,refractive_index_nd,1.7432,,587.6,manufacturer,NIKON-AGF-NZHAGEN-MIRROR,nd from .agf NM record.
NIKON-E-LAF010,abbe_number_vd,49.314451,,587.6,manufacturer,NIKON-AGF-NZHAGEN-MIRROR,Vd from .agf NM record.
NIKON-E-LAF010,glass_code,743493,,,manufacturer,NIKON-AGF-NZHAGEN-MIRROR,glass code from .agf.
NIKON-E-LAF010,dPgF,-0.0089,,,manufacturer,NIKON-AGF-NZHAGEN-MIRROR,.agf ED record (dPgF).
NIKON-E-LAF010,wl_min_um,0.4,um,,manufacturer,NIKON-AGF-NZHAGEN-MIRROR,.agf LD lower wavelength limit.
NIKON-E-LAF010,wl_max_um,0.7,um,,manufacturer,NIKON-AGF-NZHAGEN-MIRROR,.agf LD upper wavelength limit.
NIKON-E-LAF11,refractive_index_nd,1.75692,,587.6,manufacturer,NIKON-AGF-NZHAGEN-MIRROR,nd from .agf NM record.
NIKON-E-LAF11,abbe_number_vd,31.591329,,587.6,manufacturer,NIKON-AGF-NZHAGEN-MIRROR,Vd from .agf NM record.
NIKON-E-LAF11,dPgF,0.0056,,,manufacturer,NIKON-AGF-NZHAGEN-MIRROR,.agf ED record (dPgF).
NIKON-E-LAF11,wl_min_um,0.4,um,,manufacturer,NIKON-AGF-NZHAGEN-MIRROR,.agf LD lower wavelength limit.
NIKON-E-LAF11,wl_max_um,0.7,um,,manufacturer,NIKON-AGF-NZHAGEN-MIRROR,.agf LD upper wavelength limit.
NIKON-E-LAF016,refractive_index_nd,1.800999,,587.6,manufacturer,NIKON-AGF-NZHAGEN-MIRROR,nd from .agf NM record.
NIKON-E-LAF016,abbe_number_vd,34.963582,,587.6,manufacturer,NIKON-AGF-NZHAGEN-MIRROR,Vd from .agf NM record.
NIKON-E-LAF016,glass_code,801350,,,manufacturer,NIKON-AGF-NZHAGEN-MIRROR,glass code from .agf.
NIKON-E-LAF016,dPgF,0.0005,,,manufacturer,NIKON-AGF-NZHAGEN-MIRROR,.agf ED record (dPgF).
NIKON-E-LAF016,wl_min_um,0.4,um,,manufacturer,NIKON-AGF-NZHAGEN-MIRROR,.agf LD lower wavelength limit.
NIKON-E-LAF016,wl_max_um,0.7,um,,manufacturer,NIKON-AGF-NZHAGEN-MIRROR,.agf LD upper wavelength limit.
NIKON-E-LAFH2,refractive_index_nd,1.80384,,587.6,manufacturer,NIKON-AGF-NZHAGEN-MIRROR,nd from .agf NM record.
NIKON-E-LAFH2,abbe_number_vd,33.889217,,587.6,manufacturer,NIKON-AGF-NZHAGEN-MIRROR,Vd from .agf NM record.
NIKON-E-LAFH2,dPgF,0.0032,,,manufacturer,NIKON-AGF-NZHAGEN-MIRROR,.agf ED record (dPgF).
NIKON-E-LAFH2,wl_min_um,0.4,um,,manufacturer,NIKON-AGF-NZHAGEN-MIRROR,.agf LD lower wavelength limit.
NIKON-E-LAFH2,wl_max_um,0.7,um,,manufacturer,NIKON-AGF-NZHAGEN-MIRROR,.agf LD upper wavelength limit.
NIKON-E-LAFH3,refractive_index_nd,1.795041,,587.6,manufacturer,NIKON-AGF-NZHAGEN-MIRROR,nd from .agf NM record.
NIKON-E-LAFH3,abbe_number_vd,28.688901,,587.6,manufacturer,NIKON-AGF-NZHAGEN-MIRROR,Vd from .agf NM record.
NIKON-E-LAFH3,dPgF,0.0107,,,manufacturer,NIKON-AGF-NZHAGEN-MIRROR,.agf ED record (dPgF).
NIKON-E-LAFH3,wl_min_um,0.4,um,,manufacturer,NIKON-AGF-NZHAGEN-MIRROR,.agf LD lower wavelength limit.
NIKON-E-LAFH3,wl_max_um,0.7,um,,manufacturer,NIKON-AGF-NZHAGEN-MIRROR,.agf LD upper wavelength limit.
NIKON-E-LASF01,refractive_index_nd,1.7859,,587.6,manufacturer,NIKON-AGF-NZHAGEN-MIRROR,nd from .agf NM record.
NIKON-E-LASF01,abbe_number_vd,44.174088,,587.6,manufacturer,NIKON-AGF-NZHAGEN-MIRROR,Vd from .agf NM record.
NIKON-E-LASF01,dPgF,-0.007,,,manufacturer,NIKON-AGF-NZHAGEN-MIRROR,.agf ED record (dPgF).
NIKON-E-LASF01,wl_min_um,0.4,um,,manufacturer,NIKON-AGF-NZHAGEN-MIRROR,.agf LD lower wavelength limit.
NIKON-E-LASF01,wl_max_um,0.7,um,,manufacturer,NIKON-AGF-NZHAGEN-MIRROR,.agf LD upper wavelength limit.
NIKON-E-LASF02,refractive_index_nd,1.79952,,587.6,manufacturer,NIKON-AGF-NZHAGEN-MIRROR,nd from .agf NM record.
NIKON-E-LASF02,abbe_number_vd,42.242361,,587.6,manufacturer,NIKON-AGF-NZHAGEN-MIRROR,Vd from .agf NM record.
NIKON-E-LASF02,dPgF,-0.0075,,,manufacturer,NIKON-AGF-NZHAGEN-MIRROR,.agf ED record (dPgF).
NIKON-E-LASF02,wl_min_um,0.4,um,,manufacturer,NIKON-AGF-NZHAGEN-MIRROR,.agf LD lower wavelength limit.
NIKON-E-LASF02,wl_max_um,0.7,um,,manufacturer,NIKON-AGF-NZHAGEN-MIRROR,.agf LD upper wavelength limit.
NIKON-E-LASF03,refractive_index_nd,1.8061,,587.6,manufacturer,NIKON-AGF-NZHAGEN-MIRROR,nd from .agf NM record.
NIKON-E-LASF03,abbe_number_vd,40.942316,,587.6,manufacturer,NIKON-AGF-NZHAGEN-MIRROR,Vd from .agf NM record.
NIKON-E-LASF03,glass_code,806409,,,manufacturer,NIKON-AGF-NZHAGEN-MIRROR,glass code from .agf.
NIKON-E-LASF03,dPgF,-0.0063,,,manufacturer,NIKON-AGF-NZHAGEN-MIRROR,.agf ED record (dPgF).
NIKON-E-LASF03,wl_min_um,0.4,um,,manufacturer,NIKON-AGF-NZHAGEN-MIRROR,.agf LD lower wavelength limit.
NIKON-E-LASF03,wl_max_um,0.7,um,,manufacturer,NIKON-AGF-NZHAGEN-MIRROR,.agf LD upper wavelength limit.
NIKON-E-LASF04,refractive_index_nd,1.81554,,587.6,manufacturer,NIKON-AGF-NZHAGEN-MIRROR,nd from .agf NM record.
NIKON-E-LASF04,abbe_number_vd,44.342093,,587.6,manufacturer,NIKON-AGF-NZHAGEN-MIRROR,Vd from .agf NM record.
NIKON-E-LASF04,dPgF,-0.009,,,manufacturer,NIKON-AGF-NZHAGEN-MIRROR,.agf ED record (dPgF).
NIKON-E-LASF04,wl_min_um,0.4,um,,manufacturer,NIKON-AGF-NZHAGEN-MIRROR,.agf LD lower wavelength limit.
NIKON-E-LASF04,wl_max_um,0.7,um,,manufacturer,NIKON-AGF-NZHAGEN-MIRROR,.agf LD upper wavelength limit.
NIKON-E-LASF05,refractive_index_nd,1.834807,,587.6,manufacturer,NIKON-AGF-NZHAGEN-MIRROR,nd from .agf NM record.
NIKON-E-LASF05,abbe_number_vd,42.722417,,587.6,manufacturer,NIKON-AGF-NZHAGEN-MIRROR,Vd from .agf NM record.
NIKON-E-LASF05,glass_code,835427,,,manufacturer,NIKON-AGF-NZHAGEN-MIRROR,glass code from .agf.
NIKON-E-LASF05,dPgF,-0.009,,,manufacturer,NIKON-AGF-NZHAGEN-MIRROR,.agf ED record (dPgF).
NIKON-E-LASF05,wl_min_um,0.4,um,,manufacturer,NIKON-AGF-NZHAGEN-MIRROR,.agf LD lower wavelength limit.
NIKON-E-LASF05,wl_max_um,0.7,um,,manufacturer,NIKON-AGF-NZHAGEN-MIRROR,.agf LD upper wavelength limit.
NIKON-E-LASF08,refractive_index_nd,1.882997,,587.6,manufacturer,NIKON-AGF-NZHAGEN-MIRROR,nd from .agf NM record.
NIKON-E-LASF08,abbe_number_vd,40.764336,,587.6,manufacturer,NIKON-AGF-NZHAGEN-MIRROR,Vd from .agf NM record.
NIKON-E-LASF08,glass_code,883408,,,manufacturer,NIKON-AGF-NZHAGEN-MIRROR,glass code from .agf.
NIKON-E-LASF08,dPgF,-0.0092,,,manufacturer,NIKON-AGF-NZHAGEN-MIRROR,.agf ED record (dPgF).
NIKON-E-LASF08,wl_min_um,0.4,um,,manufacturer,NIKON-AGF-NZHAGEN-MIRROR,.agf LD lower wavelength limit.
NIKON-E-LASF08,wl_max_um,0.7,um,,manufacturer,NIKON-AGF-NZHAGEN-MIRROR,.agf LD upper wavelength limit.
NIKON-E-LASF09,refractive_index_nd,1.816,,587.6,manufacturer,NIKON-AGF-NZHAGEN-MIRROR,nd from .agf NM record.
NIKON-E-LASF09,abbe_number_vd,46.623347,,587.6,manufacturer,NIKON-AGF-NZHAGEN-MIRROR,Vd from .agf NM record.
NIKON-E-LASF09,dPgF,-0.0092,,,manufacturer,NIKON-AGF-NZHAGEN-MIRROR,.agf ED record (dPgF).
NIKON-E-LASF09,wl_min_um,0.4,um,,manufacturer,NIKON-AGF-NZHAGEN-MIRROR,.agf LD lower wavelength limit.
NIKON-E-LASF09,wl_max_um,0.7,um,,manufacturer,NIKON-AGF-NZHAGEN-MIRROR,.agf LD upper wavelength limit.
NIKON-E-LASF010,refractive_index_nd,1.834,,587.6,manufacturer,NIKON-AGF-NZHAGEN-MIRROR,nd from .agf NM record.
NIKON-E-LASF010,abbe_number_vd,37.159899,,587.6,manufacturer,NIKON-AGF-NZHAGEN-MIRROR,Vd from .agf NM record.
NIKON-E-LASF010,glass_code,834372,,,manufacturer,NIKON-AGF-NZHAGEN-MIRROR,glass code from .agf.
