Repository: br24563/Glass-Match

# GlassMatch
Open-source optical glass selection, comparison, and material database.
**2,959 materials · 18 source collections · 364 traceable sources** · data
version pinned by [`MANIFEST.json`](data/normalized/MANIFEST.json) ·
[how the data is validated](docs/VALIDATION.md) — search,
rank, compare, and inspect provenance for oxide glasses, crystals, IR
materials, polymers, and moldables.
> Screenshots captured from a live run (`start.bat`); regenerate with
> `python scripts/capture_screenshots.py` (needs `pip install playwright` and a
> local Microsoft Edge install).

File: data/normalized/properties.csv (part 34 of 41)
glass_id,property,value,unit,reference_wavelength_nm,data_type,source_id,notes
NIKON-E-LASF010,dPgF,-0.0046,,,manufacturer,NIKON-AGF-NZHAGEN-MIRROR,.agf ED record (dPgF).
NIKON-E-LASF010,wl_min_um,0.4,um,,manufacturer,NIKON-AGF-NZHAGEN-MIRROR,.agf LD lower wavelength limit.
NIKON-E-LASF010,wl_max_um,0.7,um,,manufacturer,NIKON-AGF-NZHAGEN-MIRROR,.agf LD upper wavelength limit.
NIKON-E-LASF013,refractive_index_nd,1.804398,,587.6,manufacturer,NIKON-AGF-NZHAGEN-MIRROR,nd from .agf NM record.
NIKON-E-LASF013,abbe_number_vd,39.578982,,587.6,manufacturer,NIKON-AGF-NZHAGEN-MIRROR,Vd from .agf NM record.
NIKON-E-LASF013,glass_code,804396,,,manufacturer,NIKON-AGF-NZHAGEN-MIRROR,glass code from .agf.
NIKON-E-LASF013,dPgF,-0.0052,,,manufacturer,NIKON-AGF-NZHAGEN-MIRROR,.agf ED record (dPgF).
NIKON-E-LASF013,wl_min_um,0.4,um,,manufacturer,NIKON-AGF-NZHAGEN-MIRROR,.agf LD lower wavelength limit.
NIKON-E-LASF013,wl_max_um,0.7,um,,manufacturer,NIKON-AGF-NZHAGEN-MIRROR,.agf LD upper wavelength limit.
NIKON-E-LASF014,refractive_index_nd,1.788001,,587.6,manufacturer,NIKON-AGF-NZHAGEN-MIRROR,nd from .agf NM record.
NIKON-E-LASF014,abbe_number_vd,47.378774,,587.6,manufacturer,NIKON-AGF-NZHAGEN-MIRROR,Vd from .agf NM record.
NIKON-E-LASF014,glass_code,788474,,,manufacturer,NIKON-AGF-NZHAGEN-MIRROR,glass code from .agf.
NIKON-E-LASF014,dPgF,-0.0089,,,manufacturer,NIKON-AGF-NZHAGEN-MIRROR,.agf ED record (dPgF).
NIKON-E-LASF014,wl_min_um,0.4,um,,manufacturer,NIKON-AGF-NZHAGEN-MIRROR,.agf LD lower wavelength limit.
NIKON-E-LASF014,wl_max_um,0.7,um,,manufacturer,NIKON-AGF-NZHAGEN-MIRROR,.agf LD upper wavelength limit.
NIKON-E-LASF015,refractive_index_nd,1.804,,587.6,manufacturer,NIKON-AGF-NZHAGEN-MIRROR,nd from .agf NM record.
NIKON-E-LASF015,abbe_number_vd,46.575968,,587.6,manufacturer,NIKON-AGF-NZHAGEN-MIRROR,Vd from .agf NM record.
NIKON-E-LASF015,glass_code,804466,,,manufacturer,NIKON-AGF-NZHAGEN-MIRROR,glass code from .agf.
NIKON-E-LASF015,dPgF,-0.0089,,,manufacturer,NIKON-AGF-NZHAGEN-MIRROR,.agf ED record (dPgF).
NIKON-E-LASF015,wl_min_um,0.4,um,,manufacturer,NIKON-AGF-NZHAGEN-MIRROR,.agf LD lower wavelength limit.
NIKON-E-LASF015,wl_max_um,0.7,um,,manufacturer,NIKON-AGF-NZHAGEN-MIRROR,.agf LD upper wavelength limit.
NIKON-E-LASF016,refractive_index_nd,1.772499,,587.6,manufacturer,NIKON-AGF-NZHAGEN-MIRROR,nd from .agf NM record.
NIKON-E-LASF016,abbe_number_vd,49.60759,,587.6,manufacturer,NIKON-AGF-NZHAGEN-MIRROR,Vd from .agf NM record.
NIKON-E-LASF016,glass_code,772496,,,manufacturer,NIKON-AGF-NZHAGEN-MIRROR,glass code from .agf.
NIKON-E-LASF016,dPgF,-0.009,,,manufacturer,NIKON-AGF-NZHAGEN-MIRROR,.agf ED record (dPgF).
NIKON-E-LASF016,wl_min_um,0.4,um,,manufacturer,NIKON-AGF-NZHAGEN-MIRROR,.agf LD lower wavelength limit.
NIKON-E-LASF016,wl_max_um,0.7,um,,manufacturer,NIKON-AGF-NZHAGEN-MIRROR,.agf LD upper wavelength limit.
NIKON-E-LASF017,refractive_index_nd,1.794997,,587.6,manufacturer,NIKON-AGF-NZHAGEN-MIRROR,nd from .agf NM record.
NIKON-E-LASF017,abbe_number_vd,45.287974,,587.6,manufacturer,NIKON-AGF-NZHAGEN-MIRROR,Vd from .agf NM record.
NIKON-E-LASF017,glass_code,795453,,,manufacturer,NIKON-AGF-NZHAGEN-MIRROR,glass code from .agf.
NIKON-E-LASF017,dPgF,-0.0086,,,manufacturer,NIKON-AGF-NZHAGEN-MIRROR,.agf ED record (dPgF).
NIKON-E-LASF017,wl_min_um,0.4,um,,manufacturer,NIKON-AGF-NZHAGEN-MIRROR,.agf LD lower wavelength limit.
NIKON-E-LASF017,wl_max_um,0.7,um,,manufacturer,NIKON-AGF-NZHAGEN-MIRROR,.agf LD upper wavelength limit.
NIKON-E-LASF021,refractive_index_nd,1.85026,,587.6,manufacturer,NIKON-AGF-NZHAGEN-MIRROR,nd from .agf NM record.
NIKON-E-LASF021,abbe_number_vd,32.348145,,587.6,manufacturer,NIKON-AGF-NZHAGEN-MIRROR,Vd from .agf NM record.
NIKON-E-LASF021,dPgF,0.0041,,,manufacturer,NIKON-AGF-NZHAGEN-MIRROR,.agf ED record (dPgF).
NIKON-E-LASF021,wl_min_um,0.4,um,,manufacturer,NIKON-AGF-NZHAGEN-MIRROR,.agf LD lower wavelength limit.
NIKON-E-LASF021,wl_max_um,0.7,um,,manufacturer,NIKON-AGF-NZHAGEN-MIRROR,.agf LD upper wavelength limit.
NIKON-E-LASFH2,refractive_index_nd,1.76684,,587.6,manufacturer,NIKON-AGF-NZHAGEN-MIRROR,nd from .agf NM record.
NIKON-E-LASFH2,abbe_number_vd,46.804913,,587.6,manufacturer,NIKON-AGF-NZHAGEN-MIRROR,Vd from .agf NM record.
NIKON-E-LASFH2,glass_code,767468,,,manufacturer,NIKON-AGF-NZHAGEN-MIRROR,glass code from .agf.
NIKON-E-LASFH2,dPgF,-0.0073,,,manufacturer,NIKON-AGF-NZHAGEN-MIRROR,.agf ED record (dPgF).
NIKON-E-LASFH2,wl_min_um,0.4,um,,manufacturer,NIKON-AGF-NZHAGEN-MIRROR,.agf LD lower wavelength limit.
NIKON-E-LASFH2,wl_max_um,0.7,um,,manufacturer,NIKON-AGF-NZHAGEN-MIRROR,.agf LD upper wavelength limit.
NIKON-E-LASFH6,refractive_index_nd,1.8061,,587.6,manufacturer,NIKON-AGF-NZHAGEN-MIRROR,nd from .agf NM record.
NIKON-E-LASFH6,abbe_number_vd,33.265207,,587.6,manufacturer,NIKON-AGF-NZHAGEN-MIRROR,Vd from .agf NM record.
NIKON-E-LASFH6,glass_code,806333,,,manufacturer,NIKON-AGF-NZHAGEN-MIRROR,glass code from .agf.
NIKON-E-LASFH6,dPgF,0.0025,,,manufacturer,NIKON-AGF-NZHAGEN-MIRROR,.agf ED record (dPgF).
NIKON-E-LASFH6,wl_min_um,0.4,um,,manufacturer,NIKON-AGF-NZHAGEN-MIRROR,.agf LD lower wavelength limit.
NIKON-E-LASFH6,wl_max_um,0.7,um,,manufacturer,NIKON-AGF-NZHAGEN-MIRROR,.agf LD upper wavelength limit.
NIKON-E-LASFH9,refractive_index_nd,1.90265,,587.6,manufacturer,NIKON-AGF-NZHAGEN-MIRROR,nd from .agf NM record.
NIKON-E-LASFH9,abbe_number_vd,35.699754,,587.6,manufacturer,NIKON-AGF-NZHAGEN-MIRROR,Vd from .agf NM record.
NIKON-E-LASFH9,dPgF,-0.0046,,,manufacturer,NIKON-AGF-NZHAGEN-MIRROR,.agf ED record (dPgF).
NIKON-E-LASFH9,wl_min_um,0.4,um,,manufacturer,NIKON-AGF-NZHAGEN-MIRROR,.agf LD lower wavelength limit.
NIKON-E-LASFH9,wl_max_um,0.7,um,,manufacturer,NIKON-AGF-NZHAGEN-MIRROR,.agf LD upper wavelength limit.
NIKON-E-LASFH13,refractive_index_nd,1.90366,,587.6,manufacturer,NIKON-AGF-NZHAGEN-MIRROR,nd from .agf NM record.
NIKON-E-LASFH13,abbe_number_vd,31.273204,,587.6,manufacturer,NIKON-AGF-NZHAGEN-MIRROR,Vd from .agf NM record.
NIKON-E-LASFH13,dPgF,0.0037,,,manufacturer,NIKON-AGF-NZHAGEN-MIRROR,.agf ED record (dPgF).
NIKON-E-LASFH13,wl_min_um,0.4,um,,manufacturer,NIKON-AGF-NZHAGEN-MIRROR,.agf LD lower wavelength limit.
NIKON-E-LASFH13,wl_max_um,0.7,um,,manufacturer,NIKON-AGF-NZHAGEN-MIRROR,.agf LD upper wavelength limit.
NIKON-E-LASFH15,refractive_index_nd,1.95,,587.6,manufacturer,NIKON-AGF-NZHAGEN-MIRROR,nd from .agf NM record.
NIKON-E-LASFH15,abbe_number_vd,29.36536,,587.6,manufacturer,NIKON-AGF-NZHAGEN-MIRROR,Vd from .agf NM record.
NIKON-E-LASFH15,dPgF,0.0058,,,manufacturer,NIKON-AGF-NZHAGEN-MIRROR,.agf ED record (dPgF).
NIKON-E-LASFH15,wl_min_um,0.4,um,,manufacturer,NIKON-AGF-NZHAGEN-MIRROR,.agf LD lower wavelength limit.
NIKON-E-LASFH15,wl_max_um,0.7,um,,manufacturer,NIKON-AGF-NZHAGEN-MIRROR,.agf LD upper wavelength limit.
NIKON-E-LASFH17,refractive_index_nd,2.00069,,587.6,manufacturer,NIKON-AGF-NZHAGEN-MIRROR,nd from .agf NM record.
NIKON-E-LASFH17,abbe_number_vd,25.454379,,587.6,manufacturer,NIKON-AGF-NZHAGEN-MIRROR,Vd from .agf NM record.
NIKON-E-LASFH17,dPgF,0.0131,,,manufacturer,NIKON-AGF-NZHAGEN-MIRROR,.agf ED record (dPgF).
NIKON-E-LASFH17,wl_min_um,0.4,um,,manufacturer,NIKON-AGF-NZHAGEN-MIRROR,.agf LD lower wavelength limit.
NIKON-E-LASFH17,wl_max_um,0.7,um,,manufacturer,NIKON-AGF-NZHAGEN-MIRROR,.agf LD upper wavelength limit.
NIKON-E-LAKH1,refractive_index_nd,1.748099,,587.6,manufacturer,NIKON-AGF-NZHAGEN-MIRROR,nd from .agf NM record.
NIKON-E-LAKH1,abbe_number_vd,52.304982,,587.6,manufacturer,NIKON-AGF-NZHAGEN-MIRROR,Vd from .agf NM record.
NIKON-E-LAKH1,dPgF,-0.0094,,,manufacturer,NIKON-AGF-NZHAGEN-MIRROR,.agf ED record (dPgF).
NIKON-E-LAKH1,wl_min_um,0.4,um,,manufacturer,NIKON-AGF-NZHAGEN-MIRROR,.agf LD lower wavelength limit.
NIKON-E-LAKH1,wl_max_um,0.7,um,,manufacturer,NIKON-AGF-NZHAGEN-MIRROR,.agf LD upper wavelength limit.
NIKON-E-PSK02,refractive_index_nd,1.618,,587.6,manufacturer,NIKON-AGF-NZHAGEN-MIRROR,nd from .agf NM record.
NIKON-E-PSK02,abbe_number_vd,63.372017,,587.6,manufacturer,NIKON-AGF-NZHAGEN-MIRROR,Vd from .agf NM record.
NIKON-E-PSK02,glass_code,618634,,,manufacturer,NIKON-AGF-NZHAGEN-MIRROR,glass code from .agf.
NIKON-E-PSK02,dPgF,0.0067,,,manufacturer,NIKON-AGF-NZHAGEN-MIRROR,.agf ED record (dPgF).
NIKON-E-PSK02,wl_min_um,0.4,um,,manufacturer,NIKON-AGF-NZHAGEN-MIRROR,.agf LD lower wavelength limit.
NIKON-E-PSK02,wl_max_um,0.7,um,,manufacturer,NIKON-AGF-NZHAGEN-MIRROR,.agf LD upper wavelength limit.
NIKON-E-PSK03,refractive_index_nd,1.603001,,587.6,manufacturer,NIKON-AGF-NZHAGEN-MIRROR,nd from .agf NM record.
NIKON-E-PSK03,abbe_number_vd,65.460398,,587.6,manufacturer,NIKON-AGF-NZHAGEN-MIRROR,Vd from .agf NM record.
NIKON-E-PSK03,glass_code,603655,,,manufacturer,NIKON-AGF-NZHAGEN-MIRROR,glass code from .agf.
NIKON-E-PSK03,dPgF,0.0062,,,manufacturer,NIKON-AGF-NZHAGEN-MIRROR,.agf ED record (dPgF).
NIKON-E-PSK03,wl_min_um,0.4,um,,manufacturer,NIKON-AGF-NZHAGEN-MIRROR,.agf LD lower wavelength limit.
NIKON-E-PSK03,wl_max_um,0.7,um,,manufacturer,NIKON-AGF-NZHAGEN-MIRROR,.agf LD upper wavelength limit.
NIKON-E-PSKH1,refractive_index_nd,1.59319,,587.6,manufacturer,NIKON-AGF-NZHAGEN-MIRROR,nd from .agf NM record.
NIKON-E-PSKH1,abbe_number_vd,67.90054,,587.6,manufacturer,NIKON-AGF-NZHAGEN-MIRROR,Vd from .agf NM record.
NIKON-E-PSKH1,dPgF,0.0139,,,manufacturer,NIKON-AGF-NZHAGEN-MIRROR,.agf ED record (dPgF).
NIKON-E-PSKH1,wl_min_um,0.4,um,,manufacturer,NIKON-AGF-NZHAGEN-MIRROR,.agf LD lower wavelength limit.
NIKON-E-PSKH1,wl_max_um,0.7,um,,manufacturer,NIKON-AGF-NZHAGEN-MIRROR,.agf LD upper wavelength limit.
NIKON-E-SF4,refractive_index_nd,1.755199,,587.6,manufacturer,NIKON-AGF-NZHAGEN-MIRROR,nd from .agf NM record.
NIKON-E-SF4,abbe_number_vd,27.510087,,587.6,manufacturer,NIKON-AGF-NZHAGEN-MIRROR,Vd from .agf NM record.
NIKON-E-SF4,glass_code,755275,,,manufacturer,NIKON-AGF-NZHAGEN-MIRROR,glass code from .agf.
NIKON-E-SF4,dPgF,0.0121,,,manufacturer,NIKON-AGF-NZHAGEN-MIRROR,.agf ED record (dPgF).
NIKON-E-SF4,wl_min_um,0.4,um,,manufacturer,NIKON-AGF-NZHAGEN-MIRROR,.agf LD lower wavelength limit.
NIKON-E-SF4,wl_max_um,0.7,um,,manufacturer,NIKON-AGF-NZHAGEN-MIRROR,.agf LD upper wavelength limit.
NIKON-E-SF5,refractive_index_nd,1.6727,,587.6,manufacturer,NIKON-AGF-NZHAGEN-MIRROR,nd from .agf NM record.
NIKON-E-SF5,abbe_number_vd,32.107703,,587.6,manufacturer,NIKON-AGF-NZHAGEN-MIRROR,Vd from .agf NM record.
NIKON-E-SF5,glass_code,673321,,,manufacturer,NIKON-AGF-NZHAGEN-MIRROR,glass code from .agf.
NIKON-E-SF5,dPgF,0.0085,,,manufacturer,NIKON-AGF-NZHAGEN-MIRROR,.agf ED record (dPgF).
NIKON-E-SF5,wl_min_um,0.4,um,,manufacturer,NIKON-AGF-NZHAGEN-MIRROR,.agf LD lower wavelength limit.
NIKON-E-SF5,wl_max_um,0.7,um,,manufacturer,NIKON-AGF-NZHAGEN-MIRROR,.agf LD upper wavelength limit.
NIKON-E-SF6,refractive_index_nd,1.805181,,587.6,manufacturer,NIKON-AGF-NZHAGEN-MIRROR,nd from .agf NM record.
NIKON-E-SF6,abbe_number_vd,25.430397,,587.6,manufacturer,NIKON-AGF-NZHAGEN-MIRROR,Vd from .agf NM record.
NIKON-E-SF6,glass_code,805254,,,manufacturer,NIKON-AGF-NZHAGEN-MIRROR,glass code from .agf.
NIKON-E-SF6,dPgF,0.0148,,,manufacturer,NIKON-AGF-NZHAGEN-MIRROR,.agf ED record (dPgF).
NIKON-E-SF6,wl_min_um,0.4,um,,manufacturer,NIKON-AGF-NZHAGEN-MIRROR,.agf LD lower wavelength limit.
NIKON-E-SF6,wl_max_um,0.7,um,,manufacturer,NIKON-AGF-NZHAGEN-MIRROR,.agf LD upper wavelength limit.
NIKON-E-SF7,refractive_index_nd,1.6398,,587.6,manufacturer,NIKON-AGF-NZHAGEN-MIRROR,nd from .agf NM record.
NIKON-E-SF7,abbe_number_vd,34.563661,,587.6,manufacturer,NIKON-AGF-NZHAGEN-MIRROR,Vd from .agf NM record.
NIKON-E-SF7,dPgF,0.0022,,,manufacturer,NIKON-AGF-NZHAGEN-MIRROR,.agf ED record (dPgF).
NIKON-E-SF7,wl_min_um,0.4,um,,manufacturer,NIKON-AGF-NZHAGEN-MIRROR,.agf LD lower wavelength limit.
NIKON-E-SF7,wl_max_um,0.7,um,,manufacturer,NIKON-AGF-NZHAGEN-MIRROR,.agf LD upper wavelength limit.
NIKON-E-SF8,refractive_index_nd,1.688931,,587.6,manufacturer,NIKON-AGF-NZHAGEN-MIRROR,nd from .agf NM record.
NIKON-E-SF8,abbe_number_vd,31.070978,,587.6,manufacturer,NIKON-AGF-NZHAGEN-MIRROR,Vd from .agf NM record.
NIKON-E-SF8,glass_code,689311,,,manufacturer,NIKON-AGF-NZHAGEN-MIRROR,glass code from .agf.
NIKON-E-SF8,dPgF,0.0079,,,manufacturer,NIKON-AGF-NZHAGEN-MIRROR,.agf ED record (dPgF).
NIKON-E-SF8,wl_min_um,0.4,um,,manufacturer,NIKON-AGF-NZHAGEN-MIRROR,.agf LD lower wavelength limit.
NIKON-E-SF8,wl_max_um,0.7,um,,manufacturer,NIKON-AGF-NZHAGEN-MIRROR,.agf LD upper wavelength limit.
NIKON-E-SF10,refractive_index_nd,1.72825,,587.6,manufacturer,NIKON-AGF-NZHAGEN-MIRROR,nd from .agf NM record.
NIKON-E-SF10,abbe_number_vd,28.459666,,587.6,manufacturer,NIKON-AGF-NZHAGEN-MIRROR,Vd from .agf NM record.
NIKON-E-SF10,glass_code,728285,,,manufacturer,NIKON-AGF-NZHAGEN-MIRROR,glass code from .agf.
NIKON-E-SF10,dPgF,0.011,,,manufacturer,NIKON-AGF-NZHAGEN-MIRROR,.agf ED record (dPgF).
NIKON-E-SF10,wl_min_um,0.4,um,,manufacturer,NIKON-AGF-NZHAGEN-MIRROR,.agf LD lower wavelength limit.
NIKON-E-SF10,wl_max_um,0.7,um,,manufacturer,NIKON-AGF-NZHAGEN-MIRROR,.agf LD upper wavelength limit.
NIKON-E-SF11,refractive_index_nd,1.784723,,587.6,manufacturer,NIKON-AGF-NZHAGEN-MIRROR,nd from .agf NM record.
NIKON-E-SF11,abbe_number_vd,25.679481,,587.6,manufacturer,NIKON-AGF-NZHAGEN-MIRROR,Vd from .agf NM record.
NIKON-E-SF11,glass_code,785257,,,manufacturer,NIKON-AGF-NZHAGEN-MIRROR,glass code from .agf.
NIKON-E-SF11,dPgF,0.0146,,,manufacturer,NIKON-AGF-NZHAGEN-MIRROR,.agf ED record (dPgF).
NIKON-E-SF11,wl_min_um,0.4,um,,manufacturer,NIKON-AGF-NZHAGEN-MIRROR,.agf LD lower wavelength limit.
NIKON-E-SF11,wl_max_um,0.7,um,,manufacturer,NIKON-AGF-NZHAGEN-MIRROR,.agf LD upper wavelength limit.
NIKON-E-SF13,refractive_index_nd,1.740769,,587.6,manufacturer,NIKON-AGF-NZHAGEN-MIRROR,nd from .agf NM record.
NIKON-E-SF13,abbe_number_vd,27.784828,,587.6,manufacturer,NIKON-AGF-NZHAGEN-MIRROR,Vd from .agf NM record.
NIKON-E-SF13,glass_code,741278,,,manufacturer,NIKON-AGF-NZHAGEN-MIRROR,glass code from .agf.
NIKON-E-SF13,dPgF,0.0115,,,manufacturer,NIKON-AGF-NZHAGEN-MIRROR,.agf ED record (dPgF).
NIKON-E-SF13,wl_min_um,0.4,um,,manufacturer,NIKON-AGF-NZHAGEN-MIRROR,.agf LD lower wavelength limit.
NIKON-E-SF13,wl_max_um,0.7,um,,manufacturer,NIKON-AGF-NZHAGEN-MIRROR,.agf LD upper wavelength limit.
NIKON-E-SF14,refractive_index_nd,1.76182,,587.6,manufacturer,NIKON-AGF-NZHAGEN-MIRROR,nd from .agf NM record.
NIKON-E-SF14,abbe_number_vd,26.556301,,587.6,manufacturer,NIKON-AGF-NZHAGEN-MIRROR,Vd from .agf NM record.
NIKON-E-SF14,glass_code,762266,,,manufacturer,NIKON-AGF-NZHAGEN-MIRROR,glass code from .agf.
NIKON-E-SF14,dPgF,0.0122,,,manufacturer,NIKON-AGF-NZHAGEN-MIRROR,.agf ED record (dPgF).
NIKON-E-SF14,wl_min_um,0.4,um,,manufacturer,NIKON-AGF-NZHAGEN-MIRROR,.agf LD lower wavelength limit.
NIKON-E-SF14,wl_max_um,0.7,um,,manufacturer,NIKON-AGF-NZHAGEN-MIRROR,.agf LD upper wavelength limit.
NIKON-E-SF15,refractive_index_nd,1.698947,,587.6,manufacturer,NIKON-AGF-NZHAGEN-MIRROR,nd from .agf NM record.
NIKON-E-SF15,abbe_number_vd,30.128584,,587.6,manufacturer,NIKON-AGF-NZHAGEN-MIRROR,Vd from .agf NM record.
NIKON-E-SF15,glass_code,699301,,,manufacturer,NIKON-AGF-NZHAGEN-MIRROR,glass code from .agf.
NIKON-E-SF15,dPgF,0.0092,,,manufacturer,NIKON-AGF-NZHAGEN-MIRROR,.agf ED record (dPgF).
NIKON-E-SF15,wl_min_um,0.4,um,,manufacturer,NIKON-AGF-NZHAGEN-MIRROR,.agf LD lower wavelength limit.
NIKON-E-SF15,wl_max_um,0.7,um,,manufacturer,NIKON-AGF-NZHAGEN-MIRROR,.agf LD upper wavelength limit.
NIKON-E-SK2,refractive_index_nd,1.60738,,587.6,manufacturer,NIKON-AGF-NZHAGEN-MIRROR,nd from .agf NM record.
NIKON-E-SK2,abbe_number_vd,56.746973,,587.6,manufacturer,NIKON-AGF-NZHAGEN-MIRROR,Vd from .agf NM record.
NIKON-E-SK2,dPgF,-0.0017,,,manufacturer,NIKON-AGF-NZHAGEN-MIRROR,.agf ED record (dPgF).
NIKON-E-SK2,wl_min_um,0.4,um,,manufacturer,NIKON-AGF-NZHAGEN-MIRROR,.agf LD lower wavelength limit.
NIKON-E-SK2,wl_max_um,0.7,um,,manufacturer,NIKON-AGF-NZHAGEN-MIRROR,.agf LD upper wavelength limit.
NIKON-E-SK4,refractive_index_nd,1.612716,,587.6,manufacturer,NIKON-AGF-NZHAGEN-MIRROR,nd from .agf NM record.
NIKON-E-SK4,abbe_number_vd,58.732984,,587.6,manufacturer,NIKON-AGF-NZHAGEN-MIRROR,Vd from .agf NM record.
NIKON-E-SK4,glass_code,613587,,,manufacturer,NIKON-AGF-NZHAGEN-MIRROR,glass code from .agf.
NIKON-E-SK4,dPgF,-0.0008,,,manufacturer,NIKON-AGF-NZHAGEN-MIRROR,.agf ED record (dPgF).
NIKON-E-SK4,wl_min_um,0.4,um,,manufacturer,NIKON-AGF-NZHAGEN-MIRROR,.agf LD lower wavelength limit.
NIKON-E-SK4,wl_max_um,0.7,um,,manufacturer,NIKON-AGF-NZHAGEN-MIRROR,.agf LD upper wavelength limit.
NIKON-E-SK5,refractive_index_nd,1.58913,,587.6,manufacturer,NIKON-AGF-NZHAGEN-MIRROR,nd from .agf NM record.
NIKON-E-SK5,abbe_number_vd,61.16206,,587.6,manufacturer,NIKON-AGF-NZHAGEN-MIRROR,Vd from .agf NM record.
NIKON-E-SK5,glass_code,589612,,,manufacturer,NIKON-AGF-NZHAGEN-MIRROR,glass code from .agf.
NIKON-E-SK5,dPgF,-0.0008,,,manufacturer,NIKON-AGF-NZHAGEN-MIRROR,.agf ED record (dPgF).
NIKON-E-SK5,wl_min_um,0.4,um,,manufacturer,NIKON-AGF-NZHAGEN-MIRROR,.agf LD lower wavelength limit.
NIKON-E-SK5,wl_max_um,0.7,um,,manufacturer,NIKON-AGF-NZHAGEN-MIRROR,.agf LD upper wavelength limit.
NIKON-E-SK10,refractive_index_nd,1.622799,,587.6,manufacturer,NIKON-AGF-NZHAGEN-MIRROR,nd from .agf NM record.
NIKON-E-SK10,abbe_number_vd,57.035463,,587.6,manufacturer,NIKON-AGF-NZHAGEN-MIRROR,Vd from .agf NM record.
NIKON-E-SK10,glass_code,623570,,,manufacturer,NIKON-AGF-NZHAGEN-MIRROR,glass code from .agf.
NIKON-E-SK10,dPgF,-0.0026,,,manufacturer,NIKON-AGF-NZHAGEN-MIRROR,.agf ED record (dPgF).
NIKON-E-SK10,wl_min_um,0.4,um,,manufacturer,NIKON-AGF-NZHAGEN-MIRROR,.agf LD lower wavelength limit.
NIKON-E-SK10,wl_max_um,0.7,um,,manufacturer,NIKON-AGF-NZHAGEN-MIRROR,.agf LD upper wavelength limit.
NIKON-E-SK11,refractive_index_nd,1.563839,,587.6,manufacturer,NIKON-AGF-NZHAGEN-MIRROR,nd from .agf NM record.
NIKON-E-SK11,abbe_number_vd,60.679041,,587.6,manufacturer,NIKON-AGF-NZHAGEN-MIRROR,Vd from .agf NM record.
NIKON-E-SK11,glass_code,564607,,,manufacturer,NIKON-AGF-NZHAGEN-MIRROR,glass code from .agf.
NIKON-E-SK11,dPgF,-0.0019,,,manufacturer,NIKON-AGF-NZHAGEN-MIRROR,.agf ED record (dPgF).
NIKON-E-SK11,wl_min_um,0.4,um,,manufacturer,NIKON-AGF-NZHAGEN-MIRROR,.agf LD lower wavelength limit.
NIKON-E-SK11,wl_max_um,0.7,um,,manufacturer,NIKON-AGF-NZHAGEN-MIRROR,.agf LD upper wavelength limit.
NIKON-E-SK12,refractive_index_nd,1.58313,,587.6,manufacturer,NIKON-AGF-NZHAGEN-MIRROR,nd from .agf NM record.
NIKON-E-SK12,abbe_number_vd,59.387186,,587.6,manufacturer,NIKON-AGF-NZHAGEN-MIRROR,Vd from .agf NM record.
NIKON-E-SK12,dPgF,-0.0019,,,manufacturer,NIKON-AGF-NZHAGEN-MIRROR,.agf ED record (dPgF).
NIKON-E-SK12,wl_min_um,0.4,um,,manufacturer,NIKON-AGF-NZHAGEN-MIRROR,.agf LD lower wavelength limit.
NIKON-E-SK12,wl_max_um,0.7,um,,manufacturer,NIKON-AGF-NZHAGEN-MIRROR,.agf LD upper wavelength limit.
NIKON-E-SK14,refractive_index_nd,1.603112,,587.6,manufacturer,NIKON-AGF-NZHAGEN-MIRROR,nd from .agf NM record.
NIKON-E-SK14,abbe_number_vd,60.669444,,587.6,manufacturer,NIKON-AGF-NZHAGEN-MIRROR,Vd from .agf NM record.
NIKON-E-SK14,glass_code,603607,,,manufacturer,NIKON-AGF-NZHAGEN-MIRROR,glass code from .agf.
NIKON-E-SK14,dPgF,-0.0007,,,manufacturer,NIKON-AGF-NZHAGEN-MIRROR,.agf ED record (dPgF).
NIKON-E-SK14,wl_min_um,0.4,um,,manufacturer,NIKON-AGF-NZHAGEN-MIRROR,.agf LD lower wavelength limit.
NIKON-E-SK14,wl_max_um,0.7,um,,manufacturer,NIKON-AGF-NZHAGEN-MIRROR,.agf LD upper wavelength limit.
NIKON-E-SK15,refractive_index_nd,1.62299,,587.6,manufacturer,NIKON-AGF-NZHAGEN-MIRROR,nd from .agf NM record.
NIKON-E-SK15,abbe_number_vd,58.225162,,587.6,manufacturer,NIKON-AGF-NZHAGEN-MIRROR,Vd from .agf NM record.
NIKON-E-SK15,dPgF,-0.0018,,,manufacturer,NIKON-AGF-NZHAGEN-MIRROR,.agf ED record (dPgF).
NIKON-E-SK15,wl_min_um,0.4,um,,manufacturer,NIKON-AGF-NZHAGEN-MIRROR,.agf LD lower wavelength limit.
NIKON-E-SK15,wl_max_um,0.7,um,,manufacturer,NIKON-AGF-NZHAGEN-MIRROR,.agf LD upper wavelength limit.
NIKON-E-SK16,refractive_index_nd,1.620411,,587.6,manufacturer,NIKON-AGF-NZHAGEN-MIRROR,nd from .agf NM record.
NIKON-E-SK16,abbe_number_vd,60.291663,,587.6,manufacturer,NIKON-AGF-NZHAGEN-MIRROR,Vd from .agf NM record.
NIKON-E-SK16,glass_code,620603,,,manufacturer,NIKON-AGF-NZHAGEN-MIRROR,glass code from .agf.
NIKON-E-SK16,dPgF,-0.0008,,,manufacturer,NIKON-AGF-NZHAGEN-MIRROR,.agf ED record (dPgF).
NIKON-E-SK16,wl_min_um,0.4,um,,manufacturer,NIKON-AGF-NZHAGEN-MIRROR,.agf LD lower wavelength limit.
NIKON-E-SK16,wl_max_um,0.7,um,,manufacturer,NIKON-AGF-NZHAGEN-MIRROR,.agf LD upper wavelength limit.
NIKON-E-SK18,refractive_index_nd,1.63854,,587.6,manufacturer,NIKON-AGF-NZHAGEN-MIRROR,nd from .agf NM record.
NIKON-E-SK18,abbe_number_vd,55.479598,,587.6,manufacturer,NIKON-AGF-NZHAGEN-MIRROR,Vd from .agf NM record.
NIKON-E-SK18,dPgF,-0.0021,,,manufacturer,NIKON-AGF-NZHAGEN-MIRROR,.agf ED record (dPgF).
NIKON-E-SK18,wl_min_um,0.4,um,,manufacturer,NIKON-AGF-NZHAGEN-MIRROR,.agf LD lower wavelength limit.
NIKON-E-SK18,wl_max_um,0.7,um,,manufacturer,NIKON-AGF-NZHAGEN-MIRROR,.agf LD upper wavelength limit.
NIKON-E-SSK1,refractive_index_nd,1.6172,,587.6,manufacturer,NIKON-AGF-NZHAGEN-MIRROR,nd from .agf NM record.
NIKON-E-SSK1,abbe_number_vd,54.0099,,587.6,manufacturer,NIKON-AGF-NZHAGEN-MIRROR,Vd from .agf NM record.
NIKON-E-SSK1,dPgF,-0.0016,,,manufacturer,NIKON-AGF-NZHAGEN-MIRROR,.agf ED record (dPgF).
NIKON-E-SSK1,wl_min_um,0.4,um,,manufacturer,NIKON-AGF-NZHAGEN-MIRROR,.agf LD lower wavelength limit.
NIKON-E-SSK1,wl_max_um,0.7,um,,manufacturer,NIKON-AGF-NZHAGEN-MIRROR,.agf LD upper wavelength limit.
NIKON-E-SSK5,refractive_index_nd,1.658441,,587.6,manufacturer,NIKON-AGF-NZHAGEN-MIRROR,nd from .agf NM record.
NIKON-E-SSK5,abbe_number_vd,50.892288,,587.6,manufacturer,NIKON-AGF-NZHAGEN-MIRROR,Vd from .agf NM record.
NIKON-E-SSK5,glass_code,658509,,,manufacturer,NIKON-AGF-NZHAGEN-MIRROR,glass code from .agf.
NIKON-E-SSK5,dPgF,-0.0027,,,manufacturer,NIKON-AGF-NZHAGEN-MIRROR,.agf ED record (dPgF).
NIKON-E-SSK5,wl_min_um,0.4,um,,manufacturer,NIKON-AGF-NZHAGEN-MIRROR,.agf LD lower wavelength limit.
NIKON-E-SSK5,wl_max_um,0.7,um,,manufacturer,NIKON-AGF-NZHAGEN-MIRROR,.agf LD upper wavelength limit.
NIKON-E-SSK8,refractive_index_nd,1.61772,,587.6,manufacturer,NIKON-AGF-NZHAGEN-MIRROR,nd from .agf NM record.
NIKON-E-SSK8,abbe_number_vd,49.779142,,587.6,manufacturer,NIKON-AGF-NZHAGEN-MIRROR,Vd from .agf NM record.
NIKON-E-SSK8,dPgF,-0.0008,,,manufacturer,NIKON-AGF-NZHAGEN-MIRROR,.agf ED record (dPgF).
NIKON-E-SSK8,wl_min_um,0.4,um,,manufacturer,NIKON-AGF-NZHAGEN-MIRROR,.agf LD lower wavelength limit.
NIKON-E-SSK8,wl_max_um,0.7,um,,manufacturer,NIKON-AGF-NZHAGEN-MIRROR,.agf LD upper wavelength limit.
NIKON-P-FK01S,refractive_index_nd,1.496488,,587.6,manufacturer,NIKON-AGF-NZHAGEN-MIRROR,nd from .agf NM record.
NIKON-P-FK01S,abbe_number_vd,81.546118,,587.6,manufacturer,NIKON-AGF-NZHAGEN-MIRROR,Vd from .agf NM record.
NIKON-P-FK01S,dPgF,0.0297,,,manufacturer,NIKON-AGF-NZHAGEN-MIRROR,.agf ED record (dPgF).
NIKON-P-FK01S,wl_min_um,0.4,um,,manufacturer,NIKON-AGF-NZHAGEN-MIRROR,.agf LD lower wavelength limit.
NIKON-P-FK01S,wl_max_um,0.7,um,,manufacturer,NIKON-AGF-NZHAGEN-MIRROR,.agf LD upper wavelength limit.
NIKON-P-FKH2S,refractive_index_nd,1.45562,,587.6,manufacturer,NIKON-AGF-NZHAGEN-MIRROR,nd from .agf NM record.
NIKON-P-FKH2S,abbe_number_vd,91.248565,,587.6,manufacturer,NIKON-AGF-NZHAGEN-MIRROR,Vd from .agf NM record.
NIKON-P-FKH2S,dPgF,0.0437,,,manufacturer,NIKON-AGF-NZHAGEN-MIRROR,.agf ED record (dPgF).
NIKON-P-FKH2S,wl_min_um,0.4,um,,manufacturer,NIKON-AGF-NZHAGEN-MIRROR,.agf LD lower wavelength limit.
NIKON-P-FKH2S,wl_max_um,0.7,um,,manufacturer,NIKON-AGF-NZHAGEN-MIRROR,.agf LD upper wavelength limit.
NIKON-P-LAF010S,refractive_index_nd,1.742999,,587.6,manufacturer,NIKON-AGF-NZHAGEN-MIRROR,nd from .agf NM record.
NIKON-P-LAF010S,abbe_number_vd,49.277592,,587.6,manufacturer,NIKON-AGF-NZHAGEN-MIRROR,Vd from .agf NM record.
NIKON-P-LAF010S,dPgF,-0.0078,,,manufacturer,NIKON-AGF-NZHAGEN-MIRROR,.agf ED record (dPgF).
NIKON-P-LAF010S,wl_min_um,0.4,um,,manufacturer,NIKON-AGF-NZHAGEN-MIRROR,.agf LD lower wavelength limit.
NIKON-P-LAF010S,wl_max_um,0.7,um,,manufacturer,NIKON-AGF-NZHAGEN-MIRROR,.agf LD upper wavelength limit.
NIKON-P-LAK13S,refractive_index_nd,1.6972,,587.6,manufacturer,NIKON-AGF-NZHAGEN-MIRROR,nd from .agf NM record.
NIKON-P-LAK13S,abbe_number_vd,53.210741,,587.6,manufacturer,NIKON-AGF-NZHAGEN-MIRROR,Vd from .agf NM record.
NIKON-P-LAK13S,dPgF,-0.0062,,,manufacturer,NIKON-AGF-NZHAGEN-MIRROR,.agf ED record (dPgF).
NIKON-P-LAK13S,wl_min_um,0.4,um,,manufacturer,NIKON-AGF-NZHAGEN-MIRROR,.agf LD lower wavelength limit.
NIKON-P-LAK13S,wl_max_um,0.7,um,,manufacturer,NIKON-AGF-NZHAGEN-MIRROR,.agf LD upper wavelength limit.
NIKON-P-LASF03S,refractive_index_nd,1.80604,,587.6,manufacturer,NIKON-AGF-NZHAGEN-MIRROR,nd from .agf NM record.
NIKON-P-LASF03S,abbe_number_vd,40.774175,,587.6,manufacturer,NIKON-AGF-NZHAGEN-MIRROR,Vd from .agf NM record.
NIKON-P-LASF03S,dPgF,-0.0063,,,manufacturer,NIKON-AGF-NZHAGEN-MIRROR,.agf ED record (dPgF).
NIKON-P-LASF03S,wl_min_um,0.4,um,,manufacturer,NIKON-AGF-NZHAGEN-MIRROR,.agf LD lower wavelength limit.
NIKON-P-LASF03S,wl_max_um,0.7,um,,manufacturer,NIKON-AGF-NZHAGEN-MIRROR,.agf LD upper wavelength limit.
NIKON-P-LASFH11S,refractive_index_nd,1.77387,,587.6,manufacturer,NIKON-AGF-NZHAGEN-MIRROR,nd from .agf NM record.
NIKON-P-LASFH11S,abbe_number_vd,47.253126,,587.6,manufacturer,NIKON-AGF-NZHAGEN-MIRROR,Vd from .agf NM record.
NIKON-P-LASFH11S,dPgF,-0.0088,,,manufacturer,NIKON-AGF-NZHAGEN-MIRROR,.agf ED record (dPgF).
NIKON-P-LASFH11S,wl_min_um,0.4,um,,manufacturer,NIKON-AGF-NZHAGEN-MIRROR,.agf LD lower wavelength limit.
NIKON-P-LASFH11S,wl_max_um,0.7,um,,manufacturer,NIKON-AGF-NZHAGEN-MIRROR,.agf LD upper wavelength limit.
NIKON-P-LASFH12S,refractive_index_nd,1.790628,,587.6,manufacturer,NIKON-AGF-NZHAGEN-MIRROR,nd from .agf NM record.
NIKON-P-LASFH12S,abbe_number_vd,44.984151,,587.6,manufacturer,NIKON-AGF-NZHAGEN-MIRROR,Vd from .agf NM record.
NIKON-P-LASFH12S,dPgF,-0.0086,,,manufacturer,NIKON-AGF-NZHAGEN-MIRROR,.agf ED record (dPgF).
NIKON-P-LASFH12S,wl_min_um,0.4,um,,manufacturer,NIKON-AGF-NZHAGEN-MIRROR,.agf LD lower wavelength limit.
NIKON-P-LASFH12S,wl_max_um,0.7,um,,manufacturer,NIKON-AGF-NZHAGEN-MIRROR,.agf LD upper wavelength limit.
NIKON-P-LASFH18S,refractive_index_nd,1.85117,,587.6,manufacturer,NIKON-AGF-NZHAGEN-MIRROR,nd from .agf NM record.
NIKON-P-LASFH18S,abbe_number_vd,40.049954,,587.6,manufacturer,NIKON-AGF-NZHAGEN-MIRROR,Vd from .agf NM record.
NIKON-P-LASFH18S,dPgF,-0.0072,,,manufacturer,NIKON-AGF-NZHAGEN-MIRROR,.agf ED record (dPgF).
NIKON-P-LASFH18S,wl_min_um,0.4,um,,manufacturer,NIKON-AGF-NZHAGEN-MIRROR,.agf LD lower wavelength limit.
NIKON-P-LASFH18S,wl_max_um,0.7,um,,manufacturer,NIKON-AGF-NZHAGEN-MIRROR,.agf LD upper wavelength limit.
NIKON-P-LASFH19S,refractive_index_nd,1.82098,,587.6,manufacturer,NIKON-AGF-NZHAGEN-MIRROR,nd from .agf NM record.
NIKON-P-LASFH19S,abbe_number_vd,42.656255,,587.6,manufacturer,NIKON-AGF-NZHAGEN-MIRROR,Vd from .agf NM record.
NIKON-P-LASFH19S,dPgF,-0.008,,,manufacturer,NIKON-AGF-NZHAGEN-MIRROR,.agf ED record (dPgF).
NIKON-P-LASFH19S,wl_min_um,0.4,um,,manufacturer,NIKON-AGF-NZHAGEN-MIRROR,.agf LD lower wavelength limit.
NIKON-P-LASFH19S,wl_max_um,0.7,um,,manufacturer,NIKON-AGF-NZHAGEN-MIRROR,.agf LD upper wavelength limit.
NIKON-P-PSKH1S,refractive_index_nd,1.59255,,587.6,manufacturer,NIKON-AGF-NZHAGEN-MIRROR,nd from .agf NM record.
NIKON-P-PSKH1S,abbe_number_vd,67.858832,,587.6,manufacturer,NIKON-AGF-NZHAGEN-MIRROR,Vd from .agf NM record.
NIKON-P-PSKH1S,dPgF,0.0138,,,manufacturer,NIKON-AGF-NZHAGEN-MIRROR,.agf ED record (dPgF).
NIKON-P-PSKH1S,wl_min_um,0.4,um,,manufacturer,NIKON-AGF-NZHAGEN-MIRROR,.agf LD lower wavelength limit.
NIKON-P-PSKH1S,wl_max_um,0.7,um,,manufacturer,NIKON-AGF-NZHAGEN-MIRROR,.agf LD upper wavelength limit.
NIKON-P-SK5S,refractive_index_nd,1.58887,,587.6,manufacturer,NIKON-AGF-NZHAGEN-MIRROR,nd from .agf NM record.
NIKON-P-SK5S,abbe_number_vd,61.15108,,587.6,manufacturer,NIKON-AGF-NZHAGEN-MIRROR,Vd from .agf NM record.
NIKON-P-SK5S,dPgF,-0.0031,,,manufacturer,NIKON-AGF-NZHAGEN-MIRROR,.agf ED record (dPgF).
NIKON-P-SK5S,wl_min_um,0.4,um,,manufacturer,NIKON-AGF-NZHAGEN-MIRROR,.agf LD lower wavelength limit.
NIKON-P-SK5S,wl_max_um,0.7,um,,manufacturer,NIKON-AGF-NZHAGEN-MIRROR,.agf LD upper wavelength limit.
NIKON-P-SK12S,refractive_index_nd,1.58593,,587.6,manufacturer,NIKON-AGF-NZHAGEN-MIRROR,nd from .agf NM record.
NIKON-P-SK12S,abbe_number_vd,59.65217,,587.6,manufacturer,NIKON-AGF-NZHAGEN-MIRROR,Vd from .agf NM record.
NIKON-P-SK12S,dPgF,-0.0033,,,manufacturer,NIKON-AGF-NZHAGEN-MIRROR,.agf ED record (dPgF).
NIKON-P-SK12S,wl_min_um,0.4,um,,manufacturer,NIKON-AGF-NZHAGEN-MIRROR,.agf LD lower wavelength limit.
NIKON-P-SK12S,wl_max_um,0.7,um,,manufacturer,NIKON-AGF-NZHAGEN-MIRROR,.agf LD upper wavelength limit.
NIKON-PK1,refractive_index_nd,1.50378,,587.6,manufacturer,NIKON-AGF-NZHAGEN-MIRROR,nd from .agf NM record.
NIKON-PK1,abbe_number_vd,66.815093,,587.6,manufacturer,NIKON-AGF-NZHAGEN-MIRROR,Vd from .agf NM record.
NIKON-PK1,glass_code,504668,,,manufacturer,NIKON-AGF-NZHAGEN-MIRROR,glass code from .agf.
NIKON-PK1,dPgF,-0.0018,,,manufacturer,NIKON-AGF-NZHAGEN-MIRROR,.agf ED record (dPgF).
NIKON-PK1,wl_min_um,0.4,um,,manufacturer,NIKON-AGF-NZHAGEN-MIRROR,.agf LD lower wavelength limit.
NIKON-PK1,wl_max_um,0.7,um,,manufacturer,NIKON-AGF-NZHAGEN-MIRROR,.agf LD upper wavelength limit.
NIKON-PK2,refractive_index_nd,1.51821,,587.6,manufacturer,NIKON-AGF-NZHAGEN-MIRROR,nd from .agf NM record.
NIKON-PK2,abbe_number_vd,65.027672,,587.6,manufacturer,NIKON-AGF-NZHAGEN-MIRROR,Vd from .agf NM record.
NIKON-PK2,glass_code,518650,,,manufacturer,NIKON-AGF-NZHAGEN-MIRROR,glass code from .agf.
NIKON-PK2,dPgF,-0.0032,,,manufacturer,NIKON-AGF-NZHAGEN-MIRROR,.agf ED record (dPgF).
NIKON-PK2,wl_min_um,0.4,um,,manufacturer,NIKON-AGF-NZHAGEN-MIRROR,.agf LD lower wavelength limit.
NIKON-PK2,wl_max_um,0.7,um,,manufacturer,NIKON-AGF-NZHAGEN-MIRROR,.agf LD upper wavelength limit.
NIKON-BAK2,refractive_index_nd,1.53996,,587.6,manufacturer,NIKON-AGF-NZHAGEN-MIRROR,nd from .agf NM record.
NIKON-BAK2,abbe_number_vd,59.681919,,587.6,manufacturer,NIKON-AGF-NZHAGEN-MIRROR,Vd from .agf NM record.
NIKON-BAK2,glass_code,540597,,,manufacturer,NIKON-AGF-NZHAGEN-MIRROR,glass code from .agf.
NIKON-BAK2,dPgF,0.0021,,,manufacturer,NIKON-AGF-NZHAGEN-MIRROR,.agf ED record (dPgF).
NIKON-BAK2,wl_min_um,0.4,um,,manufacturer,NIKON-AGF-NZHAGEN-MIRROR,.agf LD lower wavelength limit.
NIKON-BAK2,wl_max_um,0.7,um,,manufacturer,NIKON-AGF-NZHAGEN-MIRROR,.agf LD upper wavelength limit.
NIKON-BAK4,refractive_index_nd,1.568829,,587.6,manufacturer,NIKON-AGF-NZHAGEN-MIRROR,nd from .agf NM record.
NIKON-BAK4,abbe_number_vd,56.049408,,587.6,manufacturer,NIKON-AGF-NZHAGEN-MIRROR,Vd from .agf NM record.
NIKON-BAK4,glass_code,569560,,,manufacturer,NIKON-AGF-NZHAGEN-MIRROR,glass code from .agf.
NIKON-BAK4,dPgF,-0.0033,,,manufacturer,NIKON-AGF-NZHAGEN-MIRROR,.agf ED record (dPgF).
NIKON-BAK4,wl_min_um,0.4,um,,manufacturer,NIKON-AGF-NZHAGEN-MIRROR,.agf LD lower wavelength limit.
NIKON-BAK4,wl_max_um,0.7,um,,manufacturer,NIKON-AGF-NZHAGEN-MIRROR,.agf LD upper wavelength limit.
NIKON-K3,refractive_index_nd,1.51823,,587.6,manufacturer,NIKON-AGF-NZHAGEN-MIRROR,nd from .agf NM record.
NIKON-K3,abbe_number_vd,58.909268,,587.6,manufacturer,NIKON-AGF-NZHAGEN-MIRROR,Vd from .agf NM record.
NIKON-K3,glass_code,518589,,,manufacturer,NIKON-AGF-NZHAGEN-MIRROR,glass code from .agf.
NIKON-K3,dPgF,-0.0001,,,manufacturer,NIKON-AGF-NZHAGEN-MIRROR,.agf ED record (dPgF).
NIKON-K3,wl_min_um,0.4,um,,manufacturer,NIKON-AGF-NZHAGEN-MIRROR,.agf LD lower wavelength limit.
NIKON-K3,wl_max_um,0.7,um,,manufacturer,NIKON-AGF-NZHAGEN-MIRROR,.agf LD upper wavelength limit.
NIKON-K5,refractive_index_nd,1.52249,,587.6,manufacturer,NIKON-AGF-NZHAGEN-MIRROR,nd from .agf NM record.
NIKON-K5,abbe_number_vd,59.731237,,587.6,manufacturer,NIKON-AGF-NZHAGEN-MIRROR,Vd from .agf NM record.
NIKON-K5,glass_code,522597,,,manufacturer,NIKON-AGF-NZHAGEN-MIRROR,glass code from .agf.
NIKON-K5,dPgF,0.0026,,,manufacturer,NIKON-AGF-NZHAGEN-MIRROR,.agf ED record (dPgF).
NIKON-K5,wl_min_um,0.4,um,,manufacturer,NIKON-AGF-NZHAGEN-MIRROR,.agf LD lower wavelength limit.
NIKON-K5,wl_max_um,0.7,um,,manufacturer,NIKON-AGF-NZHAGEN-MIRROR,.agf LD upper wavelength limit.
NIKON-KZFH1,refractive_index_nd,1.612658,,587.6,manufacturer,NIKON-AGF-NZHAGEN-MIRROR,nd from .agf NM record.
NIKON-KZFH1,abbe_number_vd,44.404011,,587.6,manufacturer,NIKON-AGF-NZHAGEN-MIRROR,Vd from .agf NM record.
NIKON-KZFH1,glass_code,613444,,,manufacturer,NIKON-AGF-NZHAGEN-MIRROR,glass code from .agf.
NIKON-KZFH1,dPgF,-0.008,,,manufacturer,NIKON-AGF-NZHAGEN-MIRROR,.agf ED record (dPgF).
NIKON-KZFH1,wl_min_um,0.4,um,,manufacturer,NIKON-AGF-NZHAGEN-MIRROR,.agf LD lower wavelength limit.
NIKON-KZFH1,wl_max_um,0.7,um,,manufacturer,NIKON-AGF-NZHAGEN-MIRROR,.agf LD upper wavelength limit.
NIKON-KZFH2,refractive_index_nd,1.671629,,587.6,manufacturer,NIKON-AGF-NZHAGEN-MIRROR,nd from .agf NM record.
NIKON-KZFH2,abbe_number_vd,38.797887,,587.6,manufacturer,NIKON-AGF-NZHAGEN-MIRROR,Vd from .agf NM record.
NIKON-KZFH2,glass_code,672388,,,manufacturer,NIKON-AGF-NZHAGEN-MIRROR,glass code from .agf.
NIKON-KZFH2,dPgF,-0.0059,,,manufacturer,NIKON-AGF-NZHAGEN-MIRROR,.agf ED record (dPgF).
NIKON-KZFH2,wl_min_um,0.4,um,,manufacturer,NIKON-AGF-NZHAGEN-MIRROR,.agf LD lower wavelength limit.
NIKON-KZFH2,wl_max_um,0.7,um,,manufacturer,NIKON-AGF-NZHAGEN-MIRROR,.agf LD upper wavelength limit.
NIKON-KZFS4,refractive_index_nd,1.6134,,587.6,manufacturer,NIKON-AGF-NZHAGEN-MIRROR,nd from .agf NM record.
NIKON-KZFS4,abbe_number_vd,44.291828,,587.6,manufacturer,NIKON-AGF-NZHAGEN-MIRROR,Vd from .agf NM record.
NIKON-KZFS4,glass_code,613443,,,manufacturer,NIKON-AGF-NZHAGEN-MIRROR,glass code from .agf.
NIKON-KZFS4,dPgF,-0.0097,,,manufacturer,NIKON-AGF-NZHAGEN-MIRROR,.agf ED record (dPgF).
NIKON-KZFS4,wl_min_um,0.4,um,,manufacturer,NIKON-AGF-NZHAGEN-MIRROR,.agf LD lower wavelength limit.
NIKON-KZFS4,wl_max_um,0.7,um,,manufacturer,NIKON-AGF-NZHAGEN-MIRROR,.agf LD upper wavelength limit.
NIKON-KF6,refractive_index_nd,1.51742,,587.6,manufacturer,NIKON-AGF-NZHAGEN-MIRROR,nd from .agf NM record.
NIKON-KF6,abbe_number_vd,52.30467,,587.6,manufacturer,NIKON-AGF-NZHAGEN-MIRROR,Vd from .agf NM record.
NIKON-KF6,glass_code,517523,,,manufacturer,NIKON-AGF-NZHAGEN-MIRROR,glass code from .agf.
NIKON-KF6,dPgF,-0.0007,,,manufacturer,NIKON-AGF-NZHAGEN-MIRROR,.agf ED record (dPgF).
NIKON-KF6,wl_min_um,0.4,um,,manufacturer,NIKON-AGF-NZHAGEN-MIRROR,.agf LD lower wavelength limit.
NIKON-KF6,wl_max_um,0.7,um,,manufacturer,NIKON-AGF-NZHAGEN-MIRROR,.agf LD upper wavelength limit.
NIKON-BAF3,refractive_index_nd,1.58267,,587.6,manufacturer,NIKON-AGF-NZHAGEN-MIRROR,nd from .agf NM record.
NIKON-BAF3,abbe_number_vd,46.476929,,587.6,manufacturer,NIKON-AGF-NZHAGEN-MIRROR,Vd from .agf NM record.
NIKON-BAF3,glass_code,583465,,,manufacturer,NIKON-AGF-NZHAGEN-MIRROR,glass code from .agf.
NIKON-BAF3,dPgF,0.0009,,,manufacturer,NIKON-AGF-NZHAGEN-MIRROR,.agf ED record (dPgF).
NIKON-BAF3,wl_min_um,0.4,um,,manufacturer,NIKON-AGF-NZHAGEN-MIRROR,.agf LD lower wavelength limit.
NIKON-BAF3,wl_max_um,0.7,um,,manufacturer,NIKON-AGF-NZHAGEN-MIRROR,.agf LD upper wavelength limit.
NIKON-BAF4,refractive_index_nd,1.60562,,587.6,manufacturer,NIKON-AGF-NZHAGEN-MIRROR,nd from .agf NM record.
NIKON-BAF4,abbe_number_vd,43.767629,,587.6,manufacturer,NIKON-AGF-NZHAGEN-MIRROR,Vd from .agf NM record.
NIKON-BAF4,glass_code,606438,,,manufacturer,NIKON-AGF-NZHAGEN-MIRROR,glass code from .agf.
NIKON-BAF4,dPgF,0.0009,,,manufacturer,NIKON-AGF-NZHAGEN-MIRROR,.agf ED record (dPgF).
NIKON-BAF4,wl_min_um,0.4,um,,manufacturer,NIKON-AGF-NZHAGEN-MIRROR,.agf LD lower wavelength limit.
NIKON-BAF4,wl_max_um,0.7,um,,manufacturer,NIKON-AGF-NZHAGEN-MIRROR,.agf LD upper wavelength limit.
NIKON-BAF8,refractive_index_nd,1.623741,,587.6,manufacturer,NIKON-AGF-NZHAGEN-MIRROR,nd from .agf NM record.
NIKON-BAF8,abbe_number_vd,47.07698,,587.6,manufacturer,NIKON-AGF-NZHAGEN-MIRROR,Vd from .agf NM record.
NIKON-BAF8,glass_code,624471,,,manufacturer,NIKON-AGF-NZHAGEN-MIRROR,glass code from .agf.
NIKON-BAF8,dPgF,-0.0023,,,manufacturer,NIKON-AGF-NZHAGEN-MIRROR,.agf ED record (dPgF).
NIKON-BAF8,wl_min_um,0.4,um,,manufacturer,NIKON-AGF-NZHAGEN-MIRROR,.agf LD lower wavelength limit.
NIKON-BAF8,wl_max_um,0.7,um,,manufacturer,NIKON-AGF-NZHAGEN-MIRROR,.agf LD upper wavelength limit.
NIKON-BAF10,refractive_index_nd,1.67003,,587.6,manufacturer,NIKON-AGF-NZHAGEN-MIRROR,nd from .agf NM record.
NIKON-BAF10,abbe_number_vd,47.049915,,587.6,manufacturer,NIKON-AGF-NZHAGEN-MIRROR,Vd from .agf NM record.
NIKON-BAF10,glass_code,670471,,,manufacturer,NIKON-AGF-NZHAGEN-MIRROR,glass code from .agf.
NIKON-BAF10,dPgF,-0.0008,,,manufacturer,NIKON-AGF-NZHAGEN-MIRROR,.agf ED record (dPgF).
NIKON-BAF10,wl_min_um,0.4,um,,manufacturer,NIKON-AGF-NZHAGEN-MIRROR,.agf LD lower wavelength limit.
NIKON-BAF10,wl_max_um,0.7,um,,manufacturer,NIKON-AGF-NZHAGEN-MIRROR,.agf LD upper wavelength limit.
NIKON-BAF11,refractive_index_nd,1.66672,,587.6,manufacturer,NIKON-AGF-NZHAGEN-MIRROR,nd from .agf NM record.
NIKON-BAF11,abbe_number_vd,48.360121,,587.6,manufacturer,NIKON-AGF-NZHAGEN-MIRROR,Vd from .agf NM record.
NIKON-BAF11,glass_code,667484,,,manufacturer,NIKON-AGF-NZHAGEN-MIRROR,glass code from .agf.
NIKON-BAF11,dPgF,-0.0009,,,manufacturer,NIKON-AGF-NZHAGEN-MIRROR,.agf ED record (dPgF).
NIKON-BAF11,wl_min_um,0.4,um,,manufacturer,NIKON-AGF-NZHAGEN-MIRROR,.agf LD lower wavelength limit.
NIKON-BAF11,wl_max_um,0.7,um,,manufacturer,NIKON-AGF-NZHAGEN-MIRROR,.agf LD upper wavelength limit.
NIKON-BASF2,refractive_index_nd,1.66446,,587.6,manufacturer,NIKON-AGF-NZHAGEN-MIRROR,nd from .agf NM record.
NIKON-BASF2,abbe_number_vd,35.913505,,587.6,manufacturer,NIKON-AGF-NZHAGEN-MIRROR,Vd from .agf NM record.
NIKON-BASF2,glass_code,664359,,,manufacturer,NIKON-AGF-NZHAGEN-MIRROR,glass code from .agf.
NIKON-BASF2,dPgF,0.0017,,,manufacturer,NIKON-AGF-NZHAGEN-MIRROR,.agf ED record (dPgF).
NIKON-BASF2,wl_min_um,0.4,um,,manufacturer,NIKON-AGF-NZHAGEN-MIRROR,.agf LD lower wavelength limit.
NIKON-BASF2,wl_max_um,0.7,um,,manufacturer,NIKON-AGF-NZHAGEN-MIRROR,.agf LD upper wavelength limit.
NIKON-BASF4,refractive_index_nd,1.65128,,587.6,manufacturer,NIKON-AGF-NZHAGEN-MIRROR,nd from .agf NM record.
NIKON-BASF4,abbe_number_vd,38.218241,,587.6,manufacturer,NIKON-AGF-NZHAGEN-MIRROR,Vd from .agf NM record.
NIKON-BASF4,glass_code,651382,,,manufacturer,NIKON-AGF-NZHAGEN-MIRROR,glass code from .agf.
NIKON-BASF4,dPgF,0.001,,,manufacturer,NIKON-AGF-NZHAGEN-MIRROR,.agf ED record (dPgF).
NIKON-BASF4,wl_min_um,0.4,um,,manufacturer,NIKON-AGF-NZHAGEN-MIRROR,.agf LD lower wavelength limit.
NIKON-BASF4,wl_max_um,0.7,um,,manufacturer,NIKON-AGF-NZHAGEN-MIRROR,.agf LD upper wavelength limit.
NIKON-BASF6,refractive_index_nd,1.667551,,587.6,manufacturer,NIKON-AGF-NZHAGEN-MIRROR,nd from .agf NM record.
NIKON-BASF6,abbe_number_vd,42.00945,,587.6,manufacturer,NIKON-AGF-NZHAGEN-MIRROR,Vd from .agf NM record.
NIKON-BASF6,glass_code,668420,,,manufacturer,NIKON-AGF-NZHAGEN-MIRROR,glass code from .agf.
NIKON-BASF6,dPgF,0.0006,,,manufacturer,NIKON-AGF-NZHAGEN-MIRROR,.agf ED record (dPgF).
NIKON-BASF6,wl_min_um,0.4,um,,manufacturer,NIKON-AGF-NZHAGEN-MIRROR,.agf LD lower wavelength limit.
NIKON-BASF6,wl_max_um,0.7,um,,manufacturer,NIKON-AGF-NZHAGEN-MIRROR,.agf LD upper wavelength limit.
NIKON-BASF7,refractive_index_nd,1.70154,,587.6,manufacturer,NIKON-AGF-NZHAGEN-MIRROR,nd from .agf NM record.
NIKON-BASF7,abbe_number_vd,41.166978,,587.6,manufacturer,NIKON-AGF-NZHAGEN-MIRROR,Vd from .agf NM record.
NIKON-BASF7,glass_code,702412,,,manufacturer,NIKON-AGF-NZHAGEN-MIRROR,glass code from .agf.
NIKON-BASF7,dPgF,-0.0003,,,manufacturer,NIKON-AGF-NZHAGEN-MIRROR,.agf ED record (dPgF).
NIKON-BASF7,wl_min_um,0.4,um,,manufacturer,NIKON-AGF-NZHAGEN-MIRROR,.agf LD lower wavelength limit.
