Repository: br24563/Glass-Match

# GlassMatch
Open-source optical glass selection, comparison, and material database.
**2,959 materials · 18 source collections · 364 traceable sources** · data
version pinned by [`MANIFEST.json`](data/normalized/MANIFEST.json) ·
[how the data is validated](docs/VALIDATION.md) — search,
rank, compare, and inspect provenance for oxide glasses, crystals, IR
materials, polymers, and moldables.
> Screenshots captured from a live run (`start.bat`); regenerate with
> `python scripts/capture_screenshots.py` (needs `pip install playwright` and a
> local Microsoft Edge install).

File: data/normalized/properties.csv (part 35 of 41)
glass_id,property,value,unit,reference_wavelength_nm,data_type,source_id,notes
NIKON-BASF7,wl_max_um,0.7,um,,manufacturer,NIKON-AGF-NZHAGEN-MIRROR,.agf LD upper wavelength limit.
NIKON-BASF8,refractive_index_nd,1.723421,,587.6,manufacturer,NIKON-AGF-NZHAGEN-MIRROR,nd from .agf NM record.
NIKON-BASF8,abbe_number_vd,37.969147,,587.6,manufacturer,NIKON-AGF-NZHAGEN-MIRROR,Vd from .agf NM record.
NIKON-BASF8,glass_code,723380,,,manufacturer,NIKON-AGF-NZHAGEN-MIRROR,glass code from .agf.
NIKON-BASF8,dPgF,0.0039,,,manufacturer,NIKON-AGF-NZHAGEN-MIRROR,.agf ED record (dPgF).
NIKON-BASF8,wl_min_um,0.4,um,,manufacturer,NIKON-AGF-NZHAGEN-MIRROR,.agf LD lower wavelength limit.
NIKON-BASF8,wl_max_um,0.7,um,,manufacturer,NIKON-AGF-NZHAGEN-MIRROR,.agf LD upper wavelength limit.
NIKON-BASF12,refractive_index_nd,1.66998,,587.6,manufacturer,NIKON-AGF-NZHAGEN-MIRROR,nd from .agf NM record.
NIKON-BASF12,abbe_number_vd,39.233289,,587.6,manufacturer,NIKON-AGF-NZHAGEN-MIRROR,Vd from .agf NM record.
NIKON-BASF12,glass_code,670392,,,manufacturer,NIKON-AGF-NZHAGEN-MIRROR,glass code from .agf.
NIKON-BASF12,dPgF,0.0002,,,manufacturer,NIKON-AGF-NZHAGEN-MIRROR,.agf ED record (dPgF).
NIKON-BASF12,wl_min_um,0.4,um,,manufacturer,NIKON-AGF-NZHAGEN-MIRROR,.agf LD lower wavelength limit.
NIKON-BASF12,wl_max_um,0.7,um,,manufacturer,NIKON-AGF-NZHAGEN-MIRROR,.agf LD upper wavelength limit.
NIKON-SK2,refractive_index_nd,1.60738,,587.6,manufacturer,NIKON-AGF-NZHAGEN-MIRROR,nd from .agf NM record.
NIKON-SK2,abbe_number_vd,56.746975,,587.6,manufacturer,NIKON-AGF-NZHAGEN-MIRROR,Vd from .agf NM record.
NIKON-SK2,glass_code,607567,,,manufacturer,NIKON-AGF-NZHAGEN-MIRROR,glass code from .agf.
NIKON-SK2,dPgF,-0.0017,,,manufacturer,NIKON-AGF-NZHAGEN-MIRROR,.agf ED record (dPgF).
NIKON-SK2,wl_min_um,0.4,um,,manufacturer,NIKON-AGF-NZHAGEN-MIRROR,.agf LD lower wavelength limit.
NIKON-SK2,wl_max_um,0.7,um,,manufacturer,NIKON-AGF-NZHAGEN-MIRROR,.agf LD upper wavelength limit.
NIKON-SK4,refractive_index_nd,1.61272,,587.6,manufacturer,NIKON-AGF-NZHAGEN-MIRROR,nd from .agf NM record.
NIKON-SK4,abbe_number_vd,58.472693,,587.6,manufacturer,NIKON-AGF-NZHAGEN-MIRROR,Vd from .agf NM record.
NIKON-SK4,glass_code,613585,,,manufacturer,NIKON-AGF-NZHAGEN-MIRROR,glass code from .agf.
NIKON-SK4,dPgF,-0.0023,,,manufacturer,NIKON-AGF-NZHAGEN-MIRROR,.agf ED record (dPgF).
NIKON-SK4,wl_min_um,0.4,um,,manufacturer,NIKON-AGF-NZHAGEN-MIRROR,.agf LD lower wavelength limit.
NIKON-SK4,wl_max_um,0.7,um,,manufacturer,NIKON-AGF-NZHAGEN-MIRROR,.agf LD upper wavelength limit.
NIKON-SK9,refractive_index_nd,1.61405,,587.6,manufacturer,NIKON-AGF-NZHAGEN-MIRROR,nd from .agf NM record.
NIKON-SK9,abbe_number_vd,55.0612,,587.6,manufacturer,NIKON-AGF-NZHAGEN-MIRROR,Vd from .agf NM record.
NIKON-SK9,glass_code,614551,,,manufacturer,NIKON-AGF-NZHAGEN-MIRROR,glass code from .agf.
NIKON-SK9,dPgF,-0.0015,,,manufacturer,NIKON-AGF-NZHAGEN-MIRROR,.agf ED record (dPgF).
NIKON-SK9,wl_min_um,0.4,um,,manufacturer,NIKON-AGF-NZHAGEN-MIRROR,.agf LD lower wavelength limit.
NIKON-SK9,wl_max_um,0.7,um,,manufacturer,NIKON-AGF-NZHAGEN-MIRROR,.agf LD upper wavelength limit.
NIKON-SK15,refractive_index_nd,1.62299,,587.6,manufacturer,NIKON-AGF-NZHAGEN-MIRROR,nd from .agf NM record.
NIKON-SK15,abbe_number_vd,58.225167,,587.6,manufacturer,NIKON-AGF-NZHAGEN-MIRROR,Vd from .agf NM record.
NIKON-SK15,glass_code,623582,,,manufacturer,NIKON-AGF-NZHAGEN-MIRROR,glass code from .agf.
NIKON-SK15,dPgF,-0.0018,,,manufacturer,NIKON-AGF-NZHAGEN-MIRROR,.agf ED record (dPgF).
NIKON-SK15,wl_min_um,0.4,um,,manufacturer,NIKON-AGF-NZHAGEN-MIRROR,.agf LD lower wavelength limit.
NIKON-SK15,wl_max_um,0.7,um,,manufacturer,NIKON-AGF-NZHAGEN-MIRROR,.agf LD upper wavelength limit.
NIKON-SK16,refractive_index_nd,1.620409,,587.6,manufacturer,NIKON-AGF-NZHAGEN-MIRROR,nd from .agf NM record.
NIKON-SK16,abbe_number_vd,60.280874,,587.6,manufacturer,NIKON-AGF-NZHAGEN-MIRROR,Vd from .agf NM record.
NIKON-SK16,glass_code,620603,,,manufacturer,NIKON-AGF-NZHAGEN-MIRROR,glass code from .agf.
NIKON-SK16,dPgF,-0.002,,,manufacturer,NIKON-AGF-NZHAGEN-MIRROR,.agf ED record (dPgF).
NIKON-SK16,wl_min_um,0.4,um,,manufacturer,NIKON-AGF-NZHAGEN-MIRROR,.agf LD lower wavelength limit.
NIKON-SK16,wl_max_um,0.7,um,,manufacturer,NIKON-AGF-NZHAGEN-MIRROR,.agf LD upper wavelength limit.
NIKON-SK18,refractive_index_nd,1.63854,,587.6,manufacturer,NIKON-AGF-NZHAGEN-MIRROR,nd from .agf NM record.
NIKON-SK18,abbe_number_vd,55.479588,,587.6,manufacturer,NIKON-AGF-NZHAGEN-MIRROR,Vd from .agf NM record.
NIKON-SK18,glass_code,639555,,,manufacturer,NIKON-AGF-NZHAGEN-MIRROR,glass code from .agf.
NIKON-SK18,dPgF,-0.0021,,,manufacturer,NIKON-AGF-NZHAGEN-MIRROR,.agf ED record (dPgF).
NIKON-SK18,wl_min_um,0.4,um,,manufacturer,NIKON-AGF-NZHAGEN-MIRROR,.agf LD lower wavelength limit.
NIKON-SK18,wl_max_um,0.7,um,,manufacturer,NIKON-AGF-NZHAGEN-MIRROR,.agf LD upper wavelength limit.
NIKON-SSK1,refractive_index_nd,1.6172,,587.6,manufacturer,NIKON-AGF-NZHAGEN-MIRROR,nd from .agf NM record.
NIKON-SSK1,abbe_number_vd,53.959056,,587.6,manufacturer,NIKON-AGF-NZHAGEN-MIRROR,Vd from .agf NM record.
NIKON-SSK1,glass_code,617540,,,manufacturer,NIKON-AGF-NZHAGEN-MIRROR,glass code from .agf.
NIKON-SSK1,dPgF,-0.002,,,manufacturer,NIKON-AGF-NZHAGEN-MIRROR,.agf ED record (dPgF).
NIKON-SSK1,wl_min_um,0.4,um,,manufacturer,NIKON-AGF-NZHAGEN-MIRROR,.agf LD lower wavelength limit.
NIKON-SSK1,wl_max_um,0.7,um,,manufacturer,NIKON-AGF-NZHAGEN-MIRROR,.agf LD upper wavelength limit.
NIKON-SSK2,refractive_index_nd,1.6223,,587.6,manufacturer,NIKON-AGF-NZHAGEN-MIRROR,nd from .agf NM record.
NIKON-SSK2,abbe_number_vd,53.057571,,587.6,manufacturer,NIKON-AGF-NZHAGEN-MIRROR,Vd from .agf NM record.
NIKON-SSK2,glass_code,622531,,,manufacturer,NIKON-AGF-NZHAGEN-MIRROR,glass code from .agf.
NIKON-SSK2,dPgF,-0.0019,,,manufacturer,NIKON-AGF-NZHAGEN-MIRROR,.agf ED record (dPgF).
NIKON-SSK2,wl_min_um,0.4,um,,manufacturer,NIKON-AGF-NZHAGEN-MIRROR,.agf LD lower wavelength limit.
NIKON-SSK2,wl_max_um,0.7,um,,manufacturer,NIKON-AGF-NZHAGEN-MIRROR,.agf LD upper wavelength limit.
NIKON-SSK8,refractive_index_nd,1.61772,,587.6,manufacturer,NIKON-AGF-NZHAGEN-MIRROR,nd from .agf NM record.
NIKON-SSK8,abbe_number_vd,49.779141,,587.6,manufacturer,NIKON-AGF-NZHAGEN-MIRROR,Vd from .agf NM record.
NIKON-SSK8,glass_code,618498,,,manufacturer,NIKON-AGF-NZHAGEN-MIRROR,glass code from .agf.
NIKON-SSK8,dPgF,-0.0008,,,manufacturer,NIKON-AGF-NZHAGEN-MIRROR,.agf ED record (dPgF).
NIKON-SSK8,wl_min_um,0.4,um,,manufacturer,NIKON-AGF-NZHAGEN-MIRROR,.agf LD lower wavelength limit.
NIKON-SSK8,wl_max_um,0.7,um,,manufacturer,NIKON-AGF-NZHAGEN-MIRROR,.agf LD upper wavelength limit.
NIKON-LLF1,refractive_index_nd,1.548139,,587.6,manufacturer,NIKON-AGF-NZHAGEN-MIRROR,nd from .agf NM record.
NIKON-LLF1,abbe_number_vd,45.867807,,587.6,manufacturer,NIKON-AGF-NZHAGEN-MIRROR,Vd from .agf NM record.
NIKON-LLF1,glass_code,548459,,,manufacturer,NIKON-AGF-NZHAGEN-MIRROR,glass code from .agf.
NIKON-LLF1,dPgF,-0.0018,,,manufacturer,NIKON-AGF-NZHAGEN-MIRROR,.agf ED record (dPgF).
NIKON-LLF1,wl_min_um,0.4,um,,manufacturer,NIKON-AGF-NZHAGEN-MIRROR,.agf LD lower wavelength limit.
NIKON-LLF1,wl_max_um,0.7,um,,manufacturer,NIKON-AGF-NZHAGEN-MIRROR,.agf LD upper wavelength limit.
NIKON-LLF2,refractive_index_nd,1.54072,,587.6,manufacturer,NIKON-AGF-NZHAGEN-MIRROR,nd from .agf NM record.
NIKON-LLF2,abbe_number_vd,47.224798,,587.6,manufacturer,NIKON-AGF-NZHAGEN-MIRROR,Vd from .agf NM record.
NIKON-LLF2,glass_code,541472,,,manufacturer,NIKON-AGF-NZHAGEN-MIRROR,glass code from .agf.
NIKON-LLF2,dPgF,0.0,,,manufacturer,NIKON-AGF-NZHAGEN-MIRROR,.agf ED record (dPgF).
NIKON-LLF2,wl_min_um,0.4,um,,manufacturer,NIKON-AGF-NZHAGEN-MIRROR,.agf LD lower wavelength limit.
NIKON-LLF2,wl_max_um,0.7,um,,manufacturer,NIKON-AGF-NZHAGEN-MIRROR,.agf LD upper wavelength limit.
NIKON-LLF6,refractive_index_nd,1.531721,,587.6,manufacturer,NIKON-AGF-NZHAGEN-MIRROR,nd from .agf NM record.
NIKON-LLF6,abbe_number_vd,49.142236,,587.6,manufacturer,NIKON-AGF-NZHAGEN-MIRROR,Vd from .agf NM record.
NIKON-LLF6,glass_code,532491,,,manufacturer,NIKON-AGF-NZHAGEN-MIRROR,glass code from .agf.
NIKON-LLF6,dPgF,-0.0019,,,manufacturer,NIKON-AGF-NZHAGEN-MIRROR,.agf ED record (dPgF).
NIKON-LLF6,wl_min_um,0.4,um,,manufacturer,NIKON-AGF-NZHAGEN-MIRROR,.agf LD lower wavelength limit.
NIKON-LLF6,wl_max_um,0.7,um,,manufacturer,NIKON-AGF-NZHAGEN-MIRROR,.agf LD upper wavelength limit.
NIKON-LF5,refractive_index_nd,1.58144,,587.6,manufacturer,NIKON-AGF-NZHAGEN-MIRROR,nd from .agf NM record.
NIKON-LF5,abbe_number_vd,40.777871,,587.6,manufacturer,NIKON-AGF-NZHAGEN-MIRROR,Vd from .agf NM record.
NIKON-LF5,glass_code,581408,,,manufacturer,NIKON-AGF-NZHAGEN-MIRROR,glass code from .agf.
NIKON-LF5,dPgF,-0.0008,,,manufacturer,NIKON-AGF-NZHAGEN-MIRROR,.agf ED record (dPgF).
NIKON-LF5,wl_min_um,0.4,um,,manufacturer,NIKON-AGF-NZHAGEN-MIRROR,.agf LD lower wavelength limit.
NIKON-LF5,wl_max_um,0.7,um,,manufacturer,NIKON-AGF-NZHAGEN-MIRROR,.agf LD upper wavelength limit.
NIKON-LF6,refractive_index_nd,1.56732,,587.6,manufacturer,NIKON-AGF-NZHAGEN-MIRROR,nd from .agf NM record.
NIKON-LF6,abbe_number_vd,42.699778,,587.6,manufacturer,NIKON-AGF-NZHAGEN-MIRROR,Vd from .agf NM record.
NIKON-LF6,glass_code,567427,,,manufacturer,NIKON-AGF-NZHAGEN-MIRROR,glass code from .agf.
NIKON-LF6,dPgF,-0.002,,,manufacturer,NIKON-AGF-NZHAGEN-MIRROR,.agf ED record (dPgF).
NIKON-LF6,wl_min_um,0.4,um,,manufacturer,NIKON-AGF-NZHAGEN-MIRROR,.agf LD lower wavelength limit.
NIKON-LF6,wl_max_um,0.7,um,,manufacturer,NIKON-AGF-NZHAGEN-MIRROR,.agf LD upper wavelength limit.
NIKON-LF7,refractive_index_nd,1.57501,,587.6,manufacturer,NIKON-AGF-NZHAGEN-MIRROR,nd from .agf NM record.
NIKON-LF7,abbe_number_vd,41.5364,,587.6,manufacturer,NIKON-AGF-NZHAGEN-MIRROR,Vd from .agf NM record.
NIKON-LF7,glass_code,575415,,,manufacturer,NIKON-AGF-NZHAGEN-MIRROR,glass code from .agf.
NIKON-LF7,dPgF,-0.0013,,,manufacturer,NIKON-AGF-NZHAGEN-MIRROR,.agf ED record (dPgF).
NIKON-LF7,wl_min_um,0.4,um,,manufacturer,NIKON-AGF-NZHAGEN-MIRROR,.agf LD lower wavelength limit.
NIKON-LF7,wl_max_um,0.7,um,,manufacturer,NIKON-AGF-NZHAGEN-MIRROR,.agf LD upper wavelength limit.
NIKON-F1,refractive_index_nd,1.625882,,587.6,manufacturer,NIKON-AGF-NZHAGEN-MIRROR,nd from .agf NM record.
NIKON-F1,abbe_number_vd,35.649693,,587.6,manufacturer,NIKON-AGF-NZHAGEN-MIRROR,Vd from .agf NM record.
NIKON-F1,glass_code,626356,,,manufacturer,NIKON-AGF-NZHAGEN-MIRROR,glass code from .agf.
NIKON-F1,dPgF,0.0006,,,manufacturer,NIKON-AGF-NZHAGEN-MIRROR,.agf ED record (dPgF).
NIKON-F1,wl_min_um,0.4,um,,manufacturer,NIKON-AGF-NZHAGEN-MIRROR,.agf LD lower wavelength limit.
NIKON-F1,wl_max_um,0.7,um,,manufacturer,NIKON-AGF-NZHAGEN-MIRROR,.agf LD upper wavelength limit.
NIKON-F2,refractive_index_nd,1.62004,,587.6,manufacturer,NIKON-AGF-NZHAGEN-MIRROR,nd from .agf NM record.
NIKON-F2,abbe_number_vd,36.331342,,587.6,manufacturer,NIKON-AGF-NZHAGEN-MIRROR,Vd from .agf NM record.
NIKON-F2,glass_code,620363,,,manufacturer,NIKON-AGF-NZHAGEN-MIRROR,glass code from .agf.
NIKON-F2,dPgF,0.0,,,manufacturer,NIKON-AGF-NZHAGEN-MIRROR,.agf ED record (dPgF).
NIKON-F2,wl_min_um,0.4,um,,manufacturer,NIKON-AGF-NZHAGEN-MIRROR,.agf LD lower wavelength limit.
NIKON-F2,wl_max_um,0.7,um,,manufacturer,NIKON-AGF-NZHAGEN-MIRROR,.agf LD upper wavelength limit.
NIKON-F3,refractive_index_nd,1.61293,,587.6,manufacturer,NIKON-AGF-NZHAGEN-MIRROR,nd from .agf NM record.
NIKON-F3,abbe_number_vd,36.996191,,587.6,manufacturer,NIKON-AGF-NZHAGEN-MIRROR,Vd from .agf NM record.
NIKON-F3,glass_code,613370,,,manufacturer,NIKON-AGF-NZHAGEN-MIRROR,glass code from .agf.
NIKON-F3,dPgF,-0.0004,,,manufacturer,NIKON-AGF-NZHAGEN-MIRROR,.agf ED record (dPgF).
NIKON-F3,wl_min_um,0.4,um,,manufacturer,NIKON-AGF-NZHAGEN-MIRROR,.agf LD lower wavelength limit.
NIKON-F3,wl_max_um,0.7,um,,manufacturer,NIKON-AGF-NZHAGEN-MIRROR,.agf LD upper wavelength limit.
NIKON-F5,refractive_index_nd,1.60342,,587.6,manufacturer,NIKON-AGF-NZHAGEN-MIRROR,nd from .agf NM record.
NIKON-F5,abbe_number_vd,38.109129,,587.6,manufacturer,NIKON-AGF-NZHAGEN-MIRROR,Vd from .agf NM record.
NIKON-F5,glass_code,603381,,,manufacturer,NIKON-AGF-NZHAGEN-MIRROR,glass code from .agf.
NIKON-F5,dPgF,-0.0008,,,manufacturer,NIKON-AGF-NZHAGEN-MIRROR,.agf ED record (dPgF).
NIKON-F5,wl_min_um,0.4,um,,manufacturer,NIKON-AGF-NZHAGEN-MIRROR,.agf LD lower wavelength limit.
NIKON-F5,wl_max_um,0.7,um,,manufacturer,NIKON-AGF-NZHAGEN-MIRROR,.agf LD upper wavelength limit.
NIKON-F8,refractive_index_nd,1.59551,,587.6,manufacturer,NIKON-AGF-NZHAGEN-MIRROR,nd from .agf NM record.
NIKON-F8,abbe_number_vd,39.216026,,587.6,manufacturer,NIKON-AGF-NZHAGEN-MIRROR,Vd from .agf NM record.
NIKON-F8,glass_code,596392,,,manufacturer,NIKON-AGF-NZHAGEN-MIRROR,glass code from .agf.
NIKON-F8,dPgF,-0.0009,,,manufacturer,NIKON-AGF-NZHAGEN-MIRROR,.agf ED record (dPgF).
NIKON-F8,wl_min_um,0.4,um,,manufacturer,NIKON-AGF-NZHAGEN-MIRROR,.agf LD lower wavelength limit.
NIKON-F8,wl_max_um,0.7,um,,manufacturer,NIKON-AGF-NZHAGEN-MIRROR,.agf LD upper wavelength limit.
NIKON-SF1,refractive_index_nd,1.71736,,587.6,manufacturer,NIKON-AGF-NZHAGEN-MIRROR,nd from .agf NM record.
NIKON-SF1,abbe_number_vd,29.486634,,587.6,manufacturer,NIKON-AGF-NZHAGEN-MIRROR,Vd from .agf NM record.
NIKON-SF1,glass_code,717295,,,manufacturer,NIKON-AGF-NZHAGEN-MIRROR,glass code from .agf.
NIKON-SF1,dPgF,0.0032,,,manufacturer,NIKON-AGF-NZHAGEN-MIRROR,.agf ED record (dPgF).
NIKON-SF1,wl_min_um,0.4,um,,manufacturer,NIKON-AGF-NZHAGEN-MIRROR,.agf LD lower wavelength limit.
NIKON-SF1,wl_max_um,0.7,um,,manufacturer,NIKON-AGF-NZHAGEN-MIRROR,.agf LD upper wavelength limit.
NIKON-SF2,refractive_index_nd,1.64769,,587.6,manufacturer,NIKON-AGF-NZHAGEN-MIRROR,nd from .agf NM record.
NIKON-SF2,abbe_number_vd,33.841849,,587.6,manufacturer,NIKON-AGF-NZHAGEN-MIRROR,Vd from .agf NM record.
NIKON-SF2,glass_code,648338,,,manufacturer,NIKON-AGF-NZHAGEN-MIRROR,glass code from .agf.
NIKON-SF2,dPgF,0.0013,,,manufacturer,NIKON-AGF-NZHAGEN-MIRROR,.agf ED record (dPgF).
NIKON-SF2,wl_min_um,0.4,um,,manufacturer,NIKON-AGF-NZHAGEN-MIRROR,.agf LD lower wavelength limit.
NIKON-SF2,wl_max_um,0.7,um,,manufacturer,NIKON-AGF-NZHAGEN-MIRROR,.agf LD upper wavelength limit.
NIKON-SF03,refractive_index_nd,1.84666,,587.6,manufacturer,NIKON-AGF-NZHAGEN-MIRROR,nd from .agf NM record.
NIKON-SF03,abbe_number_vd,23.884051,,587.6,manufacturer,NIKON-AGF-NZHAGEN-MIRROR,Vd from .agf NM record.
NIKON-SF03,glass_code,847239,,,manufacturer,NIKON-AGF-NZHAGEN-MIRROR,glass code from .agf.
NIKON-SF03,dPgF,0.0118,,,manufacturer,NIKON-AGF-NZHAGEN-MIRROR,.agf ED record (dPgF).
NIKON-SF03,wl_min_um,0.4,um,,manufacturer,NIKON-AGF-NZHAGEN-MIRROR,.agf LD lower wavelength limit.
NIKON-SF03,wl_max_um,0.7,um,,manufacturer,NIKON-AGF-NZHAGEN-MIRROR,.agf LD upper wavelength limit.
NIKON-SF4,refractive_index_nd,1.7552,,587.6,manufacturer,NIKON-AGF-NZHAGEN-MIRROR,nd from .agf NM record.
NIKON-SF4,abbe_number_vd,27.641217,,587.6,manufacturer,NIKON-AGF-NZHAGEN-MIRROR,Vd from .agf NM record.
NIKON-SF4,glass_code,755276,,,manufacturer,NIKON-AGF-NZHAGEN-MIRROR,glass code from .agf.
NIKON-SF4,dPgF,0.0055,,,manufacturer,NIKON-AGF-NZHAGEN-MIRROR,.agf ED record (dPgF).
NIKON-SF4,wl_min_um,0.4,um,,manufacturer,NIKON-AGF-NZHAGEN-MIRROR,.agf LD lower wavelength limit.
NIKON-SF4,wl_max_um,0.7,um,,manufacturer,NIKON-AGF-NZHAGEN-MIRROR,.agf LD upper wavelength limit.
NIKON-SF5,refractive_index_nd,1.6727,,587.6,manufacturer,NIKON-AGF-NZHAGEN-MIRROR,nd from .agf NM record.
NIKON-SF5,abbe_number_vd,32.154391,,587.6,manufacturer,NIKON-AGF-NZHAGEN-MIRROR,Vd from .agf NM record.
NIKON-SF5,glass_code,673322,,,manufacturer,NIKON-AGF-NZHAGEN-MIRROR,glass code from .agf.
NIKON-SF5,dPgF,0.0013,,,manufacturer,NIKON-AGF-NZHAGEN-MIRROR,.agf ED record (dPgF).
NIKON-SF5,wl_min_um,0.4,um,,manufacturer,NIKON-AGF-NZHAGEN-MIRROR,.agf LD lower wavelength limit.
NIKON-SF5,wl_max_um,0.7,um,,manufacturer,NIKON-AGF-NZHAGEN-MIRROR,.agf LD upper wavelength limit.
NIKON-SF6,refractive_index_nd,1.805182,,587.6,manufacturer,NIKON-AGF-NZHAGEN-MIRROR,nd from .agf NM record.
NIKON-SF6,abbe_number_vd,25.443058,,587.6,manufacturer,NIKON-AGF-NZHAGEN-MIRROR,Vd from .agf NM record.
NIKON-SF6,glass_code,805254,,,manufacturer,NIKON-AGF-NZHAGEN-MIRROR,glass code from .agf.
NIKON-SF6,dPgF,0.0085,,,manufacturer,NIKON-AGF-NZHAGEN-MIRROR,.agf ED record (dPgF).
NIKON-SF6,wl_min_um,0.4,um,,manufacturer,NIKON-AGF-NZHAGEN-MIRROR,.agf LD lower wavelength limit.
NIKON-SF6,wl_max_um,0.7,um,,manufacturer,NIKON-AGF-NZHAGEN-MIRROR,.agf LD upper wavelength limit.
NIKON-SF7,refractive_index_nd,1.6398,,587.6,manufacturer,NIKON-AGF-NZHAGEN-MIRROR,nd from .agf NM record.
NIKON-SF7,abbe_number_vd,34.563664,,587.6,manufacturer,NIKON-AGF-NZHAGEN-MIRROR,Vd from .agf NM record.
NIKON-SF7,glass_code,640346,,,manufacturer,NIKON-AGF-NZHAGEN-MIRROR,glass code from .agf.
NIKON-SF7,dPgF,0.0022,,,manufacturer,NIKON-AGF-NZHAGEN-MIRROR,.agf ED record (dPgF).
NIKON-SF7,wl_min_um,0.4,um,,manufacturer,NIKON-AGF-NZHAGEN-MIRROR,.agf LD lower wavelength limit.
NIKON-SF7,wl_max_um,0.7,um,,manufacturer,NIKON-AGF-NZHAGEN-MIRROR,.agf LD upper wavelength limit.
NIKON-SF8,refractive_index_nd,1.68893,,587.6,manufacturer,NIKON-AGF-NZHAGEN-MIRROR,nd from .agf NM record.
NIKON-SF8,abbe_number_vd,31.144745,,587.6,manufacturer,NIKON-AGF-NZHAGEN-MIRROR,Vd from .agf NM record.
NIKON-SF8,glass_code,689311,,,manufacturer,NIKON-AGF-NZHAGEN-MIRROR,glass code from .agf.
NIKON-SF8,dPgF,0.0015,,,manufacturer,NIKON-AGF-NZHAGEN-MIRROR,.agf ED record (dPgF).
NIKON-SF8,wl_min_um,0.4,um,,manufacturer,NIKON-AGF-NZHAGEN-MIRROR,.agf LD lower wavelength limit.
NIKON-SF8,wl_max_um,0.7,um,,manufacturer,NIKON-AGF-NZHAGEN-MIRROR,.agf LD upper wavelength limit.
NIKON-SF9,refractive_index_nd,1.65446,,587.6,manufacturer,NIKON-AGF-NZHAGEN-MIRROR,nd from .agf NM record.
NIKON-SF9,abbe_number_vd,33.855439,,587.6,manufacturer,NIKON-AGF-NZHAGEN-MIRROR,Vd from .agf NM record.
NIKON-SF9,glass_code,654339,,,manufacturer,NIKON-AGF-NZHAGEN-MIRROR,glass code from .agf.
NIKON-SF9,dPgF,0.0001,,,manufacturer,NIKON-AGF-NZHAGEN-MIRROR,.agf ED record (dPgF).
NIKON-SF9,wl_min_um,0.4,um,,manufacturer,NIKON-AGF-NZHAGEN-MIRROR,.agf LD lower wavelength limit.
NIKON-SF9,wl_max_um,0.7,um,,manufacturer,NIKON-AGF-NZHAGEN-MIRROR,.agf LD upper wavelength limit.
NIKON-SF10,refractive_index_nd,1.72825,,587.6,manufacturer,NIKON-AGF-NZHAGEN-MIRROR,nd from .agf NM record.
NIKON-SF10,abbe_number_vd,28.34699,,587.6,manufacturer,NIKON-AGF-NZHAGEN-MIRROR,Vd from .agf NM record.
NIKON-SF10,glass_code,728283,,,manufacturer,NIKON-AGF-NZHAGEN-MIRROR,glass code from .agf.
NIKON-SF10,dPgF,0.0083,,,manufacturer,NIKON-AGF-NZHAGEN-MIRROR,.agf ED record (dPgF).
NIKON-SF10,wl_min_um,0.4,um,,manufacturer,NIKON-AGF-NZHAGEN-MIRROR,.agf LD lower wavelength limit.
NIKON-SF10,wl_max_um,0.7,um,,manufacturer,NIKON-AGF-NZHAGEN-MIRROR,.agf LD upper wavelength limit.
NIKON-SF11,refractive_index_nd,1.784721,,587.6,manufacturer,NIKON-AGF-NZHAGEN-MIRROR,nd from .agf NM record.
NIKON-SF11,abbe_number_vd,25.833679,,587.6,manufacturer,NIKON-AGF-NZHAGEN-MIRROR,Vd from .agf NM record.
NIKON-SF11,glass_code,785258,,,manufacturer,NIKON-AGF-NZHAGEN-MIRROR,glass code from .agf.
NIKON-SF11,dPgF,0.0105,,,manufacturer,NIKON-AGF-NZHAGEN-MIRROR,.agf ED record (dPgF).
NIKON-SF11,wl_min_um,0.4,um,,manufacturer,NIKON-AGF-NZHAGEN-MIRROR,.agf LD lower wavelength limit.
NIKON-SF11,wl_max_um,0.7,um,,manufacturer,NIKON-AGF-NZHAGEN-MIRROR,.agf LD upper wavelength limit.
NIKON-SF12,refractive_index_nd,1.648311,,587.6,manufacturer,NIKON-AGF-NZHAGEN-MIRROR,nd from .agf NM record.
NIKON-SF12,abbe_number_vd,33.769773,,587.6,manufacturer,NIKON-AGF-NZHAGEN-MIRROR,Vd from .agf NM record.
NIKON-SF12,glass_code,648338,,,manufacturer,NIKON-AGF-NZHAGEN-MIRROR,glass code from .agf.
NIKON-SF12,dPgF,0.002,,,manufacturer,NIKON-AGF-NZHAGEN-MIRROR,.agf ED record (dPgF).
NIKON-SF12,wl_min_um,0.4,um,,manufacturer,NIKON-AGF-NZHAGEN-MIRROR,.agf LD lower wavelength limit.
NIKON-SF12,wl_max_um,0.7,um,,manufacturer,NIKON-AGF-NZHAGEN-MIRROR,.agf LD upper wavelength limit.
NIKON-SF13,refractive_index_nd,1.740771,,587.6,manufacturer,NIKON-AGF-NZHAGEN-MIRROR,nd from .agf NM record.
NIKON-SF13,abbe_number_vd,27.644962,,587.6,manufacturer,NIKON-AGF-NZHAGEN-MIRROR,Vd from .agf NM record.
NIKON-SF13,glass_code,741276,,,manufacturer,NIKON-AGF-NZHAGEN-MIRROR,glass code from .agf.
NIKON-SF13,dPgF,0.0093,,,manufacturer,NIKON-AGF-NZHAGEN-MIRROR,.agf ED record (dPgF).
NIKON-SF13,wl_min_um,0.4,um,,manufacturer,NIKON-AGF-NZHAGEN-MIRROR,.agf LD lower wavelength limit.
NIKON-SF13,wl_max_um,0.7,um,,manufacturer,NIKON-AGF-NZHAGEN-MIRROR,.agf LD upper wavelength limit.
NIKON-SF14,refractive_index_nd,1.76182,,587.6,manufacturer,NIKON-AGF-NZHAGEN-MIRROR,nd from .agf NM record.
NIKON-SF14,abbe_number_vd,26.556302,,587.6,manufacturer,NIKON-AGF-NZHAGEN-MIRROR,Vd from .agf NM record.
NIKON-SF14,glass_code,762266,,,manufacturer,NIKON-AGF-NZHAGEN-MIRROR,glass code from .agf.
NIKON-SF14,dPgF,0.0122,,,manufacturer,NIKON-AGF-NZHAGEN-MIRROR,.agf ED record (dPgF).
NIKON-SF14,wl_min_um,0.4,um,,manufacturer,NIKON-AGF-NZHAGEN-MIRROR,.agf LD lower wavelength limit.
NIKON-SF14,wl_max_um,0.7,um,,manufacturer,NIKON-AGF-NZHAGEN-MIRROR,.agf LD upper wavelength limit.
NIKON-SF15,refractive_index_nd,1.69895,,587.6,manufacturer,NIKON-AGF-NZHAGEN-MIRROR,nd from .agf NM record.
NIKON-SF15,abbe_number_vd,30.089686,,587.6,manufacturer,NIKON-AGF-NZHAGEN-MIRROR,Vd from .agf NM record.
NIKON-SF15,glass_code,699301,,,manufacturer,NIKON-AGF-NZHAGEN-MIRROR,glass code from .agf.
NIKON-SF15,dPgF,0.0058,,,manufacturer,NIKON-AGF-NZHAGEN-MIRROR,.agf ED record (dPgF).
NIKON-SF15,wl_min_um,0.4,um,,manufacturer,NIKON-AGF-NZHAGEN-MIRROR,.agf LD lower wavelength limit.
NIKON-SF15,wl_max_um,0.7,um,,manufacturer,NIKON-AGF-NZHAGEN-MIRROR,.agf LD upper wavelength limit.
NIKON-SFS3,refractive_index_nd,1.7847,,587.6,manufacturer,NIKON-AGF-NZHAGEN-MIRROR,nd from .agf NM record.
NIKON-SFS3,abbe_number_vd,26.207574,,587.6,manufacturer,NIKON-AGF-NZHAGEN-MIRROR,Vd from .agf NM record.
NIKON-SFS3,glass_code,785262,,,manufacturer,NIKON-AGF-NZHAGEN-MIRROR,glass code from .agf.
NIKON-SFS3,dPgF,0.0077,,,manufacturer,NIKON-AGF-NZHAGEN-MIRROR,.agf ED record (dPgF).
NIKON-SFS3,wl_min_um,0.4,um,,manufacturer,NIKON-AGF-NZHAGEN-MIRROR,.agf LD lower wavelength limit.
NIKON-SFS3,wl_max_um,0.7,um,,manufacturer,NIKON-AGF-NZHAGEN-MIRROR,.agf LD upper wavelength limit.
NIKON-LAK04,refractive_index_nd,1.651,,587.6,manufacturer,NIKON-AGF-NZHAGEN-MIRROR,nd from .agf NM record.
NIKON-LAK04,abbe_number_vd,56.171381,,587.6,manufacturer,NIKON-AGF-NZHAGEN-MIRROR,Vd from .agf NM record.
NIKON-LAK04,glass_code,651562,,,manufacturer,NIKON-AGF-NZHAGEN-MIRROR,glass code from .agf.
NIKON-LAK04,dPgF,-0.0012,,,manufacturer,NIKON-AGF-NZHAGEN-MIRROR,.agf ED record (dPgF).
NIKON-LAK04,wl_min_um,0.4,um,,manufacturer,NIKON-AGF-NZHAGEN-MIRROR,.agf LD lower wavelength limit.
NIKON-LAK04,wl_max_um,0.7,um,,manufacturer,NIKON-AGF-NZHAGEN-MIRROR,.agf LD upper wavelength limit.
NIKON-LAK7,refractive_index_nd,1.651599,,587.6,manufacturer,NIKON-AGF-NZHAGEN-MIRROR,nd from .agf NM record.
NIKON-LAK7,abbe_number_vd,58.55298,,587.6,manufacturer,NIKON-AGF-NZHAGEN-MIRROR,Vd from .agf NM record.
NIKON-LAK7,glass_code,652586,,,manufacturer,NIKON-AGF-NZHAGEN-MIRROR,glass code from .agf.
NIKON-LAK7,dPgF,-0.0032,,,manufacturer,NIKON-AGF-NZHAGEN-MIRROR,.agf ED record (dPgF).
NIKON-LAK7,wl_min_um,0.4,um,,manufacturer,NIKON-AGF-NZHAGEN-MIRROR,.agf LD lower wavelength limit.
NIKON-LAK7,wl_max_um,0.7,um,,manufacturer,NIKON-AGF-NZHAGEN-MIRROR,.agf LD upper wavelength limit.
NIKON-LAK09,refractive_index_nd,1.734,,587.6,manufacturer,NIKON-AGF-NZHAGEN-MIRROR,nd from .agf NM record.
NIKON-LAK09,abbe_number_vd,51.483018,,587.6,manufacturer,NIKON-AGF-NZHAGEN-MIRROR,Vd from .agf NM record.
NIKON-LAK09,glass_code,734515,,,manufacturer,NIKON-AGF-NZHAGEN-MIRROR,glass code from .agf.
NIKON-LAK09,dPgF,-0.0101,,,manufacturer,NIKON-AGF-NZHAGEN-MIRROR,.agf ED record (dPgF).
NIKON-LAK09,wl_min_um,0.4,um,,manufacturer,NIKON-AGF-NZHAGEN-MIRROR,.agf LD lower wavelength limit.
NIKON-LAK09,wl_max_um,0.7,um,,manufacturer,NIKON-AGF-NZHAGEN-MIRROR,.agf LD upper wavelength limit.
NIKON-LAK9,refractive_index_nd,1.691,,587.6,manufacturer,NIKON-AGF-NZHAGEN-MIRROR,nd from .agf NM record.
NIKON-LAK9,abbe_number_vd,54.814152,,587.6,manufacturer,NIKON-AGF-NZHAGEN-MIRROR,Vd from .agf NM record.
NIKON-LAK9,glass_code,691548,,,manufacturer,NIKON-AGF-NZHAGEN-MIRROR,glass code from .agf.
NIKON-LAK9,dPgF,-0.0088,,,manufacturer,NIKON-AGF-NZHAGEN-MIRROR,.agf ED record (dPgF).
NIKON-LAK9,wl_min_um,0.4,um,,manufacturer,NIKON-AGF-NZHAGEN-MIRROR,.agf LD lower wavelength limit.
NIKON-LAK9,wl_max_um,0.7,um,,manufacturer,NIKON-AGF-NZHAGEN-MIRROR,.agf LD upper wavelength limit.
NIKON-LAK011,refractive_index_nd,1.741,,587.6,manufacturer,NIKON-AGF-NZHAGEN-MIRROR,nd from .agf NM record.
NIKON-LAK011,abbe_number_vd,52.672067,,587.6,manufacturer,NIKON-AGF-NZHAGEN-MIRROR,Vd from .agf NM record.
NIKON-LAK011,glass_code,741527,,,manufacturer,NIKON-AGF-NZHAGEN-MIRROR,glass code from .agf.
NIKON-LAK011,dPgF,-0.01,,,manufacturer,NIKON-AGF-NZHAGEN-MIRROR,.agf ED record (dPgF).
NIKON-LAK011,wl_min_um,0.4,um,,manufacturer,NIKON-AGF-NZHAGEN-MIRROR,.agf LD lower wavelength limit.
NIKON-LAK011,wl_max_um,0.7,um,,manufacturer,NIKON-AGF-NZHAGEN-MIRROR,.agf LD upper wavelength limit.
NIKON-LAK12,refractive_index_nd,1.6779,,587.6,manufacturer,NIKON-AGF-NZHAGEN-MIRROR,nd from .agf NM record.
NIKON-LAK12,abbe_number_vd,55.397516,,587.6,manufacturer,NIKON-AGF-NZHAGEN-MIRROR,Vd from .agf NM record.
NIKON-LAK12,glass_code,678554,,,manufacturer,NIKON-AGF-NZHAGEN-MIRROR,glass code from .agf.
NIKON-LAK12,dPgF,-0.007,,,manufacturer,NIKON-AGF-NZHAGEN-MIRROR,.agf ED record (dPgF).
NIKON-LAK12,wl_min_um,0.4,um,,manufacturer,NIKON-AGF-NZHAGEN-MIRROR,.agf LD lower wavelength limit.
NIKON-LAK12,wl_max_um,0.7,um,,manufacturer,NIKON-AGF-NZHAGEN-MIRROR,.agf LD upper wavelength limit.
NIKON-LAF2,refractive_index_nd,1.744,,587.6,manufacturer,NIKON-AGF-NZHAGEN-MIRROR,nd from .agf NM record.
NIKON-LAF2,abbe_number_vd,45.009021,,587.6,manufacturer,NIKON-AGF-NZHAGEN-MIRROR,Vd from .agf NM record.
NIKON-LAF2,glass_code,744450,,,manufacturer,NIKON-AGF-NZHAGEN-MIRROR,glass code from .agf.
NIKON-LAF2,dPgF,-0.0068,,,manufacturer,NIKON-AGF-NZHAGEN-MIRROR,.agf ED record (dPgF).
NIKON-LAF2,wl_min_um,0.4,um,,manufacturer,NIKON-AGF-NZHAGEN-MIRROR,.agf LD lower wavelength limit.
NIKON-LAF2,wl_max_um,0.7,um,,manufacturer,NIKON-AGF-NZHAGEN-MIRROR,.agf LD upper wavelength limit.
NIKON-LAF3,refractive_index_nd,1.717,,587.6,manufacturer,NIKON-AGF-NZHAGEN-MIRROR,nd from .agf NM record.
NIKON-LAF3,abbe_number_vd,48.125992,,587.6,manufacturer,NIKON-AGF-NZHAGEN-MIRROR,Vd from .agf NM record.
NIKON-LAF3,glass_code,717481,,,manufacturer,NIKON-AGF-NZHAGEN-MIRROR,glass code from .agf.
NIKON-LAF3,dPgF,-0.0078,,,manufacturer,NIKON-AGF-NZHAGEN-MIRROR,.agf ED record (dPgF).
NIKON-LAF3,wl_min_um,0.4,um,,manufacturer,NIKON-AGF-NZHAGEN-MIRROR,.agf LD lower wavelength limit.
NIKON-LAF3,wl_max_um,0.7,um,,manufacturer,NIKON-AGF-NZHAGEN-MIRROR,.agf LD upper wavelength limit.
NIKON-LAF7,refractive_index_nd,1.749501,,587.6,manufacturer,NIKON-AGF-NZHAGEN-MIRROR,nd from .agf NM record.
NIKON-LAF7,abbe_number_vd,35.186731,,587.6,manufacturer,NIKON-AGF-NZHAGEN-MIRROR,Vd from .agf NM record.
NIKON-LAF7,glass_code,750352,,,manufacturer,NIKON-AGF-NZHAGEN-MIRROR,glass code from .agf.
NIKON-LAF7,dPgF,-0.0027,,,manufacturer,NIKON-AGF-NZHAGEN-MIRROR,.agf ED record (dPgF).
NIKON-LAF7,wl_min_um,0.4,um,,manufacturer,NIKON-AGF-NZHAGEN-MIRROR,.agf LD lower wavelength limit.
NIKON-LAF7,wl_max_um,0.7,um,,manufacturer,NIKON-AGF-NZHAGEN-MIRROR,.agf LD upper wavelength limit.
NIKON-LAF09,refractive_index_nd,1.697,,587.6,manufacturer,NIKON-AGF-NZHAGEN-MIRROR,nd from .agf NM record.
NIKON-LAF09,abbe_number_vd,48.530571,,587.6,manufacturer,NIKON-AGF-NZHAGEN-MIRROR,Vd from .agf NM record.
NIKON-LAF09,glass_code,697485,,,manufacturer,NIKON-AGF-NZHAGEN-MIRROR,glass code from .agf.
NIKON-LAF09,dPgF,-0.0018,,,manufacturer,NIKON-AGF-NZHAGEN-MIRROR,.agf ED record (dPgF).
NIKON-LAF09,wl_min_um,0.4,um,,manufacturer,NIKON-AGF-NZHAGEN-MIRROR,.agf LD lower wavelength limit.
NIKON-LAF09,wl_max_um,0.7,um,,manufacturer,NIKON-AGF-NZHAGEN-MIRROR,.agf LD upper wavelength limit.
NIKON-LAF9,refractive_index_nd,1.79504,,587.6,manufacturer,NIKON-AGF-NZHAGEN-MIRROR,nd from .agf NM record.
NIKON-LAF9,abbe_number_vd,28.565137,,587.6,manufacturer,NIKON-AGF-NZHAGEN-MIRROR,Vd from .agf NM record.
NIKON-LAF9,glass_code,795286,,,manufacturer,NIKON-AGF-NZHAGEN-MIRROR,glass code from .agf.
NIKON-LAF9,dPgF,0.0036,,,manufacturer,NIKON-AGF-NZHAGEN-MIRROR,.agf ED record (dPgF).
NIKON-LAF9,wl_min_um,0.4,um,,manufacturer,NIKON-AGF-NZHAGEN-MIRROR,.agf LD lower wavelength limit.
NIKON-LAF9,wl_max_um,0.7,um,,manufacturer,NIKON-AGF-NZHAGEN-MIRROR,.agf LD upper wavelength limit.
NIKON-LAF11,refractive_index_nd,1.75692,,587.6,manufacturer,NIKON-AGF-NZHAGEN-MIRROR,nd from .agf NM record.
NIKON-LAF11,abbe_number_vd,31.704801,,587.6,manufacturer,NIKON-AGF-NZHAGEN-MIRROR,Vd from .agf NM record.
NIKON-LAF11,glass_code,757317,,,manufacturer,NIKON-AGF-NZHAGEN-MIRROR,glass code from .agf.
NIKON-LAF11,dPgF,-0.0001,,,manufacturer,NIKON-AGF-NZHAGEN-MIRROR,.agf ED record (dPgF).
NIKON-LAF11,wl_min_um,0.4,um,,manufacturer,NIKON-AGF-NZHAGEN-MIRROR,.agf LD lower wavelength limit.
NIKON-LAF11,wl_max_um,0.7,um,,manufacturer,NIKON-AGF-NZHAGEN-MIRROR,.agf LD upper wavelength limit.
NIKON-LASF01,refractive_index_nd,1.7859,,587.6,manufacturer,NIKON-AGF-NZHAGEN-MIRROR,nd from .agf NM record.
NIKON-LASF01,abbe_number_vd,44.174079,,587.6,manufacturer,NIKON-AGF-NZHAGEN-MIRROR,Vd from .agf NM record.
NIKON-LASF01,glass_code,786442,,,manufacturer,NIKON-AGF-NZHAGEN-MIRROR,glass code from .agf.
NIKON-LASF01,dPgF,-0.007,,,manufacturer,NIKON-AGF-NZHAGEN-MIRROR,.agf ED record (dPgF).
NIKON-LASF01,wl_min_um,0.4,um,,manufacturer,NIKON-AGF-NZHAGEN-MIRROR,.agf LD lower wavelength limit.
NIKON-LASF01,wl_max_um,0.7,um,,manufacturer,NIKON-AGF-NZHAGEN-MIRROR,.agf LD upper wavelength limit.
NIKON-LASF02,refractive_index_nd,1.79952,,587.6,manufacturer,NIKON-AGF-NZHAGEN-MIRROR,nd from .agf NM record.
NIKON-LASF02,abbe_number_vd,42.242359,,587.6,manufacturer,NIKON-AGF-NZHAGEN-MIRROR,Vd from .agf NM record.
NIKON-LASF02,glass_code,800422,,,manufacturer,NIKON-AGF-NZHAGEN-MIRROR,glass code from .agf.
NIKON-LASF02,dPgF,-0.0075,,,manufacturer,NIKON-AGF-NZHAGEN-MIRROR,.agf ED record (dPgF).
NIKON-LASF02,wl_min_um,0.4,um,,manufacturer,NIKON-AGF-NZHAGEN-MIRROR,.agf LD lower wavelength limit.
NIKON-LASF02,wl_max_um,0.7,um,,manufacturer,NIKON-AGF-NZHAGEN-MIRROR,.agf LD upper wavelength limit.
NIKON-LASF010,refractive_index_nd,1.834,,587.6,manufacturer,NIKON-AGF-NZHAGEN-MIRROR,nd from .agf NM record.
NIKON-LASF010,abbe_number_vd,37.338765,,587.6,manufacturer,NIKON-AGF-NZHAGEN-MIRROR,Vd from .agf NM record.
NIKON-LASF010,glass_code,834373,,,manufacturer,NIKON-AGF-NZHAGEN-MIRROR,glass code from .agf.
NIKON-LASF010,dPgF,-0.003,,,manufacturer,NIKON-AGF-NZHAGEN-MIRROR,.agf ED record (dPgF).
NIKON-LASF010,wl_min_um,0.4,um,,manufacturer,NIKON-AGF-NZHAGEN-MIRROR,.agf LD lower wavelength limit.
NIKON-LASF010,wl_max_um,0.7,um,,manufacturer,NIKON-AGF-NZHAGEN-MIRROR,.agf LD upper wavelength limit.
NIKON-LASFH6,refractive_index_nd,1.8061,,587.6,manufacturer,NIKON-AGF-NZHAGEN-MIRROR,nd from .agf NM record.
NIKON-LASFH6,abbe_number_vd,33.267264,,587.6,manufacturer,NIKON-AGF-NZHAGEN-MIRROR,Vd from .agf NM record.
NIKON-LASFH6,glass_code,806333,,,manufacturer,NIKON-AGF-NZHAGEN-MIRROR,glass code from .agf.
NIKON-LASFH6,dPgF,-0.0004,,,manufacturer,NIKON-AGF-NZHAGEN-MIRROR,.agf ED record (dPgF).
NIKON-LASFH6,wl_min_um,0.4,um,,manufacturer,NIKON-AGF-NZHAGEN-MIRROR,.agf LD lower wavelength limit.
NIKON-LASFH6,wl_max_um,0.7,um,,manufacturer,NIKON-AGF-NZHAGEN-MIRROR,.agf LD upper wavelength limit.
NIKON-4786,refractive_index_nd,1.474099,,587.6,manufacturer,NIKON-AGF-NZHAGEN-MIRROR,nd from .agf NM record.
NIKON-4786,abbe_number_vd,86.779772,,587.6,manufacturer,NIKON-AGF-NZHAGEN-MIRROR,Vd from .agf NM record.
NIKON-4786,dPgF,0.0363,,,manufacturer,NIKON-AGF-NZHAGEN-MIRROR,.agf ED record (dPgF).
NIKON-4786,wl_min_um,0.32611,um,,manufacturer,NIKON-AGF-NZHAGEN-MIRROR,.agf LD lower wavelength limit.
NIKON-4786,wl_max_um,2.32542,um,,manufacturer,NIKON-AGF-NZHAGEN-MIRROR,.agf LD upper wavelength limit.
NIKON-5165,refractive_index_nd,1.511829,,587.6,manufacturer,NIKON-AGF-NZHAGEN-MIRROR,nd from .agf NM record.
NIKON-5165,abbe_number_vd,64.95711,,587.6,manufacturer,NIKON-AGF-NZHAGEN-MIRROR,Vd from .agf NM record.
NIKON-5165,dPgF,-0.0044,,,manufacturer,NIKON-AGF-NZHAGEN-MIRROR,.agf ED record (dPgF).
NIKON-5165,wl_min_um,0.32611,um,,manufacturer,NIKON-AGF-NZHAGEN-MIRROR,.agf LD lower wavelength limit.
NIKON-5165,wl_max_um,2.32542,um,,manufacturer,NIKON-AGF-NZHAGEN-MIRROR,.agf LD upper wavelength limit.
NIKON-5742,refractive_index_nd,1.576531,,587.6,manufacturer,NIKON-AGF-NZHAGEN-MIRROR,nd from .agf NM record.
NIKON-5742,abbe_number_vd,42.042478,,587.6,manufacturer,NIKON-AGF-NZHAGEN-MIRROR,Vd from .agf NM record.
NIKON-5742,dPgF,-0.0024,,,manufacturer,NIKON-AGF-NZHAGEN-MIRROR,.agf ED record (dPgF).
NIKON-5742,wl_min_um,0.32611,um,,manufacturer,NIKON-AGF-NZHAGEN-MIRROR,.agf LD lower wavelength limit.
NIKON-5742,wl_max_um,2.32542,um,,manufacturer,NIKON-AGF-NZHAGEN-MIRROR,.agf LD upper wavelength limit.
NIKON-5859,refractive_index_nd,1.590421,,587.6,manufacturer,NIKON-AGF-NZHAGEN-MIRROR,nd from .agf NM record.
NIKON-5859,abbe_number_vd,59.473084,,587.6,manufacturer,NIKON-AGF-NZHAGEN-MIRROR,Vd from .agf NM record.
NIKON-5859,dPgF,-0.0084,,,manufacturer,NIKON-AGF-NZHAGEN-MIRROR,.agf ED record (dPgF).
NIKON-5859,wl_min_um,0.32611,um,,manufacturer,NIKON-AGF-NZHAGEN-MIRROR,.agf LD lower wavelength limit.
NIKON-5859,wl_max_um,2.32542,um,,manufacturer,NIKON-AGF-NZHAGEN-MIRROR,.agf LD upper wavelength limit.
NIKON-7054,refractive_index_nd,1.706229,,587.6,manufacturer,NIKON-AGF-NZHAGEN-MIRROR,nd from .agf NM record.
NIKON-7054,abbe_number_vd,54.695634,,587.6,manufacturer,NIKON-AGF-NZHAGEN-MIRROR,Vd from .agf NM record.
NIKON-7054,dPgF,-0.0076,,,manufacturer,NIKON-AGF-NZHAGEN-MIRROR,.agf ED record (dPgF).
NIKON-7054,wl_min_um,0.32611,um,,manufacturer,NIKON-AGF-NZHAGEN-MIRROR,.agf LD lower wavelength limit.
NIKON-7054,wl_max_um,2.32542,um,,manufacturer,NIKON-AGF-NZHAGEN-MIRROR,.agf LD upper wavelength limit.
NIKON-NIFS-V,refractive_index_nd,1.458564,,587.6,manufacturer,NIKON-AGF-NZHAGEN-MIRROR,nd from .agf NM record.
NIKON-NIFS-V,abbe_number_vd,67.859016,,587.6,manufacturer,NIKON-AGF-NZHAGEN-MIRROR,Vd from .agf NM record.
NIKON-NIFS-V,dPgF,-0.002,,,manufacturer,NIKON-AGF-NZHAGEN-MIRROR,.agf ED record (dPgF).
NIKON-NIFS-V,wl_min_um,0.18489,um,,manufacturer,NIKON-AGF-NZHAGEN-MIRROR,.agf LD lower wavelength limit.
NIKON-NIFS-V,wl_max_um,2.32542,um,,manufacturer,NIKON-AGF-NZHAGEN-MIRROR,.agf LD upper wavelength limit.
NIKON-NIFS-A,refractive_index_nd,1.458477,,587.6,manufacturer,NIKON-AGF-NZHAGEN-MIRROR,nd from .agf NM record.
NIKON-NIFS-A,abbe_number_vd,67.826411,,587.6,manufacturer,NIKON-AGF-NZHAGEN-MIRROR,Vd from .agf NM record.
NIKON-NIFS-A,dPgF,-0.0021,,,manufacturer,NIKON-AGF-NZHAGEN-MIRROR,.agf ED record (dPgF).
NIKON-NIFS-A,wl_min_um,0.18489,um,,manufacturer,NIKON-AGF-NZHAGEN-MIRROR,.agf LD lower wavelength limit.
NIKON-NIFS-A,wl_max_um,2.32542,um,,manufacturer,NIKON-AGF-NZHAGEN-MIRROR,.agf LD upper wavelength limit.
NIKON-NIFS-U,refractive_index_nd,1.458477,,587.6,manufacturer,NIKON-AGF-NZHAGEN-MIRROR,nd from .agf NM record.
NIKON-NIFS-U,abbe_number_vd,67.826411,,587.6,manufacturer,NIKON-AGF-NZHAGEN-MIRROR,Vd from .agf NM record.
NIKON-NIFS-U,dPgF,-0.0021,,,manufacturer,NIKON-AGF-NZHAGEN-MIRROR,.agf ED record (dPgF).
NIKON-NIFS-U,wl_min_um,0.18489,um,,manufacturer,NIKON-AGF-NZHAGEN-MIRROR,.agf LD lower wavelength limit.
NIKON-NIFS-U,wl_max_um,2.32542,um,,manufacturer,NIKON-AGF-NZHAGEN-MIRROR,.agf LD upper wavelength limit.
NIKON-NIFS-S,refractive_index_nd,1.458477,,587.6,manufacturer,NIKON-AGF-NZHAGEN-MIRROR,nd from .agf NM record.
NIKON-NIFS-S,abbe_number_vd,67.826411,,587.6,manufacturer,NIKON-AGF-NZHAGEN-MIRROR,Vd from .agf NM record.
NIKON-NIFS-S,dPgF,-0.0021,,,manufacturer,NIKON-AGF-NZHAGEN-MIRROR,.agf ED record (dPgF).
NIKON-NIFS-S,wl_min_um,0.18489,um,,manufacturer,NIKON-AGF-NZHAGEN-MIRROR,.agf LD lower wavelength limit.
NIKON-NIFS-S,wl_max_um,2.32542,um,,manufacturer,NIKON-AGF-NZHAGEN-MIRROR,.agf LD upper wavelength limit.
NIKON-NICF-V,refractive_index_nd,1.433837,,587.6,manufacturer,NIKON-AGF-NZHAGEN-MIRROR,nd from .agf NM record.
NIKON-NICF-V,abbe_number_vd,95.260792,,587.6,manufacturer,NIKON-AGF-NZHAGEN-MIRROR,Vd from .agf NM record.
NIKON-NICF-V,wl_min_um,0.18489,um,,manufacturer,NIKON-AGF-NZHAGEN-MIRROR,.agf LD lower wavelength limit.
NIKON-NICF-V,wl_max_um,2.32542,um,,manufacturer,NIKON-AGF-NZHAGEN-MIRROR,.agf LD upper wavelength limit.
NIKON-NICF-A,refractive_index_nd,1.433837,,587.6,manufacturer,NIKON-AGF-NZHAGEN-MIRROR,nd from .agf NM record.
NIKON-NICF-A,abbe_number_vd,95.260792,,587.6,manufacturer,NIKON-AGF-NZHAGEN-MIRROR,Vd from .agf NM record.
NIKON-NICF-A,wl_min_um,0.18489,um,,manufacturer,NIKON-AGF-NZHAGEN-MIRROR,.agf LD lower wavelength limit.
NIKON-NICF-A,wl_max_um,2.32542,um,,manufacturer,NIKON-AGF-NZHAGEN-MIRROR,.agf LD upper wavelength limit.
NIKON-NICF-U,refractive_index_nd,1.433837,,587.6,manufacturer,NIKON-AGF-NZHAGEN-MIRROR,nd from .agf NM record.
NIKON-NICF-U,abbe_number_vd,95.260792,,587.6,manufacturer,NIKON-AGF-NZHAGEN-MIRROR,Vd from .agf NM record.
NIKON-NICF-U,wl_min_um,0.18489,um,,manufacturer,NIKON-AGF-NZHAGEN-MIRROR,.agf LD lower wavelength limit.
NIKON-NICF-U,wl_max_um,2.32542,um,,manufacturer,NIKON-AGF-NZHAGEN-MIRROR,.agf LD upper wavelength limit.
SUMITA-K-CAFK95,refractive_index_nd,1.43425,,587.6,manufacturer,SUMITA-AGF-NZHAGEN-MIRROR,nd from .agf NM record.
SUMITA-K-CAFK95,abbe_number_vd,95.0,,587.6,manufacturer,SUMITA-AGF-NZHAGEN-MIRROR,Vd from .agf NM record.
SUMITA-K-CAFK95,glass_code,434950,,,manufacturer,SUMITA-AGF-NZHAGEN-MIRROR,glass code from .agf.
SUMITA-K-CAFK95,cte,12.9,1e-6/K,,manufacturer,SUMITA-AGF-NZHAGEN-MIRROR,.agf ED record (CTE -30/+70).
SUMITA-K-CAFK95,density,3.54,g/cm3,,manufacturer,SUMITA-AGF-NZHAGEN-MIRROR,.agf ED record (density).
SUMITA-K-CAFK95,dPgF,0.0483,,,manufacturer,SUMITA-AGF-NZHAGEN-MIRROR,.agf ED record (dPgF).
SUMITA-K-CAFK95,wl_min_um,0.36,um,,manufacturer,SUMITA-AGF-NZHAGEN-MIRROR,.agf LD lower wavelength limit.
SUMITA-K-CAFK95,wl_max_um,1.55,um,,manufacturer,SUMITA-AGF-NZHAGEN-MIRROR,.agf LD upper wavelength limit.
SUMITA-K-PFK80,refractive_index_nd,1.497,,587.6,manufacturer,SUMITA-AGF-NZHAGEN-MIRROR,nd from .agf NM record.
SUMITA-K-PFK80,abbe_number_vd,81.5,,587.6,manufacturer,SUMITA-AGF-NZHAGEN-MIRROR,Vd from .agf NM record.
SUMITA-K-PFK80,glass_code,497815,,,manufacturer,SUMITA-AGF-NZHAGEN-MIRROR,glass code from .agf.
SUMITA-K-PFK80,cte,13.4,1e-6/K,,manufacturer,SUMITA-AGF-NZHAGEN-MIRROR,.agf ED record (CTE -30/+70).
SUMITA-K-PFK80,density,3.6,g/cm3,,manufacturer,SUMITA-AGF-NZHAGEN-MIRROR,.agf ED record (density).
SUMITA-K-PFK80,dPgF,0.0296,,,manufacturer,SUMITA-AGF-NZHAGEN-MIRROR,.agf ED record (dPgF).
SUMITA-K-PFK80,wl_min_um,0.36,um,,manufacturer,SUMITA-AGF-NZHAGEN-MIRROR,.agf LD lower wavelength limit.
SUMITA-K-PFK80,wl_max_um,1.55,um,,manufacturer,SUMITA-AGF-NZHAGEN-MIRROR,.agf LD upper wavelength limit.
SUMITA-K-PFK85,refractive_index_nd,1.48563,,587.6,manufacturer,SUMITA-AGF-NZHAGEN-MIRROR,nd from .agf NM record.
SUMITA-K-PFK85,abbe_number_vd,85.2,,587.6,manufacturer,SUMITA-AGF-NZHAGEN-MIRROR,Vd from .agf NM record.
SUMITA-K-PFK85,glass_code,486852,,,manufacturer,SUMITA-AGF-NZHAGEN-MIRROR,glass code from .agf.
SUMITA-K-PFK85,cte,12.9,1e-6/K,,manufacturer,SUMITA-AGF-NZHAGEN-MIRROR,.agf ED record (CTE -30/+70).
SUMITA-K-PFK85,density,3.97,g/cm3,,manufacturer,SUMITA-AGF-NZHAGEN-MIRROR,.agf ED record (density).
SUMITA-K-PFK85,dPgF,0.0381,,,manufacturer,SUMITA-AGF-NZHAGEN-MIRROR,.agf ED record (dPgF).
