Repository: br24563/Glass-Match

# GlassMatch
Open-source optical glass selection, comparison, and material database.
**2,959 materials · 18 source collections · 364 traceable sources** · data
version pinned by [`MANIFEST.json`](data/normalized/MANIFEST.json) ·
[how the data is validated](docs/VALIDATION.md) — search,
rank, compare, and inspect provenance for oxide glasses, crystals, IR
materials, polymers, and moldables.
> Screenshots captured from a live run (`start.bat`); regenerate with
> `python scripts/capture_screenshots.py` (needs `pip install playwright` and a
> local Microsoft Edge install).

File: data/normalized/properties.csv (part 36 of 41)
glass_id,property,value,unit,reference_wavelength_nm,data_type,source_id,notes
SUMITA-K-PFK85,wl_min_um,0.36,um,,manufacturer,SUMITA-AGF-NZHAGEN-MIRROR,.agf LD lower wavelength limit.
SUMITA-K-PFK85,wl_max_um,1.55,um,,manufacturer,SUMITA-AGF-NZHAGEN-MIRROR,.agf LD upper wavelength limit.
SUMITA-K-PFK90,refractive_index_nd,1.4588,,587.6,manufacturer,SUMITA-AGF-NZHAGEN-MIRROR,nd from .agf NM record.
SUMITA-K-PFK90,abbe_number_vd,90.0,,587.6,manufacturer,SUMITA-AGF-NZHAGEN-MIRROR,Vd from .agf NM record.
SUMITA-K-PFK90,glass_code,459900,,,manufacturer,SUMITA-AGF-NZHAGEN-MIRROR,glass code from .agf.
SUMITA-K-PFK90,cte,13.7,1e-6/K,,manufacturer,SUMITA-AGF-NZHAGEN-MIRROR,.agf ED record (CTE -30/+70).
SUMITA-K-PFK90,density,3.72,g/cm3,,manufacturer,SUMITA-AGF-NZHAGEN-MIRROR,.agf ED record (density).
SUMITA-K-PFK90,dPgF,0.0442,,,manufacturer,SUMITA-AGF-NZHAGEN-MIRROR,.agf ED record (dPgF).
SUMITA-K-PFK90,wl_min_um,0.36,um,,manufacturer,SUMITA-AGF-NZHAGEN-MIRROR,.agf LD lower wavelength limit.
SUMITA-K-PFK90,wl_max_um,1.55,um,,manufacturer,SUMITA-AGF-NZHAGEN-MIRROR,.agf LD upper wavelength limit.
SUMITA-K-GFK68,refractive_index_nd,1.5924,,587.6,manufacturer,SUMITA-AGF-NZHAGEN-MIRROR,nd from .agf NM record.
SUMITA-K-GFK68,abbe_number_vd,68.3,,587.6,manufacturer,SUMITA-AGF-NZHAGEN-MIRROR,Vd from .agf NM record.
SUMITA-K-GFK68,glass_code,592683,,,manufacturer,SUMITA-AGF-NZHAGEN-MIRROR,glass code from .agf.
SUMITA-K-GFK68,cte,12.9,1e-6/K,,manufacturer,SUMITA-AGF-NZHAGEN-MIRROR,.agf ED record (CTE -30/+70).
SUMITA-K-GFK68,density,4.51,g/cm3,,manufacturer,SUMITA-AGF-NZHAGEN-MIRROR,.agf ED record (density).
SUMITA-K-GFK68,dPgF,0.0179,,,manufacturer,SUMITA-AGF-NZHAGEN-MIRROR,.agf ED record (dPgF).
SUMITA-K-GFK68,wl_min_um,0.36,um,,manufacturer,SUMITA-AGF-NZHAGEN-MIRROR,.agf LD lower wavelength limit.
SUMITA-K-GFK68,wl_max_um,1.55,um,,manufacturer,SUMITA-AGF-NZHAGEN-MIRROR,.agf LD upper wavelength limit.
SUMITA-K-GFK70,refractive_index_nd,1.56907,,587.6,manufacturer,SUMITA-AGF-NZHAGEN-MIRROR,nd from .agf NM record.
SUMITA-K-GFK70,abbe_number_vd,71.3,,587.6,manufacturer,SUMITA-AGF-NZHAGEN-MIRROR,Vd from .agf NM record.
SUMITA-K-GFK70,glass_code,569713,,,manufacturer,SUMITA-AGF-NZHAGEN-MIRROR,glass code from .agf.
SUMITA-K-GFK70,cte,13.2,1e-6/K,,manufacturer,SUMITA-AGF-NZHAGEN-MIRROR,.agf ED record (CTE -30/+70).
SUMITA-K-GFK70,density,4.46,g/cm3,,manufacturer,SUMITA-AGF-NZHAGEN-MIRROR,.agf ED record (density).
SUMITA-K-GFK70,dPgF,0.0207,,,manufacturer,SUMITA-AGF-NZHAGEN-MIRROR,.agf ED record (dPgF).
SUMITA-K-GFK70,wl_min_um,0.36,um,,manufacturer,SUMITA-AGF-NZHAGEN-MIRROR,.agf LD lower wavelength limit.
SUMITA-K-GFK70,wl_max_um,1.55,um,,manufacturer,SUMITA-AGF-NZHAGEN-MIRROR,.agf LD upper wavelength limit.
SUMITA-K-CD45,refractive_index_nd,1.6932,,587.6,manufacturer,SUMITA-AGF-NZHAGEN-MIRROR,nd from .agf NM record.
SUMITA-K-CD45,abbe_number_vd,33.7,,587.6,manufacturer,SUMITA-AGF-NZHAGEN-MIRROR,Vd from .agf NM record.
SUMITA-K-CD45,glass_code,693337,,,manufacturer,SUMITA-AGF-NZHAGEN-MIRROR,glass code from .agf.
SUMITA-K-CD45,cte,9.1,1e-6/K,,manufacturer,SUMITA-AGF-NZHAGEN-MIRROR,.agf ED record (CTE -30/+70).
SUMITA-K-CD45,density,3.13,g/cm3,,manufacturer,SUMITA-AGF-NZHAGEN-MIRROR,.agf ED record (density).
SUMITA-K-CD45,dPgF,0.0055,,,manufacturer,SUMITA-AGF-NZHAGEN-MIRROR,.agf ED record (dPgF).
SUMITA-K-CD45,wl_min_um,0.4,um,,manufacturer,SUMITA-AGF-NZHAGEN-MIRROR,.agf LD lower wavelength limit.
SUMITA-K-CD45,wl_max_um,1.55,um,,manufacturer,SUMITA-AGF-NZHAGEN-MIRROR,.agf LD upper wavelength limit.
SUMITA-K-CD120,refractive_index_nd,1.7225,,587.6,manufacturer,SUMITA-AGF-NZHAGEN-MIRROR,nd from .agf NM record.
SUMITA-K-CD120,abbe_number_vd,29.2,,587.6,manufacturer,SUMITA-AGF-NZHAGEN-MIRROR,Vd from .agf NM record.
SUMITA-K-CD120,glass_code,723292,,,manufacturer,SUMITA-AGF-NZHAGEN-MIRROR,glass code from .agf.
SUMITA-K-CD120,cte,9.2,1e-6/K,,manufacturer,SUMITA-AGF-NZHAGEN-MIRROR,.agf ED record (CTE -30/+70).
SUMITA-K-CD120,density,3.01,g/cm3,,manufacturer,SUMITA-AGF-NZHAGEN-MIRROR,.agf ED record (density).
SUMITA-K-CD120,dPgF,0.009,,,manufacturer,SUMITA-AGF-NZHAGEN-MIRROR,.agf ED record (dPgF).
SUMITA-K-CD120,wl_min_um,0.4,um,,manufacturer,SUMITA-AGF-NZHAGEN-MIRROR,.agf LD lower wavelength limit.
SUMITA-K-CD120,wl_max_um,1.55,um,,manufacturer,SUMITA-AGF-NZHAGEN-MIRROR,.agf LD upper wavelength limit.
SUMITA-K-CSK120,refractive_index_nd,1.587,,587.6,manufacturer,SUMITA-AGF-NZHAGEN-MIRROR,nd from .agf NM record.
SUMITA-K-CSK120,abbe_number_vd,59.6,,587.6,manufacturer,SUMITA-AGF-NZHAGEN-MIRROR,Vd from .agf NM record.
SUMITA-K-CSK120,glass_code,587596,,,manufacturer,SUMITA-AGF-NZHAGEN-MIRROR,glass code from .agf.
SUMITA-K-CSK120,cte,7.2,1e-6/K,,manufacturer,SUMITA-AGF-NZHAGEN-MIRROR,.agf ED record (CTE -30/+70).
SUMITA-K-CSK120,density,3.0,g/cm3,,manufacturer,SUMITA-AGF-NZHAGEN-MIRROR,.agf ED record (density).
SUMITA-K-CSK120,dPgF,-0.0031,,,manufacturer,SUMITA-AGF-NZHAGEN-MIRROR,.agf ED record (dPgF).
SUMITA-K-CSK120,wl_min_um,0.36,um,,manufacturer,SUMITA-AGF-NZHAGEN-MIRROR,.agf LD lower wavelength limit.
SUMITA-K-CSK120,wl_max_um,1.55,um,,manufacturer,SUMITA-AGF-NZHAGEN-MIRROR,.agf LD upper wavelength limit.
SUMITA-K-LAFK50,refractive_index_nd,1.772,,587.6,manufacturer,SUMITA-AGF-NZHAGEN-MIRROR,nd from .agf NM record.
SUMITA-K-LAFK50,abbe_number_vd,50.0,,587.6,manufacturer,SUMITA-AGF-NZHAGEN-MIRROR,Vd from .agf NM record.
SUMITA-K-LAFK50,glass_code,772500,,,manufacturer,SUMITA-AGF-NZHAGEN-MIRROR,glass code from .agf.
SUMITA-K-LAFK50,cte,7.3,1e-6/K,,manufacturer,SUMITA-AGF-NZHAGEN-MIRROR,.agf ED record (CTE -30/+70).
SUMITA-K-LAFK50,density,5.2,g/cm3,,manufacturer,SUMITA-AGF-NZHAGEN-MIRROR,.agf ED record (density).
SUMITA-K-LAFK50,dPgF,-0.0051,,,manufacturer,SUMITA-AGF-NZHAGEN-MIRROR,.agf ED record (dPgF).
SUMITA-K-LAFK50,wl_min_um,0.36,um,,manufacturer,SUMITA-AGF-NZHAGEN-MIRROR,.agf LD lower wavelength limit.
SUMITA-K-LAFK50,wl_max_um,1.55,um,,manufacturer,SUMITA-AGF-NZHAGEN-MIRROR,.agf LD upper wavelength limit.
SUMITA-K-LAFK55,refractive_index_nd,1.694,,587.6,manufacturer,SUMITA-AGF-NZHAGEN-MIRROR,nd from .agf NM record.
SUMITA-K-LAFK55,abbe_number_vd,56.3,,587.6,manufacturer,SUMITA-AGF-NZHAGEN-MIRROR,Vd from .agf NM record.
SUMITA-K-LAFK55,glass_code,694563,,,manufacturer,SUMITA-AGF-NZHAGEN-MIRROR,glass code from .agf.
SUMITA-K-LAFK55,cte,7.3,1e-6/K,,manufacturer,SUMITA-AGF-NZHAGEN-MIRROR,.agf ED record (CTE -30/+70).
SUMITA-K-LAFK55,density,4.34,g/cm3,,manufacturer,SUMITA-AGF-NZHAGEN-MIRROR,.agf ED record (density).
SUMITA-K-LAFK55,dPgF,-0.0045,,,manufacturer,SUMITA-AGF-NZHAGEN-MIRROR,.agf ED record (dPgF).
SUMITA-K-LAFK55,wl_min_um,0.36,um,,manufacturer,SUMITA-AGF-NZHAGEN-MIRROR,.agf LD lower wavelength limit.
SUMITA-K-LAFK55,wl_max_um,1.55,um,,manufacturer,SUMITA-AGF-NZHAGEN-MIRROR,.agf LD upper wavelength limit.
SUMITA-K-LAFK60,refractive_index_nd,1.63246,,587.6,manufacturer,SUMITA-AGF-NZHAGEN-MIRROR,nd from .agf NM record.
SUMITA-K-LAFK60,abbe_number_vd,63.8,,587.6,manufacturer,SUMITA-AGF-NZHAGEN-MIRROR,Vd from .agf NM record.
SUMITA-K-LAFK60,glass_code,632638,,,manufacturer,SUMITA-AGF-NZHAGEN-MIRROR,glass code from .agf.
SUMITA-K-LAFK60,cte,9.3,1e-6/K,,manufacturer,SUMITA-AGF-NZHAGEN-MIRROR,.agf ED record (CTE -30/+70).
SUMITA-K-LAFK60,density,4.29,g/cm3,,manufacturer,SUMITA-AGF-NZHAGEN-MIRROR,.agf ED record (density).
SUMITA-K-LAFK60,dPgF,0.0041,,,manufacturer,SUMITA-AGF-NZHAGEN-MIRROR,.agf ED record (dPgF).
SUMITA-K-LAFK60,wl_min_um,0.36,um,,manufacturer,SUMITA-AGF-NZHAGEN-MIRROR,.agf LD lower wavelength limit.
SUMITA-K-LAFK60,wl_max_um,1.55,um,,manufacturer,SUMITA-AGF-NZHAGEN-MIRROR,.agf LD upper wavelength limit.
SUMITA-K-PBK40,refractive_index_nd,1.5176,,587.6,manufacturer,SUMITA-AGF-NZHAGEN-MIRROR,nd from .agf NM record.
SUMITA-K-PBK40,abbe_number_vd,63.5,,587.6,manufacturer,SUMITA-AGF-NZHAGEN-MIRROR,Vd from .agf NM record.
SUMITA-K-PBK40,glass_code,518635,,,manufacturer,SUMITA-AGF-NZHAGEN-MIRROR,glass code from .agf.
SUMITA-K-PBK40,cte,5.4,1e-6/K,,manufacturer,SUMITA-AGF-NZHAGEN-MIRROR,.agf ED record (CTE -30/+70).
SUMITA-K-PBK40,density,2.39,g/cm3,,manufacturer,SUMITA-AGF-NZHAGEN-MIRROR,.agf ED record (density).
SUMITA-K-PBK40,dPgF,-0.0044,,,manufacturer,SUMITA-AGF-NZHAGEN-MIRROR,.agf ED record (dPgF).
SUMITA-K-PBK40,wl_min_um,0.36,um,,manufacturer,SUMITA-AGF-NZHAGEN-MIRROR,.agf LD lower wavelength limit.
SUMITA-K-PBK40,wl_max_um,1.55,um,,manufacturer,SUMITA-AGF-NZHAGEN-MIRROR,.agf LD upper wavelength limit.
SUMITA-K-PBK50,refractive_index_nd,1.5225,,587.6,manufacturer,SUMITA-AGF-NZHAGEN-MIRROR,nd from .agf NM record.
SUMITA-K-PBK50,abbe_number_vd,62.3,,587.6,manufacturer,SUMITA-AGF-NZHAGEN-MIRROR,Vd from .agf NM record.
SUMITA-K-PBK50,glass_code,523623,,,manufacturer,SUMITA-AGF-NZHAGEN-MIRROR,glass code from .agf.
SUMITA-K-PBK50,cte,6.7,1e-6/K,,manufacturer,SUMITA-AGF-NZHAGEN-MIRROR,.agf ED record (CTE -30/+70).
SUMITA-K-PBK50,density,2.43,g/cm3,,manufacturer,SUMITA-AGF-NZHAGEN-MIRROR,.agf ED record (density).
SUMITA-K-PBK50,dPgF,-0.0046,,,manufacturer,SUMITA-AGF-NZHAGEN-MIRROR,.agf ED record (dPgF).
SUMITA-K-PBK50,wl_min_um,0.36,um,,manufacturer,SUMITA-AGF-NZHAGEN-MIRROR,.agf LD lower wavelength limit.
SUMITA-K-PBK50,wl_max_um,1.55,um,,manufacturer,SUMITA-AGF-NZHAGEN-MIRROR,.agf LD upper wavelength limit.
SUMITA-K-PG325,refractive_index_nd,1.5067,,587.6,manufacturer,SUMITA-AGF-NZHAGEN-MIRROR,nd from .agf NM record.
SUMITA-K-PG325,abbe_number_vd,70.5,,587.6,manufacturer,SUMITA-AGF-NZHAGEN-MIRROR,Vd from .agf NM record.
SUMITA-K-PG325,glass_code,507705,,,manufacturer,SUMITA-AGF-NZHAGEN-MIRROR,glass code from .agf.
SUMITA-K-PG325,cte,14.3,1e-6/K,,manufacturer,SUMITA-AGF-NZHAGEN-MIRROR,.agf ED record (CTE -30/+70).
SUMITA-K-PG325,density,3.0,g/cm3,,manufacturer,SUMITA-AGF-NZHAGEN-MIRROR,.agf ED record (density).
SUMITA-K-PG325,dPgF,0.0124,,,manufacturer,SUMITA-AGF-NZHAGEN-MIRROR,.agf ED record (dPgF).
SUMITA-K-PG325,wl_min_um,0.36,um,,manufacturer,SUMITA-AGF-NZHAGEN-MIRROR,.agf LD lower wavelength limit.
SUMITA-K-PG325,wl_max_um,1.55,um,,manufacturer,SUMITA-AGF-NZHAGEN-MIRROR,.agf LD upper wavelength limit.
SUMITA-K-PG375,refractive_index_nd,1.5425,,587.6,manufacturer,SUMITA-AGF-NZHAGEN-MIRROR,nd from .agf NM record.
SUMITA-K-PG375,abbe_number_vd,62.9,,587.6,manufacturer,SUMITA-AGF-NZHAGEN-MIRROR,Vd from .agf NM record.
SUMITA-K-PG375,glass_code,543629,,,manufacturer,SUMITA-AGF-NZHAGEN-MIRROR,glass code from .agf.
SUMITA-K-PG375,cte,12.9,1e-6/K,,manufacturer,SUMITA-AGF-NZHAGEN-MIRROR,.agf ED record (CTE -30/+70).
SUMITA-K-PG375,density,2.9,g/cm3,,manufacturer,SUMITA-AGF-NZHAGEN-MIRROR,.agf ED record (density).
SUMITA-K-PG375,dPgF,0.0036,,,manufacturer,SUMITA-AGF-NZHAGEN-MIRROR,.agf ED record (dPgF).
SUMITA-K-PG375,wl_min_um,0.36,um,,manufacturer,SUMITA-AGF-NZHAGEN-MIRROR,.agf LD lower wavelength limit.
SUMITA-K-PG375,wl_max_um,1.55,um,,manufacturer,SUMITA-AGF-NZHAGEN-MIRROR,.agf LD upper wavelength limit.
SUMITA-K-PG395,refractive_index_nd,1.658,,587.6,manufacturer,SUMITA-AGF-NZHAGEN-MIRROR,nd from .agf NM record.
SUMITA-K-PG395,abbe_number_vd,36.9,,587.6,manufacturer,SUMITA-AGF-NZHAGEN-MIRROR,Vd from .agf NM record.
SUMITA-K-PG395,glass_code,658369,,,manufacturer,SUMITA-AGF-NZHAGEN-MIRROR,glass code from .agf.
SUMITA-K-PG395,cte,12.4,1e-6/K,,manufacturer,SUMITA-AGF-NZHAGEN-MIRROR,.agf ED record (CTE -30/+70).
SUMITA-K-PG395,density,3.5,g/cm3,,manufacturer,SUMITA-AGF-NZHAGEN-MIRROR,.agf ED record (density).
SUMITA-K-PG395,dPgF,0.0049,,,manufacturer,SUMITA-AGF-NZHAGEN-MIRROR,.agf ED record (dPgF).
SUMITA-K-PG395,wl_min_um,0.36,um,,manufacturer,SUMITA-AGF-NZHAGEN-MIRROR,.agf LD lower wavelength limit.
SUMITA-K-PG395,wl_max_um,1.55,um,,manufacturer,SUMITA-AGF-NZHAGEN-MIRROR,.agf LD upper wavelength limit.
SUMITA-K-PMK30,refractive_index_nd,1.525,,587.6,manufacturer,SUMITA-AGF-NZHAGEN-MIRROR,nd from .agf NM record.
SUMITA-K-PMK30,abbe_number_vd,70.4,,587.6,manufacturer,SUMITA-AGF-NZHAGEN-MIRROR,Vd from .agf NM record.
SUMITA-K-PMK30,glass_code,525704,,,manufacturer,SUMITA-AGF-NZHAGEN-MIRROR,glass code from .agf.
SUMITA-K-PMK30,cte,8.3,1e-6/K,,manufacturer,SUMITA-AGF-NZHAGEN-MIRROR,.agf ED record (CTE -30/+70).
SUMITA-K-PMK30,density,2.6,g/cm3,,manufacturer,SUMITA-AGF-NZHAGEN-MIRROR,.agf ED record (density).
SUMITA-K-PMK30,dPgF,0.0062,,,manufacturer,SUMITA-AGF-NZHAGEN-MIRROR,.agf ED record (dPgF).
SUMITA-K-PMK30,wl_min_um,0.36,um,,manufacturer,SUMITA-AGF-NZHAGEN-MIRROR,.agf LD lower wavelength limit.
SUMITA-K-PMK30,wl_max_um,1.55,um,,manufacturer,SUMITA-AGF-NZHAGEN-MIRROR,.agf LD upper wavelength limit.
SUMITA-K-PSFN1,refractive_index_nd,1.9068,,587.6,manufacturer,SUMITA-AGF-NZHAGEN-MIRROR,nd from .agf NM record.
SUMITA-K-PSFN1,abbe_number_vd,21.2,,587.6,manufacturer,SUMITA-AGF-NZHAGEN-MIRROR,Vd from .agf NM record.
SUMITA-K-PSFN1,glass_code,907212,,,manufacturer,SUMITA-AGF-NZHAGEN-MIRROR,glass code from .agf.
SUMITA-K-PSFN1,cte,7.4,1e-6/K,,manufacturer,SUMITA-AGF-NZHAGEN-MIRROR,.agf ED record (CTE -30/+70).
SUMITA-K-PSFN1,density,4.15,g/cm3,,manufacturer,SUMITA-AGF-NZHAGEN-MIRROR,.agf ED record (density).
SUMITA-K-PSFN1,dPgF,0.0245,,,manufacturer,SUMITA-AGF-NZHAGEN-MIRROR,.agf ED record (dPgF).
SUMITA-K-PSFN1,wl_min_um,0.4,um,,manufacturer,SUMITA-AGF-NZHAGEN-MIRROR,.agf LD lower wavelength limit.
SUMITA-K-PSFN1,wl_max_um,1.55,um,,manufacturer,SUMITA-AGF-NZHAGEN-MIRROR,.agf LD upper wavelength limit.
SUMITA-K-PSFN2,refractive_index_nd,2.0017,,587.6,manufacturer,SUMITA-AGF-NZHAGEN-MIRROR,nd from .agf NM record.
SUMITA-K-PSFN2,abbe_number_vd,20.6,,587.6,manufacturer,SUMITA-AGF-NZHAGEN-MIRROR,Vd from .agf NM record.
SUMITA-K-PSFN2,cte,7.3,1e-6/K,,manufacturer,SUMITA-AGF-NZHAGEN-MIRROR,.agf ED record (CTE -30/+70).
SUMITA-K-PSFN2,density,5.48,g/cm3,,manufacturer,SUMITA-AGF-NZHAGEN-MIRROR,.agf ED record (density).
SUMITA-K-PSFN2,dPgF,0.0257,,,manufacturer,SUMITA-AGF-NZHAGEN-MIRROR,.agf ED record (dPgF).
SUMITA-K-PSFN2,wl_min_um,0.4,um,,manufacturer,SUMITA-AGF-NZHAGEN-MIRROR,.agf LD lower wavelength limit.
SUMITA-K-PSFN2,wl_max_um,1.55,um,,manufacturer,SUMITA-AGF-NZHAGEN-MIRROR,.agf LD upper wavelength limit.
SUMITA-K-PSFN3,refractive_index_nd,1.83917,,587.6,manufacturer,SUMITA-AGF-NZHAGEN-MIRROR,nd from .agf NM record.
SUMITA-K-PSFN3,abbe_number_vd,23.9,,587.6,manufacturer,SUMITA-AGF-NZHAGEN-MIRROR,Vd from .agf NM record.
SUMITA-K-PSFN3,glass_code,839239,,,manufacturer,SUMITA-AGF-NZHAGEN-MIRROR,glass code from .agf.
SUMITA-K-PSFN3,cte,9.3,1e-6/K,,manufacturer,SUMITA-AGF-NZHAGEN-MIRROR,.agf ED record (CTE -30/+70).
SUMITA-K-PSFN3,density,3.9,g/cm3,,manufacturer,SUMITA-AGF-NZHAGEN-MIRROR,.agf ED record (density).
SUMITA-K-PSFN3,dPgF,0.018,,,manufacturer,SUMITA-AGF-NZHAGEN-MIRROR,.agf ED record (dPgF).
SUMITA-K-PSFN3,wl_min_um,0.4,um,,manufacturer,SUMITA-AGF-NZHAGEN-MIRROR,.agf LD lower wavelength limit.
SUMITA-K-PSFN3,wl_max_um,1.55,um,,manufacturer,SUMITA-AGF-NZHAGEN-MIRROR,.agf LD upper wavelength limit.
SUMITA-K-PSFN4,refractive_index_nd,1.844,,587.6,manufacturer,SUMITA-AGF-NZHAGEN-MIRROR,nd from .agf NM record.
SUMITA-K-PSFN4,abbe_number_vd,24.8,,587.6,manufacturer,SUMITA-AGF-NZHAGEN-MIRROR,Vd from .agf NM record.
SUMITA-K-PSFN4,glass_code,844248,,,manufacturer,SUMITA-AGF-NZHAGEN-MIRROR,glass code from .agf.
SUMITA-K-PSFN4,cte,10.3,1e-6/K,,manufacturer,SUMITA-AGF-NZHAGEN-MIRROR,.agf ED record (CTE -30/+70).
SUMITA-K-PSFN4,density,4.58,g/cm3,,manufacturer,SUMITA-AGF-NZHAGEN-MIRROR,.agf ED record (density).
SUMITA-K-PSFN4,dPgF,0.0136,,,manufacturer,SUMITA-AGF-NZHAGEN-MIRROR,.agf ED record (dPgF).
SUMITA-K-PSFN4,wl_min_um,0.4,um,,manufacturer,SUMITA-AGF-NZHAGEN-MIRROR,.agf LD lower wavelength limit.
SUMITA-K-PSFN4,wl_max_um,1.55,um,,manufacturer,SUMITA-AGF-NZHAGEN-MIRROR,.agf LD upper wavelength limit.
SUMITA-K-PSFN5,refractive_index_nd,1.9211,,587.6,manufacturer,SUMITA-AGF-NZHAGEN-MIRROR,nd from .agf NM record.
SUMITA-K-PSFN5,abbe_number_vd,22.4,,587.6,manufacturer,SUMITA-AGF-NZHAGEN-MIRROR,Vd from .agf NM record.
SUMITA-K-PSFN5,glass_code,921224,,,manufacturer,SUMITA-AGF-NZHAGEN-MIRROR,glass code from .agf.
SUMITA-K-PSFN5,cte,10.8,1e-6/K,,manufacturer,SUMITA-AGF-NZHAGEN-MIRROR,.agf ED record (CTE -30/+70).
SUMITA-K-PSFN5,density,5.22,g/cm3,,manufacturer,SUMITA-AGF-NZHAGEN-MIRROR,.agf ED record (density).
SUMITA-K-PSFN5,dPgF,0.0185,,,manufacturer,SUMITA-AGF-NZHAGEN-MIRROR,.agf ED record (dPgF).
SUMITA-K-PSFN5,wl_min_um,0.4,um,,manufacturer,SUMITA-AGF-NZHAGEN-MIRROR,.agf LD lower wavelength limit.
SUMITA-K-PSFN5,wl_max_um,1.55,um,,manufacturer,SUMITA-AGF-NZHAGEN-MIRROR,.agf LD upper wavelength limit.
SUMITA-K-PSFN203,refractive_index_nd,2.017,,587.6,manufacturer,SUMITA-AGF-NZHAGEN-MIRROR,nd from .agf NM record.
SUMITA-K-PSFN203,abbe_number_vd,20.8,,587.6,manufacturer,SUMITA-AGF-NZHAGEN-MIRROR,Vd from .agf NM record.
SUMITA-K-PSFN203,cte,8.2,1e-6/K,,manufacturer,SUMITA-AGF-NZHAGEN-MIRROR,.agf ED record (CTE -30/+70).
SUMITA-K-PSFN203,density,6.17,g/cm3,,manufacturer,SUMITA-AGF-NZHAGEN-MIRROR,.agf ED record (density).
SUMITA-K-PSFN203,dPgF,0.0288,,,manufacturer,SUMITA-AGF-NZHAGEN-MIRROR,.agf ED record (dPgF).
SUMITA-K-PSFN203,wl_min_um,0.4,um,,manufacturer,SUMITA-AGF-NZHAGEN-MIRROR,.agf LD lower wavelength limit.
SUMITA-K-PSFN203,wl_max_um,1.55,um,,manufacturer,SUMITA-AGF-NZHAGEN-MIRROR,.agf LD upper wavelength limit.
SUMITA-K-PSK11,refractive_index_nd,1.5658,,587.6,manufacturer,SUMITA-AGF-NZHAGEN-MIRROR,nd from .agf NM record.
SUMITA-K-PSK11,abbe_number_vd,61.0,,587.6,manufacturer,SUMITA-AGF-NZHAGEN-MIRROR,Vd from .agf NM record.
SUMITA-K-PSK11,glass_code,566610,,,manufacturer,SUMITA-AGF-NZHAGEN-MIRROR,glass code from .agf.
SUMITA-K-PSK11,cte,8.2,1e-6/K,,manufacturer,SUMITA-AGF-NZHAGEN-MIRROR,.agf ED record (CTE -30/+70).
SUMITA-K-PSK11,density,3.08,g/cm3,,manufacturer,SUMITA-AGF-NZHAGEN-MIRROR,.agf ED record (density).
SUMITA-K-PSK11,dPgF,0.0036,,,manufacturer,SUMITA-AGF-NZHAGEN-MIRROR,.agf ED record (dPgF).
SUMITA-K-PSK11,wl_min_um,0.36,um,,manufacturer,SUMITA-AGF-NZHAGEN-MIRROR,.agf LD lower wavelength limit.
SUMITA-K-PSK11,wl_max_um,1.55,um,,manufacturer,SUMITA-AGF-NZHAGEN-MIRROR,.agf LD upper wavelength limit.
SUMITA-K-PSK100,refractive_index_nd,1.5917,,587.6,manufacturer,SUMITA-AGF-NZHAGEN-MIRROR,nd from .agf NM record.
SUMITA-K-PSK100,abbe_number_vd,60.7,,587.6,manufacturer,SUMITA-AGF-NZHAGEN-MIRROR,Vd from .agf NM record.
SUMITA-K-PSK100,glass_code,592607,,,manufacturer,SUMITA-AGF-NZHAGEN-MIRROR,glass code from .agf.
SUMITA-K-PSK100,cte,9.5,1e-6/K,,manufacturer,SUMITA-AGF-NZHAGEN-MIRROR,.agf ED record (CTE -30/+70).
SUMITA-K-PSK100,density,3.24,g/cm3,,manufacturer,SUMITA-AGF-NZHAGEN-MIRROR,.agf ED record (density).
SUMITA-K-PSK100,dPgF,0.0028,,,manufacturer,SUMITA-AGF-NZHAGEN-MIRROR,.agf ED record (dPgF).
SUMITA-K-PSK100,wl_min_um,0.36,um,,manufacturer,SUMITA-AGF-NZHAGEN-MIRROR,.agf LD lower wavelength limit.
SUMITA-K-PSK100,wl_max_um,1.55,um,,manufacturer,SUMITA-AGF-NZHAGEN-MIRROR,.agf LD upper wavelength limit.
SUMITA-K-PSK200,refractive_index_nd,1.61305,,587.6,manufacturer,SUMITA-AGF-NZHAGEN-MIRROR,nd from .agf NM record.
SUMITA-K-PSK200,abbe_number_vd,59.0,,587.6,manufacturer,SUMITA-AGF-NZHAGEN-MIRROR,Vd from .agf NM record.
SUMITA-K-PSK200,glass_code,613590,,,manufacturer,SUMITA-AGF-NZHAGEN-MIRROR,glass code from .agf.
SUMITA-K-PSK200,cte,10.0,1e-6/K,,manufacturer,SUMITA-AGF-NZHAGEN-MIRROR,.agf ED record (CTE -30/+70).
SUMITA-K-PSK200,density,3.38,g/cm3,,manufacturer,SUMITA-AGF-NZHAGEN-MIRROR,.agf ED record (density).
SUMITA-K-PSK200,dPgF,0.0041,,,manufacturer,SUMITA-AGF-NZHAGEN-MIRROR,.agf ED record (dPgF).
SUMITA-K-PSK200,wl_min_um,0.36,um,,manufacturer,SUMITA-AGF-NZHAGEN-MIRROR,.agf LD lower wavelength limit.
SUMITA-K-PSK200,wl_max_um,1.55,um,,manufacturer,SUMITA-AGF-NZHAGEN-MIRROR,.agf LD upper wavelength limit.
SUMITA-K-SKF6,refractive_index_nd,1.512,,587.6,manufacturer,SUMITA-AGF-NZHAGEN-MIRROR,nd from .agf NM record.
SUMITA-K-SKF6,abbe_number_vd,52.1,,587.6,manufacturer,SUMITA-AGF-NZHAGEN-MIRROR,Vd from .agf NM record.
SUMITA-K-SKF6,glass_code,512521,,,manufacturer,SUMITA-AGF-NZHAGEN-MIRROR,glass code from .agf.
SUMITA-K-SKF6,cte,9.5,1e-6/K,,manufacturer,SUMITA-AGF-NZHAGEN-MIRROR,.agf ED record (CTE -30/+70).
SUMITA-K-SKF6,density,2.51,g/cm3,,manufacturer,SUMITA-AGF-NZHAGEN-MIRROR,.agf ED record (density).
SUMITA-K-SKF6,dPgF,0.0035,,,manufacturer,SUMITA-AGF-NZHAGEN-MIRROR,.agf ED record (dPgF).
SUMITA-K-SKF6,wl_min_um,0.36,um,,manufacturer,SUMITA-AGF-NZHAGEN-MIRROR,.agf LD lower wavelength limit.
SUMITA-K-SKF6,wl_max_um,1.55,um,,manufacturer,SUMITA-AGF-NZHAGEN-MIRROR,.agf LD upper wavelength limit.
SUMITA-K-VC78,refractive_index_nd,1.66955,,587.6,manufacturer,SUMITA-AGF-NZHAGEN-MIRROR,nd from .agf NM record.
SUMITA-K-VC78,abbe_number_vd,55.4,,587.6,manufacturer,SUMITA-AGF-NZHAGEN-MIRROR,Vd from .agf NM record.
SUMITA-K-VC78,glass_code,670554,,,manufacturer,SUMITA-AGF-NZHAGEN-MIRROR,glass code from .agf.
SUMITA-K-VC78,cte,8.0,1e-6/K,,manufacturer,SUMITA-AGF-NZHAGEN-MIRROR,.agf ED record (CTE -30/+70).
SUMITA-K-VC78,density,3.44,g/cm3,,manufacturer,SUMITA-AGF-NZHAGEN-MIRROR,.agf ED record (density).
SUMITA-K-VC78,dPgF,-0.007,,,manufacturer,SUMITA-AGF-NZHAGEN-MIRROR,.agf ED record (dPgF).
SUMITA-K-VC78,wl_min_um,0.36,um,,manufacturer,SUMITA-AGF-NZHAGEN-MIRROR,.agf LD lower wavelength limit.
SUMITA-K-VC78,wl_max_um,1.55,um,,manufacturer,SUMITA-AGF-NZHAGEN-MIRROR,.agf LD upper wavelength limit.
SUMITA-K-VC79,refractive_index_nd,1.61035,,587.6,manufacturer,SUMITA-AGF-NZHAGEN-MIRROR,nd from .agf NM record.
SUMITA-K-VC79,abbe_number_vd,57.9,,587.6,manufacturer,SUMITA-AGF-NZHAGEN-MIRROR,Vd from .agf NM record.
SUMITA-K-VC79,glass_code,610579,,,manufacturer,SUMITA-AGF-NZHAGEN-MIRROR,glass code from .agf.
SUMITA-K-VC79,cte,7.2,1e-6/K,,manufacturer,SUMITA-AGF-NZHAGEN-MIRROR,.agf ED record (CTE -30/+70).
SUMITA-K-VC79,density,3.09,g/cm3,,manufacturer,SUMITA-AGF-NZHAGEN-MIRROR,.agf ED record (density).
SUMITA-K-VC79,dPgF,-0.0058,,,manufacturer,SUMITA-AGF-NZHAGEN-MIRROR,.agf ED record (dPgF).
SUMITA-K-VC79,wl_min_um,0.36,um,,manufacturer,SUMITA-AGF-NZHAGEN-MIRROR,.agf LD lower wavelength limit.
SUMITA-K-VC79,wl_max_um,1.55,um,,manufacturer,SUMITA-AGF-NZHAGEN-MIRROR,.agf LD upper wavelength limit.
SUMITA-K-VC80,refractive_index_nd,1.69384,,587.6,manufacturer,SUMITA-AGF-NZHAGEN-MIRROR,nd from .agf NM record.
SUMITA-K-VC80,abbe_number_vd,53.1,,587.6,manufacturer,SUMITA-AGF-NZHAGEN-MIRROR,Vd from .agf NM record.
SUMITA-K-VC80,glass_code,694531,,,manufacturer,SUMITA-AGF-NZHAGEN-MIRROR,glass code from .agf.
SUMITA-K-VC80,cte,6.4,1e-6/K,,manufacturer,SUMITA-AGF-NZHAGEN-MIRROR,.agf ED record (CTE -30/+70).
SUMITA-K-VC80,density,3.81,g/cm3,,manufacturer,SUMITA-AGF-NZHAGEN-MIRROR,.agf ED record (density).
SUMITA-K-VC80,dPgF,-0.0059,,,manufacturer,SUMITA-AGF-NZHAGEN-MIRROR,.agf ED record (dPgF).
SUMITA-K-VC80,wl_min_um,0.36,um,,manufacturer,SUMITA-AGF-NZHAGEN-MIRROR,.agf LD lower wavelength limit.
SUMITA-K-VC80,wl_max_um,1.55,um,,manufacturer,SUMITA-AGF-NZHAGEN-MIRROR,.agf LD upper wavelength limit.
SUMITA-K-VC82,refractive_index_nd,1.7555,,587.6,manufacturer,SUMITA-AGF-NZHAGEN-MIRROR,nd from .agf NM record.
SUMITA-K-VC82,abbe_number_vd,45.6,,587.6,manufacturer,SUMITA-AGF-NZHAGEN-MIRROR,Vd from .agf NM record.
SUMITA-K-VC82,glass_code,756456,,,manufacturer,SUMITA-AGF-NZHAGEN-MIRROR,glass code from .agf.
SUMITA-K-VC82,cte,5.9,1e-6/K,,manufacturer,SUMITA-AGF-NZHAGEN-MIRROR,.agf ED record (CTE -30/+70).
SUMITA-K-VC82,density,4.25,g/cm3,,manufacturer,SUMITA-AGF-NZHAGEN-MIRROR,.agf ED record (density).
SUMITA-K-VC82,dPgF,-0.0085,,,manufacturer,SUMITA-AGF-NZHAGEN-MIRROR,.agf ED record (dPgF).
SUMITA-K-VC82,wl_min_um,0.36,um,,manufacturer,SUMITA-AGF-NZHAGEN-MIRROR,.agf LD lower wavelength limit.
SUMITA-K-VC82,wl_max_um,1.55,um,,manufacturer,SUMITA-AGF-NZHAGEN-MIRROR,.agf LD upper wavelength limit.
SUMITA-K-VC89,refractive_index_nd,1.81,,587.6,manufacturer,SUMITA-AGF-NZHAGEN-MIRROR,nd from .agf NM record.
SUMITA-K-VC89,abbe_number_vd,41.0,,587.6,manufacturer,SUMITA-AGF-NZHAGEN-MIRROR,Vd from .agf NM record.
SUMITA-K-VC89,glass_code,810410,,,manufacturer,SUMITA-AGF-NZHAGEN-MIRROR,glass code from .agf.
SUMITA-K-VC89,cte,6.4,1e-6/K,,manufacturer,SUMITA-AGF-NZHAGEN-MIRROR,.agf ED record (CTE -30/+70).
SUMITA-K-VC89,density,4.75,g/cm3,,manufacturer,SUMITA-AGF-NZHAGEN-MIRROR,.agf ED record (density).
SUMITA-K-VC89,dPgF,-0.0084,,,manufacturer,SUMITA-AGF-NZHAGEN-MIRROR,.agf ED record (dPgF).
SUMITA-K-VC89,wl_min_um,0.36,um,,manufacturer,SUMITA-AGF-NZHAGEN-MIRROR,.agf LD lower wavelength limit.
SUMITA-K-VC89,wl_max_um,1.55,um,,manufacturer,SUMITA-AGF-NZHAGEN-MIRROR,.agf LD upper wavelength limit.
SUMITA-K-VC90,refractive_index_nd,1.8528,,587.6,manufacturer,SUMITA-AGF-NZHAGEN-MIRROR,nd from .agf NM record.
SUMITA-K-VC90,abbe_number_vd,39.0,,587.6,manufacturer,SUMITA-AGF-NZHAGEN-MIRROR,Vd from .agf NM record.
SUMITA-K-VC90,glass_code,853390,,,manufacturer,SUMITA-AGF-NZHAGEN-MIRROR,glass code from .agf.
SUMITA-K-VC90,cte,7.7,1e-6/K,,manufacturer,SUMITA-AGF-NZHAGEN-MIRROR,.agf ED record (CTE -30/+70).
SUMITA-K-VC90,density,4.98,g/cm3,,manufacturer,SUMITA-AGF-NZHAGEN-MIRROR,.agf ED record (density).
SUMITA-K-VC90,dPgF,-0.0056,,,manufacturer,SUMITA-AGF-NZHAGEN-MIRROR,.agf ED record (dPgF).
SUMITA-K-VC90,wl_min_um,0.36,um,,manufacturer,SUMITA-AGF-NZHAGEN-MIRROR,.agf LD lower wavelength limit.
SUMITA-K-VC90,wl_max_um,1.55,um,,manufacturer,SUMITA-AGF-NZHAGEN-MIRROR,.agf LD upper wavelength limit.
SUMITA-K-VC91,refractive_index_nd,1.8866,,587.6,manufacturer,SUMITA-AGF-NZHAGEN-MIRROR,nd from .agf NM record.
SUMITA-K-VC91,abbe_number_vd,35.0,,587.6,manufacturer,SUMITA-AGF-NZHAGEN-MIRROR,Vd from .agf NM record.
SUMITA-K-VC91,glass_code,887350,,,manufacturer,SUMITA-AGF-NZHAGEN-MIRROR,glass code from .agf.
SUMITA-K-VC91,cte,7.7,1e-6/K,,manufacturer,SUMITA-AGF-NZHAGEN-MIRROR,.agf ED record (CTE -30/+70).
SUMITA-K-VC91,density,4.87,g/cm3,,manufacturer,SUMITA-AGF-NZHAGEN-MIRROR,.agf ED record (density).
SUMITA-K-VC91,dPgF,-0.0045,,,manufacturer,SUMITA-AGF-NZHAGEN-MIRROR,.agf ED record (dPgF).
SUMITA-K-VC91,wl_min_um,0.36,um,,manufacturer,SUMITA-AGF-NZHAGEN-MIRROR,.agf LD lower wavelength limit.
SUMITA-K-VC91,wl_max_um,1.55,um,,manufacturer,SUMITA-AGF-NZHAGEN-MIRROR,.agf LD upper wavelength limit.
SUMITA-K-VC99,refractive_index_nd,1.8506,,587.6,manufacturer,SUMITA-AGF-NZHAGEN-MIRROR,nd from .agf NM record.
SUMITA-K-VC99,abbe_number_vd,41.6,,587.6,manufacturer,SUMITA-AGF-NZHAGEN-MIRROR,Vd from .agf NM record.
SUMITA-K-VC99,glass_code,851416,,,manufacturer,SUMITA-AGF-NZHAGEN-MIRROR,glass code from .agf.
SUMITA-K-VC99,cte,6.0,1e-6/K,,manufacturer,SUMITA-AGF-NZHAGEN-MIRROR,.agf ED record (CTE -30/+70).
SUMITA-K-VC99,density,5.15,g/cm3,,manufacturer,SUMITA-AGF-NZHAGEN-MIRROR,.agf ED record (density).
SUMITA-K-VC99,dPgF,-0.0102,,,manufacturer,SUMITA-AGF-NZHAGEN-MIRROR,.agf ED record (dPgF).
SUMITA-K-VC99,wl_min_um,0.36,um,,manufacturer,SUMITA-AGF-NZHAGEN-MIRROR,.agf LD lower wavelength limit.
SUMITA-K-VC99,wl_max_um,1.55,um,,manufacturer,SUMITA-AGF-NZHAGEN-MIRROR,.agf LD upper wavelength limit.
SUMITA-K-VC100,refractive_index_nd,1.804,,587.6,manufacturer,SUMITA-AGF-NZHAGEN-MIRROR,nd from .agf NM record.
SUMITA-K-VC100,abbe_number_vd,43.6,,587.6,manufacturer,SUMITA-AGF-NZHAGEN-MIRROR,Vd from .agf NM record.
SUMITA-K-VC100,glass_code,804436,,,manufacturer,SUMITA-AGF-NZHAGEN-MIRROR,glass code from .agf.
SUMITA-K-VC100,cte,5.8,1e-6/K,,manufacturer,SUMITA-AGF-NZHAGEN-MIRROR,.agf ED record (CTE -30/+70).
SUMITA-K-VC100,density,4.71,g/cm3,,manufacturer,SUMITA-AGF-NZHAGEN-MIRROR,.agf ED record (density).
SUMITA-K-VC100,dPgF,-0.0078,,,manufacturer,SUMITA-AGF-NZHAGEN-MIRROR,.agf ED record (dPgF).
SUMITA-K-VC100,wl_min_um,0.36,um,,manufacturer,SUMITA-AGF-NZHAGEN-MIRROR,.agf LD lower wavelength limit.
SUMITA-K-VC100,wl_max_um,1.55,um,,manufacturer,SUMITA-AGF-NZHAGEN-MIRROR,.agf LD upper wavelength limit.
SUMITA-K-ZNSF8,refractive_index_nd,1.7143,,587.6,manufacturer,SUMITA-AGF-NZHAGEN-MIRROR,nd from .agf NM record.
SUMITA-K-ZNSF8,abbe_number_vd,38.9,,587.6,manufacturer,SUMITA-AGF-NZHAGEN-MIRROR,Vd from .agf NM record.
SUMITA-K-ZNSF8,glass_code,714389,,,manufacturer,SUMITA-AGF-NZHAGEN-MIRROR,glass code from .agf.
SUMITA-K-ZNSF8,cte,4.9,1e-6/K,,manufacturer,SUMITA-AGF-NZHAGEN-MIRROR,.agf ED record (CTE -30/+70).
SUMITA-K-ZNSF8,density,3.72,g/cm3,,manufacturer,SUMITA-AGF-NZHAGEN-MIRROR,.agf ED record (density).
SUMITA-K-ZNSF8,dPgF,-0.0047,,,manufacturer,SUMITA-AGF-NZHAGEN-MIRROR,.agf ED record (dPgF).
SUMITA-K-ZNSF8,wl_min_um,0.36,um,,manufacturer,SUMITA-AGF-NZHAGEN-MIRROR,.agf LD lower wavelength limit.
SUMITA-K-ZNSF8,wl_max_um,1.55,um,,manufacturer,SUMITA-AGF-NZHAGEN-MIRROR,.agf LD upper wavelength limit.
SUMITA-K-CAFK95(M),refractive_index_nd,1.43312,,587.6,manufacturer,SUMITA-AGF-NZHAGEN-MIRROR,nd from .agf NM record.
SUMITA-K-CAFK95(M),abbe_number_vd,95.0,,587.6,manufacturer,SUMITA-AGF-NZHAGEN-MIRROR,Vd from .agf NM record.
SUMITA-K-CAFK95(M),glass_code,434950,,,manufacturer,SUMITA-AGF-NZHAGEN-MIRROR,glass code from .agf.
SUMITA-K-CAFK95(M),cte,12.9,1e-6/K,,manufacturer,SUMITA-AGF-NZHAGEN-MIRROR,.agf ED record (CTE -30/+70).
SUMITA-K-CAFK95(M),density,3.54,g/cm3,,manufacturer,SUMITA-AGF-NZHAGEN-MIRROR,.agf ED record (density).
SUMITA-K-CAFK95(M),wl_min_um,0.36,um,,manufacturer,SUMITA-AGF-NZHAGEN-MIRROR,.agf LD lower wavelength limit.
SUMITA-K-CAFK95(M),wl_max_um,1.55,um,,manufacturer,SUMITA-AGF-NZHAGEN-MIRROR,.agf LD upper wavelength limit.
SUMITA-K-PFK80(M),refractive_index_nd,1.49533,,587.6,manufacturer,SUMITA-AGF-NZHAGEN-MIRROR,nd from .agf NM record.
SUMITA-K-PFK80(M),abbe_number_vd,80.8,,587.6,manufacturer,SUMITA-AGF-NZHAGEN-MIRROR,Vd from .agf NM record.
SUMITA-K-PFK80(M),glass_code,497815,,,manufacturer,SUMITA-AGF-NZHAGEN-MIRROR,glass code from .agf.
SUMITA-K-PFK80(M),cte,13.4,1e-6/K,,manufacturer,SUMITA-AGF-NZHAGEN-MIRROR,.agf ED record (CTE -30/+70).
SUMITA-K-PFK80(M),density,3.6,g/cm3,,manufacturer,SUMITA-AGF-NZHAGEN-MIRROR,.agf ED record (density).
SUMITA-K-PFK80(M),dPgF,0.0276,,,manufacturer,SUMITA-AGF-NZHAGEN-MIRROR,.agf ED record (dPgF).
SUMITA-K-PFK80(M),wl_min_um,0.36,um,,manufacturer,SUMITA-AGF-NZHAGEN-MIRROR,.agf LD lower wavelength limit.
SUMITA-K-PFK80(M),wl_max_um,1.55,um,,manufacturer,SUMITA-AGF-NZHAGEN-MIRROR,.agf LD upper wavelength limit.
SUMITA-K-PFK85(M),refractive_index_nd,1.48375,,587.6,manufacturer,SUMITA-AGF-NZHAGEN-MIRROR,nd from .agf NM record.
SUMITA-K-PFK85(M),abbe_number_vd,85.0,,587.6,manufacturer,SUMITA-AGF-NZHAGEN-MIRROR,Vd from .agf NM record.
SUMITA-K-PFK85(M),glass_code,486852,,,manufacturer,SUMITA-AGF-NZHAGEN-MIRROR,glass code from .agf.
SUMITA-K-PFK85(M),cte,12.9,1e-6/K,,manufacturer,SUMITA-AGF-NZHAGEN-MIRROR,.agf ED record (CTE -30/+70).
SUMITA-K-PFK85(M),density,3.97,g/cm3,,manufacturer,SUMITA-AGF-NZHAGEN-MIRROR,.agf ED record (density).
SUMITA-K-PFK85(M),dPgF,0.0388,,,manufacturer,SUMITA-AGF-NZHAGEN-MIRROR,.agf ED record (dPgF).
SUMITA-K-PFK85(M),wl_min_um,0.36,um,,manufacturer,SUMITA-AGF-NZHAGEN-MIRROR,.agf LD lower wavelength limit.
SUMITA-K-PFK85(M),wl_max_um,1.55,um,,manufacturer,SUMITA-AGF-NZHAGEN-MIRROR,.agf LD upper wavelength limit.
SUMITA-K-PFK90(M),refractive_index_nd,1.45733,,587.6,manufacturer,SUMITA-AGF-NZHAGEN-MIRROR,nd from .agf NM record.
SUMITA-K-PFK90(M),abbe_number_vd,89.8,,587.6,manufacturer,SUMITA-AGF-NZHAGEN-MIRROR,Vd from .agf NM record.
SUMITA-K-PFK90(M),glass_code,459900,,,manufacturer,SUMITA-AGF-NZHAGEN-MIRROR,glass code from .agf.
SUMITA-K-PFK90(M),cte,13.7,1e-6/K,,manufacturer,SUMITA-AGF-NZHAGEN-MIRROR,.agf ED record (CTE -30/+70).
SUMITA-K-PFK90(M),density,3.72,g/cm3,,manufacturer,SUMITA-AGF-NZHAGEN-MIRROR,.agf ED record (density).
SUMITA-K-PFK90(M),dPgF,0.0449,,,manufacturer,SUMITA-AGF-NZHAGEN-MIRROR,.agf ED record (dPgF).
SUMITA-K-PFK90(M),wl_min_um,0.36,um,,manufacturer,SUMITA-AGF-NZHAGEN-MIRROR,.agf LD lower wavelength limit.
SUMITA-K-PFK90(M),wl_max_um,1.55,um,,manufacturer,SUMITA-AGF-NZHAGEN-MIRROR,.agf LD upper wavelength limit.
SUMITA-K-GFK68(M),refractive_index_nd,1.58998,,587.6,manufacturer,SUMITA-AGF-NZHAGEN-MIRROR,nd from .agf NM record.
SUMITA-K-GFK68(M),abbe_number_vd,68.3,,587.6,manufacturer,SUMITA-AGF-NZHAGEN-MIRROR,Vd from .agf NM record.
SUMITA-K-GFK68(M),glass_code,592683,,,manufacturer,SUMITA-AGF-NZHAGEN-MIRROR,glass code from .agf.
SUMITA-K-GFK68(M),cte,12.9,1e-6/K,,manufacturer,SUMITA-AGF-NZHAGEN-MIRROR,.agf ED record (CTE -30/+70).
SUMITA-K-GFK68(M),density,4.51,g/cm3,,manufacturer,SUMITA-AGF-NZHAGEN-MIRROR,.agf ED record (density).
SUMITA-K-GFK68(M),dPgF,0.0179,,,manufacturer,SUMITA-AGF-NZHAGEN-MIRROR,.agf ED record (dPgF).
SUMITA-K-GFK68(M),wl_min_um,0.36,um,,manufacturer,SUMITA-AGF-NZHAGEN-MIRROR,.agf LD lower wavelength limit.
SUMITA-K-GFK68(M),wl_max_um,1.55,um,,manufacturer,SUMITA-AGF-NZHAGEN-MIRROR,.agf LD upper wavelength limit.
SUMITA-K-GFK70(M),refractive_index_nd,1.56627,,587.6,manufacturer,SUMITA-AGF-NZHAGEN-MIRROR,nd from .agf NM record.
SUMITA-K-GFK70(M),abbe_number_vd,71.3,,587.6,manufacturer,SUMITA-AGF-NZHAGEN-MIRROR,Vd from .agf NM record.
SUMITA-K-GFK70(M),glass_code,569713,,,manufacturer,SUMITA-AGF-NZHAGEN-MIRROR,glass code from .agf.
SUMITA-K-GFK70(M),cte,13.2,1e-6/K,,manufacturer,SUMITA-AGF-NZHAGEN-MIRROR,.agf ED record (CTE -30/+70).
SUMITA-K-GFK70(M),density,4.46,g/cm3,,manufacturer,SUMITA-AGF-NZHAGEN-MIRROR,.agf ED record (density).
SUMITA-K-GFK70(M),dPgF,0.0207,,,manufacturer,SUMITA-AGF-NZHAGEN-MIRROR,.agf ED record (dPgF).
SUMITA-K-GFK70(M),wl_min_um,0.36,um,,manufacturer,SUMITA-AGF-NZHAGEN-MIRROR,.agf LD lower wavelength limit.
SUMITA-K-GFK70(M),wl_max_um,1.55,um,,manufacturer,SUMITA-AGF-NZHAGEN-MIRROR,.agf LD upper wavelength limit.
SUMITA-K-CD45(M),refractive_index_nd,1.68673,,587.6,manufacturer,SUMITA-AGF-NZHAGEN-MIRROR,nd from .agf NM record.
SUMITA-K-CD45(M),abbe_number_vd,34.1,,587.6,manufacturer,SUMITA-AGF-NZHAGEN-MIRROR,Vd from .agf NM record.
SUMITA-K-CD45(M),glass_code,693337,,,manufacturer,SUMITA-AGF-NZHAGEN-MIRROR,glass code from .agf.
SUMITA-K-CD45(M),cte,9.1,1e-6/K,,manufacturer,SUMITA-AGF-NZHAGEN-MIRROR,.agf ED record (CTE -30/+70).
SUMITA-K-CD45(M),density,3.13,g/cm3,,manufacturer,SUMITA-AGF-NZHAGEN-MIRROR,.agf ED record (density).
SUMITA-K-CD45(M),dPgF,0.0064,,,manufacturer,SUMITA-AGF-NZHAGEN-MIRROR,.agf ED record (dPgF).
SUMITA-K-CD45(M),wl_min_um,0.4,um,,manufacturer,SUMITA-AGF-NZHAGEN-MIRROR,.agf LD lower wavelength limit.
SUMITA-K-CD45(M),wl_max_um,1.55,um,,manufacturer,SUMITA-AGF-NZHAGEN-MIRROR,.agf LD upper wavelength limit.
SUMITA-K-CD120(M),refractive_index_nd,1.71466,,587.6,manufacturer,SUMITA-AGF-NZHAGEN-MIRROR,nd from .agf NM record.
SUMITA-K-CD120(M),abbe_number_vd,29.6,,587.6,manufacturer,SUMITA-AGF-NZHAGEN-MIRROR,Vd from .agf NM record.
SUMITA-K-CD120(M),glass_code,723292,,,manufacturer,SUMITA-AGF-NZHAGEN-MIRROR,glass code from .agf.
SUMITA-K-CD120(M),cte,9.2,1e-6/K,,manufacturer,SUMITA-AGF-NZHAGEN-MIRROR,.agf ED record (CTE -30/+70).
SUMITA-K-CD120(M),density,3.01,g/cm3,,manufacturer,SUMITA-AGF-NZHAGEN-MIRROR,.agf ED record (density).
SUMITA-K-CD120(M),dPgF,0.0096,,,manufacturer,SUMITA-AGF-NZHAGEN-MIRROR,.agf ED record (dPgF).
SUMITA-K-CD120(M),wl_min_um,0.4,um,,manufacturer,SUMITA-AGF-NZHAGEN-MIRROR,.agf LD lower wavelength limit.
SUMITA-K-CD120(M),wl_max_um,1.55,um,,manufacturer,SUMITA-AGF-NZHAGEN-MIRROR,.agf LD upper wavelength limit.
SUMITA-K-CSK120(M),refractive_index_nd,1.58445,,587.6,manufacturer,SUMITA-AGF-NZHAGEN-MIRROR,nd from .agf NM record.
SUMITA-K-CSK120(M),abbe_number_vd,59.2,,587.6,manufacturer,SUMITA-AGF-NZHAGEN-MIRROR,Vd from .agf NM record.
SUMITA-K-CSK120(M),glass_code,587596,,,manufacturer,SUMITA-AGF-NZHAGEN-MIRROR,glass code from .agf.
SUMITA-K-CSK120(M),cte,7.2,1e-6/K,,manufacturer,SUMITA-AGF-NZHAGEN-MIRROR,.agf ED record (CTE -30/+70).
SUMITA-K-CSK120(M),density,3.0,g/cm3,,manufacturer,SUMITA-AGF-NZHAGEN-MIRROR,.agf ED record (density).
SUMITA-K-CSK120(M),dPgF,-0.0038,,,manufacturer,SUMITA-AGF-NZHAGEN-MIRROR,.agf ED record (dPgF).
SUMITA-K-CSK120(M),wl_min_um,0.36,um,,manufacturer,SUMITA-AGF-NZHAGEN-MIRROR,.agf LD lower wavelength limit.
SUMITA-K-CSK120(M),wl_max_um,1.55,um,,manufacturer,SUMITA-AGF-NZHAGEN-MIRROR,.agf LD upper wavelength limit.
SUMITA-K-LAFK50(M),refractive_index_nd,1.76831,,587.6,manufacturer,SUMITA-AGF-NZHAGEN-MIRROR,nd from .agf NM record.
SUMITA-K-LAFK50(M),abbe_number_vd,49.7,,587.6,manufacturer,SUMITA-AGF-NZHAGEN-MIRROR,Vd from .agf NM record.
SUMITA-K-LAFK50(M),glass_code,772500,,,manufacturer,SUMITA-AGF-NZHAGEN-MIRROR,glass code from .agf.
SUMITA-K-LAFK50(M),cte,7.3,1e-6/K,,manufacturer,SUMITA-AGF-NZHAGEN-MIRROR,.agf ED record (CTE -30/+70).
SUMITA-K-LAFK50(M),density,5.2,g/cm3,,manufacturer,SUMITA-AGF-NZHAGEN-MIRROR,.agf ED record (density).
SUMITA-K-LAFK50(M),dPgF,-0.0056,,,manufacturer,SUMITA-AGF-NZHAGEN-MIRROR,.agf ED record (dPgF).
SUMITA-K-LAFK50(M),wl_min_um,0.36,um,,manufacturer,SUMITA-AGF-NZHAGEN-MIRROR,.agf LD lower wavelength limit.
SUMITA-K-LAFK50(M),wl_max_um,1.55,um,,manufacturer,SUMITA-AGF-NZHAGEN-MIRROR,.agf LD upper wavelength limit.
SUMITA-K-LAFK55(M),refractive_index_nd,1.68875,,587.6,manufacturer,SUMITA-AGF-NZHAGEN-MIRROR,nd from .agf NM record.
SUMITA-K-LAFK55(M),abbe_number_vd,55.8,,587.6,manufacturer,SUMITA-AGF-NZHAGEN-MIRROR,Vd from .agf NM record.
SUMITA-K-LAFK55(M),glass_code,694563,,,manufacturer,SUMITA-AGF-NZHAGEN-MIRROR,glass code from .agf.
SUMITA-K-LAFK55(M),cte,7.3,1e-6/K,,manufacturer,SUMITA-AGF-NZHAGEN-MIRROR,.agf ED record (CTE -30/+70).
SUMITA-K-LAFK55(M),density,4.34,g/cm3,,manufacturer,SUMITA-AGF-NZHAGEN-MIRROR,.agf ED record (density).
SUMITA-K-LAFK55(M),dPgF,-0.0041,,,manufacturer,SUMITA-AGF-NZHAGEN-MIRROR,.agf ED record (dPgF).
SUMITA-K-LAFK55(M),wl_min_um,0.36,um,,manufacturer,SUMITA-AGF-NZHAGEN-MIRROR,.agf LD lower wavelength limit.
SUMITA-K-LAFK55(M),wl_max_um,1.55,um,,manufacturer,SUMITA-AGF-NZHAGEN-MIRROR,.agf LD upper wavelength limit.
SUMITA-K-LAFK60(M),refractive_index_nd,1.62848,,587.6,manufacturer,SUMITA-AGF-NZHAGEN-MIRROR,nd from .agf NM record.
SUMITA-K-LAFK60(M),abbe_number_vd,63.2,,587.6,manufacturer,SUMITA-AGF-NZHAGEN-MIRROR,Vd from .agf NM record.
SUMITA-K-LAFK60(M),glass_code,632638,,,manufacturer,SUMITA-AGF-NZHAGEN-MIRROR,glass code from .agf.
SUMITA-K-LAFK60(M),cte,9.3,1e-6/K,,manufacturer,SUMITA-AGF-NZHAGEN-MIRROR,.agf ED record (CTE -30/+70).
SUMITA-K-LAFK60(M),density,4.29,g/cm3,,manufacturer,SUMITA-AGF-NZHAGEN-MIRROR,.agf ED record (density).
SUMITA-K-LAFK60(M),dPgF,0.0031,,,manufacturer,SUMITA-AGF-NZHAGEN-MIRROR,.agf ED record (dPgF).
SUMITA-K-LAFK60(M),wl_min_um,0.36,um,,manufacturer,SUMITA-AGF-NZHAGEN-MIRROR,.agf LD lower wavelength limit.
SUMITA-K-LAFK60(M),wl_max_um,1.55,um,,manufacturer,SUMITA-AGF-NZHAGEN-MIRROR,.agf LD upper wavelength limit.
SUMITA-K-PBK40(M),refractive_index_nd,1.51497,,587.6,manufacturer,SUMITA-AGF-NZHAGEN-MIRROR,nd from .agf NM record.
SUMITA-K-PBK40(M),abbe_number_vd,63.3,,587.6,manufacturer,SUMITA-AGF-NZHAGEN-MIRROR,Vd from .agf NM record.
SUMITA-K-PBK40(M),glass_code,518635,,,manufacturer,SUMITA-AGF-NZHAGEN-MIRROR,glass code from .agf.
SUMITA-K-PBK40(M),cte,5.4,1e-6/K,,manufacturer,SUMITA-AGF-NZHAGEN-MIRROR,.agf ED record (CTE -30/+70).
SUMITA-K-PBK40(M),density,2.39,g/cm3,,manufacturer,SUMITA-AGF-NZHAGEN-MIRROR,.agf ED record (density).
SUMITA-K-PBK40(M),dPgF,-0.0035,,,manufacturer,SUMITA-AGF-NZHAGEN-MIRROR,.agf ED record (dPgF).
SUMITA-K-PBK40(M),wl_min_um,0.36,um,,manufacturer,SUMITA-AGF-NZHAGEN-MIRROR,.agf LD lower wavelength limit.
SUMITA-K-PBK40(M),wl_max_um,1.55,um,,manufacturer,SUMITA-AGF-NZHAGEN-MIRROR,.agf LD upper wavelength limit.
SUMITA-K-PBK50(M),refractive_index_nd,1.52025,,587.6,manufacturer,SUMITA-AGF-NZHAGEN-MIRROR,nd from .agf NM record.
SUMITA-K-PBK50(M),abbe_number_vd,62.2,,587.6,manufacturer,SUMITA-AGF-NZHAGEN-MIRROR,Vd from .agf NM record.
SUMITA-K-PBK50(M),glass_code,523623,,,manufacturer,SUMITA-AGF-NZHAGEN-MIRROR,glass code from .agf.
SUMITA-K-PBK50(M),cte,6.7,1e-6/K,,manufacturer,SUMITA-AGF-NZHAGEN-MIRROR,.agf ED record (CTE -30/+70).
SUMITA-K-PBK50(M),density,2.43,g/cm3,,manufacturer,SUMITA-AGF-NZHAGEN-MIRROR,.agf ED record (density).
SUMITA-K-PBK50(M),dPgF,-0.0046,,,manufacturer,SUMITA-AGF-NZHAGEN-MIRROR,.agf ED record (dPgF).
