Repository: br24563/Glass-Match

# GlassMatch
Open-source optical glass selection, comparison, and material database.
**2,959 materials · 18 source collections · 364 traceable sources** · data
version pinned by [`MANIFEST.json`](data/normalized/MANIFEST.json) ·
[how the data is validated](docs/VALIDATION.md) — search,
rank, compare, and inspect provenance for oxide glasses, crystals, IR
materials, polymers, and moldables.
> Screenshots captured from a live run (`start.bat`); regenerate with
> `python scripts/capture_screenshots.py` (needs `pip install playwright` and a
> local Microsoft Edge install).

File: data/normalized/properties.csv (part 37 of 41)
glass_id,property,value,unit,reference_wavelength_nm,data_type,source_id,notes
SUMITA-K-PBK50(M),wl_min_um,0.36,um,,manufacturer,SUMITA-AGF-NZHAGEN-MIRROR,.agf LD lower wavelength limit.
SUMITA-K-PBK50(M),wl_max_um,1.55,um,,manufacturer,SUMITA-AGF-NZHAGEN-MIRROR,.agf LD upper wavelength limit.
SUMITA-K-PG325(M),refractive_index_nd,1.50506,,587.6,manufacturer,SUMITA-AGF-NZHAGEN-MIRROR,nd from .agf NM record.
SUMITA-K-PG325(M),abbe_number_vd,70.4,,587.6,manufacturer,SUMITA-AGF-NZHAGEN-MIRROR,Vd from .agf NM record.
SUMITA-K-PG325(M),glass_code,507705,,,manufacturer,SUMITA-AGF-NZHAGEN-MIRROR,glass code from .agf.
SUMITA-K-PG325(M),cte,14.3,1e-6/K,,manufacturer,SUMITA-AGF-NZHAGEN-MIRROR,.agf ED record (CTE -30/+70).
SUMITA-K-PG325(M),density,3.0,g/cm3,,manufacturer,SUMITA-AGF-NZHAGEN-MIRROR,.agf ED record (density).
SUMITA-K-PG325(M),dPgF,0.0122,,,manufacturer,SUMITA-AGF-NZHAGEN-MIRROR,.agf ED record (dPgF).
SUMITA-K-PG325(M),wl_min_um,0.36,um,,manufacturer,SUMITA-AGF-NZHAGEN-MIRROR,.agf LD lower wavelength limit.
SUMITA-K-PG325(M),wl_max_um,1.55,um,,manufacturer,SUMITA-AGF-NZHAGEN-MIRROR,.agf LD upper wavelength limit.
SUMITA-K-PG375(M),refractive_index_nd,1.53922,,587.6,manufacturer,SUMITA-AGF-NZHAGEN-MIRROR,nd from .agf NM record.
SUMITA-K-PG375(M),abbe_number_vd,62.7,,587.6,manufacturer,SUMITA-AGF-NZHAGEN-MIRROR,Vd from .agf NM record.
SUMITA-K-PG375(M),glass_code,543629,,,manufacturer,SUMITA-AGF-NZHAGEN-MIRROR,glass code from .agf.
SUMITA-K-PG375(M),cte,12.9,1e-6/K,,manufacturer,SUMITA-AGF-NZHAGEN-MIRROR,.agf ED record (CTE -30/+70).
SUMITA-K-PG375(M),density,2.9,g/cm3,,manufacturer,SUMITA-AGF-NZHAGEN-MIRROR,.agf ED record (density).
SUMITA-K-PG375(M),dPgF,0.0053,,,manufacturer,SUMITA-AGF-NZHAGEN-MIRROR,.agf ED record (dPgF).
SUMITA-K-PG375(M),wl_min_um,0.36,um,,manufacturer,SUMITA-AGF-NZHAGEN-MIRROR,.agf LD lower wavelength limit.
SUMITA-K-PG375(M),wl_max_um,1.55,um,,manufacturer,SUMITA-AGF-NZHAGEN-MIRROR,.agf LD upper wavelength limit.
SUMITA-K-PG395(M),refractive_index_nd,1.65296,,587.6,manufacturer,SUMITA-AGF-NZHAGEN-MIRROR,nd from .agf NM record.
SUMITA-K-PG395(M),abbe_number_vd,36.8,,587.6,manufacturer,SUMITA-AGF-NZHAGEN-MIRROR,Vd from .agf NM record.
SUMITA-K-PG395(M),glass_code,658369,,,manufacturer,SUMITA-AGF-NZHAGEN-MIRROR,glass code from .agf.
SUMITA-K-PG395(M),cte,12.4,1e-6/K,,manufacturer,SUMITA-AGF-NZHAGEN-MIRROR,.agf ED record (CTE -30/+70).
SUMITA-K-PG395(M),density,3.5,g/cm3,,manufacturer,SUMITA-AGF-NZHAGEN-MIRROR,.agf ED record (density).
SUMITA-K-PG395(M),dPgF,0.0057,,,manufacturer,SUMITA-AGF-NZHAGEN-MIRROR,.agf ED record (dPgF).
SUMITA-K-PG395(M),wl_min_um,0.36,um,,manufacturer,SUMITA-AGF-NZHAGEN-MIRROR,.agf LD lower wavelength limit.
SUMITA-K-PG395(M),wl_max_um,1.55,um,,manufacturer,SUMITA-AGF-NZHAGEN-MIRROR,.agf LD upper wavelength limit.
SUMITA-K-PMK30(M),refractive_index_nd,1.52002,,587.6,manufacturer,SUMITA-AGF-NZHAGEN-MIRROR,nd from .agf NM record.
SUMITA-K-PMK30(M),abbe_number_vd,70.2,,587.6,manufacturer,SUMITA-AGF-NZHAGEN-MIRROR,Vd from .agf NM record.
SUMITA-K-PMK30(M),glass_code,525704,,,manufacturer,SUMITA-AGF-NZHAGEN-MIRROR,glass code from .agf.
SUMITA-K-PMK30(M),cte,8.3,1e-6/K,,manufacturer,SUMITA-AGF-NZHAGEN-MIRROR,.agf ED record (CTE -30/+70).
SUMITA-K-PMK30(M),density,2.6,g/cm3,,manufacturer,SUMITA-AGF-NZHAGEN-MIRROR,.agf ED record (density).
SUMITA-K-PMK30(M),dPgF,0.0069,,,manufacturer,SUMITA-AGF-NZHAGEN-MIRROR,.agf ED record (dPgF).
SUMITA-K-PMK30(M),wl_min_um,0.36,um,,manufacturer,SUMITA-AGF-NZHAGEN-MIRROR,.agf LD lower wavelength limit.
SUMITA-K-PMK30(M),wl_max_um,1.55,um,,manufacturer,SUMITA-AGF-NZHAGEN-MIRROR,.agf LD upper wavelength limit.
SUMITA-K-PSFN1(M),refractive_index_nd,1.89945,,587.6,manufacturer,SUMITA-AGF-NZHAGEN-MIRROR,nd from .agf NM record.
SUMITA-K-PSFN1(M),abbe_number_vd,21.3,,587.6,manufacturer,SUMITA-AGF-NZHAGEN-MIRROR,Vd from .agf NM record.
SUMITA-K-PSFN1(M),glass_code,907212,,,manufacturer,SUMITA-AGF-NZHAGEN-MIRROR,glass code from .agf.
SUMITA-K-PSFN1(M),cte,7.4,1e-6/K,,manufacturer,SUMITA-AGF-NZHAGEN-MIRROR,.agf ED record (CTE -30/+70).
SUMITA-K-PSFN1(M),density,4.15,g/cm3,,manufacturer,SUMITA-AGF-NZHAGEN-MIRROR,.agf ED record (density).
SUMITA-K-PSFN1(M),dPgF,0.0238,,,manufacturer,SUMITA-AGF-NZHAGEN-MIRROR,.agf ED record (dPgF).
SUMITA-K-PSFN1(M),wl_min_um,0.4,um,,manufacturer,SUMITA-AGF-NZHAGEN-MIRROR,.agf LD lower wavelength limit.
SUMITA-K-PSFN1(M),wl_max_um,1.55,um,,manufacturer,SUMITA-AGF-NZHAGEN-MIRROR,.agf LD upper wavelength limit.
SUMITA-K-PSFN2(M),refractive_index_nd,1.9967,,587.6,manufacturer,SUMITA-AGF-NZHAGEN-MIRROR,nd from .agf NM record.
SUMITA-K-PSFN2(M),abbe_number_vd,20.6,,587.6,manufacturer,SUMITA-AGF-NZHAGEN-MIRROR,Vd from .agf NM record.
SUMITA-K-PSFN2(M),cte,7.3,1e-6/K,,manufacturer,SUMITA-AGF-NZHAGEN-MIRROR,.agf ED record (CTE -30/+70).
SUMITA-K-PSFN2(M),density,5.48,g/cm3,,manufacturer,SUMITA-AGF-NZHAGEN-MIRROR,.agf ED record (density).
SUMITA-K-PSFN2(M),dPgF,0.0255,,,manufacturer,SUMITA-AGF-NZHAGEN-MIRROR,.agf ED record (dPgF).
SUMITA-K-PSFN2(M),wl_min_um,0.4,um,,manufacturer,SUMITA-AGF-NZHAGEN-MIRROR,.agf LD lower wavelength limit.
SUMITA-K-PSFN2(M),wl_max_um,1.55,um,,manufacturer,SUMITA-AGF-NZHAGEN-MIRROR,.agf LD upper wavelength limit.
SUMITA-K-PSFN3(M),refractive_index_nd,1.83352,,587.6,manufacturer,SUMITA-AGF-NZHAGEN-MIRROR,nd from .agf NM record.
SUMITA-K-PSFN3(M),abbe_number_vd,24.0,,587.6,manufacturer,SUMITA-AGF-NZHAGEN-MIRROR,Vd from .agf NM record.
SUMITA-K-PSFN3(M),glass_code,839239,,,manufacturer,SUMITA-AGF-NZHAGEN-MIRROR,glass code from .agf.
SUMITA-K-PSFN3(M),cte,9.3,1e-6/K,,manufacturer,SUMITA-AGF-NZHAGEN-MIRROR,.agf ED record (CTE -30/+70).
SUMITA-K-PSFN3(M),density,3.9,g/cm3,,manufacturer,SUMITA-AGF-NZHAGEN-MIRROR,.agf ED record (density).
SUMITA-K-PSFN3(M),dPgF,0.0182,,,manufacturer,SUMITA-AGF-NZHAGEN-MIRROR,.agf ED record (dPgF).
SUMITA-K-PSFN3(M),wl_min_um,0.4,um,,manufacturer,SUMITA-AGF-NZHAGEN-MIRROR,.agf LD lower wavelength limit.
SUMITA-K-PSFN3(M),wl_max_um,1.55,um,,manufacturer,SUMITA-AGF-NZHAGEN-MIRROR,.agf LD upper wavelength limit.
SUMITA-K-PSFN4(M),refractive_index_nd,1.83932,,587.6,manufacturer,SUMITA-AGF-NZHAGEN-MIRROR,nd from .agf NM record.
SUMITA-K-PSFN4(M),abbe_number_vd,24.8,,587.6,manufacturer,SUMITA-AGF-NZHAGEN-MIRROR,Vd from .agf NM record.
SUMITA-K-PSFN4(M),glass_code,844248,,,manufacturer,SUMITA-AGF-NZHAGEN-MIRROR,glass code from .agf.
SUMITA-K-PSFN4(M),cte,10.3,1e-6/K,,manufacturer,SUMITA-AGF-NZHAGEN-MIRROR,.agf ED record (CTE -30/+70).
SUMITA-K-PSFN4(M),density,4.58,g/cm3,,manufacturer,SUMITA-AGF-NZHAGEN-MIRROR,.agf ED record (density).
SUMITA-K-PSFN4(M),dPgF,0.0136,,,manufacturer,SUMITA-AGF-NZHAGEN-MIRROR,.agf ED record (dPgF).
SUMITA-K-PSFN4(M),wl_min_um,0.4,um,,manufacturer,SUMITA-AGF-NZHAGEN-MIRROR,.agf LD lower wavelength limit.
SUMITA-K-PSFN4(M),wl_max_um,1.55,um,,manufacturer,SUMITA-AGF-NZHAGEN-MIRROR,.agf LD upper wavelength limit.
SUMITA-K-PSFN5(M),refractive_index_nd,1.91643,,587.6,manufacturer,SUMITA-AGF-NZHAGEN-MIRROR,nd from .agf NM record.
SUMITA-K-PSFN5(M),abbe_number_vd,22.4,,587.6,manufacturer,SUMITA-AGF-NZHAGEN-MIRROR,Vd from .agf NM record.
SUMITA-K-PSFN5(M),glass_code,921224,,,manufacturer,SUMITA-AGF-NZHAGEN-MIRROR,glass code from .agf.
SUMITA-K-PSFN5(M),cte,10.8,1e-6/K,,manufacturer,SUMITA-AGF-NZHAGEN-MIRROR,.agf ED record (CTE -30/+70).
SUMITA-K-PSFN5(M),density,5.22,g/cm3,,manufacturer,SUMITA-AGF-NZHAGEN-MIRROR,.agf ED record (density).
SUMITA-K-PSFN5(M),dPgF,0.0185,,,manufacturer,SUMITA-AGF-NZHAGEN-MIRROR,.agf ED record (dPgF).
SUMITA-K-PSFN5(M),wl_min_um,0.4,um,,manufacturer,SUMITA-AGF-NZHAGEN-MIRROR,.agf LD lower wavelength limit.
SUMITA-K-PSFN5(M),wl_max_um,1.55,um,,manufacturer,SUMITA-AGF-NZHAGEN-MIRROR,.agf LD upper wavelength limit.
SUMITA-K-PSFN203(M),refractive_index_nd,2.01105,,587.6,manufacturer,SUMITA-AGF-NZHAGEN-MIRROR,nd from .agf NM record.
SUMITA-K-PSFN203(M),abbe_number_vd,20.8,,587.6,manufacturer,SUMITA-AGF-NZHAGEN-MIRROR,Vd from .agf NM record.
SUMITA-K-PSFN203(M),cte,8.2,1e-6/K,,manufacturer,SUMITA-AGF-NZHAGEN-MIRROR,.agf ED record (CTE -30/+70).
SUMITA-K-PSFN203(M),density,6.17,g/cm3,,manufacturer,SUMITA-AGF-NZHAGEN-MIRROR,.agf ED record (density).
SUMITA-K-PSFN203(M),dPgF,0.0298,,,manufacturer,SUMITA-AGF-NZHAGEN-MIRROR,.agf ED record (dPgF).
SUMITA-K-PSFN203(M),wl_min_um,0.4,um,,manufacturer,SUMITA-AGF-NZHAGEN-MIRROR,.agf LD lower wavelength limit.
SUMITA-K-PSFN203(M),wl_max_um,1.55,um,,manufacturer,SUMITA-AGF-NZHAGEN-MIRROR,.agf LD upper wavelength limit.
SUMITA-K-PSK11(M),refractive_index_nd,1.55985,,587.6,manufacturer,SUMITA-AGF-NZHAGEN-MIRROR,nd from .agf NM record.
SUMITA-K-PSK11(M),abbe_number_vd,61.0,,587.6,manufacturer,SUMITA-AGF-NZHAGEN-MIRROR,Vd from .agf NM record.
SUMITA-K-PSK11(M),glass_code,566610,,,manufacturer,SUMITA-AGF-NZHAGEN-MIRROR,glass code from .agf.
SUMITA-K-PSK11(M),cte,8.2,1e-6/K,,manufacturer,SUMITA-AGF-NZHAGEN-MIRROR,.agf ED record (CTE -30/+70).
SUMITA-K-PSK11(M),density,3.08,g/cm3,,manufacturer,SUMITA-AGF-NZHAGEN-MIRROR,.agf ED record (density).
SUMITA-K-PSK11(M),dPgF,0.0036,,,manufacturer,SUMITA-AGF-NZHAGEN-MIRROR,.agf ED record (dPgF).
SUMITA-K-PSK11(M),wl_min_um,0.36,um,,manufacturer,SUMITA-AGF-NZHAGEN-MIRROR,.agf LD lower wavelength limit.
SUMITA-K-PSK11(M),wl_max_um,1.55,um,,manufacturer,SUMITA-AGF-NZHAGEN-MIRROR,.agf LD upper wavelength limit.
SUMITA-K-PSK100(M),refractive_index_nd,1.58792,,587.6,manufacturer,SUMITA-AGF-NZHAGEN-MIRROR,nd from .agf NM record.
SUMITA-K-PSK100(M),abbe_number_vd,60.6,,587.6,manufacturer,SUMITA-AGF-NZHAGEN-MIRROR,Vd from .agf NM record.
SUMITA-K-PSK100(M),glass_code,592607,,,manufacturer,SUMITA-AGF-NZHAGEN-MIRROR,glass code from .agf.
SUMITA-K-PSK100(M),cte,9.5,1e-6/K,,manufacturer,SUMITA-AGF-NZHAGEN-MIRROR,.agf ED record (CTE -30/+70).
SUMITA-K-PSK100(M),density,3.24,g/cm3,,manufacturer,SUMITA-AGF-NZHAGEN-MIRROR,.agf ED record (density).
SUMITA-K-PSK100(M),dPgF,0.0048,,,manufacturer,SUMITA-AGF-NZHAGEN-MIRROR,.agf ED record (dPgF).
SUMITA-K-PSK100(M),wl_min_um,0.36,um,,manufacturer,SUMITA-AGF-NZHAGEN-MIRROR,.agf LD lower wavelength limit.
SUMITA-K-PSK100(M),wl_max_um,1.55,um,,manufacturer,SUMITA-AGF-NZHAGEN-MIRROR,.agf LD upper wavelength limit.
SUMITA-K-PSK200(M),refractive_index_nd,1.61083,,587.6,manufacturer,SUMITA-AGF-NZHAGEN-MIRROR,nd from .agf NM record.
SUMITA-K-PSK200(M),abbe_number_vd,58.9,,587.6,manufacturer,SUMITA-AGF-NZHAGEN-MIRROR,Vd from .agf NM record.
SUMITA-K-PSK200(M),glass_code,613590,,,manufacturer,SUMITA-AGF-NZHAGEN-MIRROR,glass code from .agf.
SUMITA-K-PSK200(M),cte,10.0,1e-6/K,,manufacturer,SUMITA-AGF-NZHAGEN-MIRROR,.agf ED record (CTE -30/+70).
SUMITA-K-PSK200(M),density,3.38,g/cm3,,manufacturer,SUMITA-AGF-NZHAGEN-MIRROR,.agf ED record (density).
SUMITA-K-PSK200(M),dPgF,0.0029,,,manufacturer,SUMITA-AGF-NZHAGEN-MIRROR,.agf ED record (dPgF).
SUMITA-K-PSK200(M),wl_min_um,0.36,um,,manufacturer,SUMITA-AGF-NZHAGEN-MIRROR,.agf LD lower wavelength limit.
SUMITA-K-PSK200(M),wl_max_um,1.55,um,,manufacturer,SUMITA-AGF-NZHAGEN-MIRROR,.agf LD upper wavelength limit.
SUMITA-K-SKF6(M),refractive_index_nd,1.50847,,587.6,manufacturer,SUMITA-AGF-NZHAGEN-MIRROR,nd from .agf NM record.
SUMITA-K-SKF6(M),abbe_number_vd,52.6,,587.6,manufacturer,SUMITA-AGF-NZHAGEN-MIRROR,Vd from .agf NM record.
SUMITA-K-SKF6(M),glass_code,512521,,,manufacturer,SUMITA-AGF-NZHAGEN-MIRROR,glass code from .agf.
SUMITA-K-SKF6(M),cte,9.5,1e-6/K,,manufacturer,SUMITA-AGF-NZHAGEN-MIRROR,.agf ED record (CTE -30/+70).
SUMITA-K-SKF6(M),density,2.51,g/cm3,,manufacturer,SUMITA-AGF-NZHAGEN-MIRROR,.agf ED record (density).
SUMITA-K-SKF6(M),dPgF,0.0043,,,manufacturer,SUMITA-AGF-NZHAGEN-MIRROR,.agf ED record (dPgF).
SUMITA-K-SKF6(M),wl_min_um,0.36,um,,manufacturer,SUMITA-AGF-NZHAGEN-MIRROR,.agf LD lower wavelength limit.
SUMITA-K-SKF6(M),wl_max_um,1.55,um,,manufacturer,SUMITA-AGF-NZHAGEN-MIRROR,.agf LD upper wavelength limit.
SUMITA-K-VC78(M),refractive_index_nd,1.66624,,587.6,manufacturer,SUMITA-AGF-NZHAGEN-MIRROR,nd from .agf NM record.
SUMITA-K-VC78(M),abbe_number_vd,55.1,,587.6,manufacturer,SUMITA-AGF-NZHAGEN-MIRROR,Vd from .agf NM record.
SUMITA-K-VC78(M),glass_code,670554,,,manufacturer,SUMITA-AGF-NZHAGEN-MIRROR,glass code from .agf.
SUMITA-K-VC78(M),cte,8.0,1e-6/K,,manufacturer,SUMITA-AGF-NZHAGEN-MIRROR,.agf ED record (CTE -30/+70).
SUMITA-K-VC78(M),density,3.44,g/cm3,,manufacturer,SUMITA-AGF-NZHAGEN-MIRROR,.agf ED record (density).
SUMITA-K-VC78(M),dPgF,-0.0075,,,manufacturer,SUMITA-AGF-NZHAGEN-MIRROR,.agf ED record (dPgF).
SUMITA-K-VC78(M),wl_min_um,0.36,um,,manufacturer,SUMITA-AGF-NZHAGEN-MIRROR,.agf LD lower wavelength limit.
SUMITA-K-VC78(M),wl_max_um,1.55,um,,manufacturer,SUMITA-AGF-NZHAGEN-MIRROR,.agf LD upper wavelength limit.
SUMITA-K-VC79(M),refractive_index_nd,1.60737,,587.6,manufacturer,SUMITA-AGF-NZHAGEN-MIRROR,nd from .agf NM record.
SUMITA-K-VC79(M),abbe_number_vd,57.2,,587.6,manufacturer,SUMITA-AGF-NZHAGEN-MIRROR,Vd from .agf NM record.
SUMITA-K-VC79(M),glass_code,610579,,,manufacturer,SUMITA-AGF-NZHAGEN-MIRROR,glass code from .agf.
SUMITA-K-VC79(M),cte,7.2,1e-6/K,,manufacturer,SUMITA-AGF-NZHAGEN-MIRROR,.agf ED record (CTE -30/+70).
SUMITA-K-VC79(M),density,3.09,g/cm3,,manufacturer,SUMITA-AGF-NZHAGEN-MIRROR,.agf ED record (density).
SUMITA-K-VC79(M),dPgF,-0.008,,,manufacturer,SUMITA-AGF-NZHAGEN-MIRROR,.agf ED record (dPgF).
SUMITA-K-VC79(M),wl_min_um,0.36,um,,manufacturer,SUMITA-AGF-NZHAGEN-MIRROR,.agf LD lower wavelength limit.
SUMITA-K-VC79(M),wl_max_um,1.55,um,,manufacturer,SUMITA-AGF-NZHAGEN-MIRROR,.agf LD upper wavelength limit.
SUMITA-K-VC80(M),refractive_index_nd,1.68983,,587.6,manufacturer,SUMITA-AGF-NZHAGEN-MIRROR,nd from .agf NM record.
SUMITA-K-VC80(M),abbe_number_vd,52.9,,587.6,manufacturer,SUMITA-AGF-NZHAGEN-MIRROR,Vd from .agf NM record.
SUMITA-K-VC80(M),glass_code,694531,,,manufacturer,SUMITA-AGF-NZHAGEN-MIRROR,glass code from .agf.
SUMITA-K-VC80(M),cte,6.4,1e-6/K,,manufacturer,SUMITA-AGF-NZHAGEN-MIRROR,.agf ED record (CTE -30/+70).
SUMITA-K-VC80(M),density,3.81,g/cm3,,manufacturer,SUMITA-AGF-NZHAGEN-MIRROR,.agf ED record (density).
SUMITA-K-VC80(M),dPgF,-0.0062,,,manufacturer,SUMITA-AGF-NZHAGEN-MIRROR,.agf ED record (dPgF).
SUMITA-K-VC80(M),wl_min_um,0.36,um,,manufacturer,SUMITA-AGF-NZHAGEN-MIRROR,.agf LD lower wavelength limit.
SUMITA-K-VC80(M),wl_max_um,1.55,um,,manufacturer,SUMITA-AGF-NZHAGEN-MIRROR,.agf LD upper wavelength limit.
SUMITA-K-VC82(M),refractive_index_nd,1.75028,,587.6,manufacturer,SUMITA-AGF-NZHAGEN-MIRROR,nd from .agf NM record.
SUMITA-K-VC82(M),abbe_number_vd,45.4,,587.6,manufacturer,SUMITA-AGF-NZHAGEN-MIRROR,Vd from .agf NM record.
SUMITA-K-VC82(M),glass_code,756456,,,manufacturer,SUMITA-AGF-NZHAGEN-MIRROR,glass code from .agf.
SUMITA-K-VC82(M),cte,5.9,1e-6/K,,manufacturer,SUMITA-AGF-NZHAGEN-MIRROR,.agf ED record (CTE -30/+70).
SUMITA-K-VC82(M),density,4.25,g/cm3,,manufacturer,SUMITA-AGF-NZHAGEN-MIRROR,.agf ED record (density).
SUMITA-K-VC82(M),dPgF,-0.0098,,,manufacturer,SUMITA-AGF-NZHAGEN-MIRROR,.agf ED record (dPgF).
SUMITA-K-VC82(M),wl_min_um,0.36,um,,manufacturer,SUMITA-AGF-NZHAGEN-MIRROR,.agf LD lower wavelength limit.
SUMITA-K-VC82(M),wl_max_um,1.55,um,,manufacturer,SUMITA-AGF-NZHAGEN-MIRROR,.agf LD upper wavelength limit.
SUMITA-K-VC89(M),refractive_index_nd,1.8059,,587.6,manufacturer,SUMITA-AGF-NZHAGEN-MIRROR,nd from .agf NM record.
SUMITA-K-VC89(M),abbe_number_vd,40.9,,587.6,manufacturer,SUMITA-AGF-NZHAGEN-MIRROR,Vd from .agf NM record.
SUMITA-K-VC89(M),glass_code,810410,,,manufacturer,SUMITA-AGF-NZHAGEN-MIRROR,glass code from .agf.
SUMITA-K-VC89(M),cte,6.4,1e-6/K,,manufacturer,SUMITA-AGF-NZHAGEN-MIRROR,.agf ED record (CTE -30/+70).
SUMITA-K-VC89(M),density,4.75,g/cm3,,manufacturer,SUMITA-AGF-NZHAGEN-MIRROR,.agf ED record (density).
SUMITA-K-VC89(M),dPgF,-0.0074,,,manufacturer,SUMITA-AGF-NZHAGEN-MIRROR,.agf ED record (dPgF).
SUMITA-K-VC89(M),wl_min_um,0.36,um,,manufacturer,SUMITA-AGF-NZHAGEN-MIRROR,.agf LD lower wavelength limit.
SUMITA-K-VC89(M),wl_max_um,1.55,um,,manufacturer,SUMITA-AGF-NZHAGEN-MIRROR,.agf LD upper wavelength limit.
SUMITA-K-VC90(M),refractive_index_nd,1.84859,,587.6,manufacturer,SUMITA-AGF-NZHAGEN-MIRROR,nd from .agf NM record.
SUMITA-K-VC90(M),abbe_number_vd,38.9,,587.6,manufacturer,SUMITA-AGF-NZHAGEN-MIRROR,Vd from .agf NM record.
SUMITA-K-VC90(M),glass_code,853390,,,manufacturer,SUMITA-AGF-NZHAGEN-MIRROR,glass code from .agf.
SUMITA-K-VC90(M),cte,7.7,1e-6/K,,manufacturer,SUMITA-AGF-NZHAGEN-MIRROR,.agf ED record (CTE -30/+70).
SUMITA-K-VC90(M),density,4.98,g/cm3,,manufacturer,SUMITA-AGF-NZHAGEN-MIRROR,.agf ED record (density).
SUMITA-K-VC90(M),dPgF,-0.0057,,,manufacturer,SUMITA-AGF-NZHAGEN-MIRROR,.agf ED record (dPgF).
SUMITA-K-VC90(M),wl_min_um,0.36,um,,manufacturer,SUMITA-AGF-NZHAGEN-MIRROR,.agf LD lower wavelength limit.
SUMITA-K-VC90(M),wl_max_um,1.55,um,,manufacturer,SUMITA-AGF-NZHAGEN-MIRROR,.agf LD upper wavelength limit.
SUMITA-K-VC91(M),refractive_index_nd,1.88175,,587.6,manufacturer,SUMITA-AGF-NZHAGEN-MIRROR,nd from .agf NM record.
SUMITA-K-VC91(M),abbe_number_vd,34.9,,587.6,manufacturer,SUMITA-AGF-NZHAGEN-MIRROR,Vd from .agf NM record.
SUMITA-K-VC91(M),glass_code,887350,,,manufacturer,SUMITA-AGF-NZHAGEN-MIRROR,glass code from .agf.
SUMITA-K-VC91(M),cte,7.7,1e-6/K,,manufacturer,SUMITA-AGF-NZHAGEN-MIRROR,.agf ED record (CTE -30/+70).
SUMITA-K-VC91(M),density,4.87,g/cm3,,manufacturer,SUMITA-AGF-NZHAGEN-MIRROR,.agf ED record (density).
SUMITA-K-VC91(M),dPgF,-0.0025,,,manufacturer,SUMITA-AGF-NZHAGEN-MIRROR,.agf ED record (dPgF).
SUMITA-K-VC91(M),wl_min_um,0.36,um,,manufacturer,SUMITA-AGF-NZHAGEN-MIRROR,.agf LD lower wavelength limit.
SUMITA-K-VC91(M),wl_max_um,1.55,um,,manufacturer,SUMITA-AGF-NZHAGEN-MIRROR,.agf LD upper wavelength limit.
SUMITA-K-VC99(M),refractive_index_nd,1.84604,,587.6,manufacturer,SUMITA-AGF-NZHAGEN-MIRROR,nd from .agf NM record.
SUMITA-K-VC99(M),abbe_number_vd,41.5,,587.6,manufacturer,SUMITA-AGF-NZHAGEN-MIRROR,Vd from .agf NM record.
SUMITA-K-VC99(M),glass_code,851416,,,manufacturer,SUMITA-AGF-NZHAGEN-MIRROR,glass code from .agf.
SUMITA-K-VC99(M),cte,6.0,1e-6/K,,manufacturer,SUMITA-AGF-NZHAGEN-MIRROR,.agf ED record (CTE -30/+70).
SUMITA-K-VC99(M),density,5.15,g/cm3,,manufacturer,SUMITA-AGF-NZHAGEN-MIRROR,.agf ED record (density).
SUMITA-K-VC99(M),dPgF,-0.0094,,,manufacturer,SUMITA-AGF-NZHAGEN-MIRROR,.agf ED record (dPgF).
SUMITA-K-VC99(M),wl_min_um,0.36,um,,manufacturer,SUMITA-AGF-NZHAGEN-MIRROR,.agf LD lower wavelength limit.
SUMITA-K-VC99(M),wl_max_um,1.55,um,,manufacturer,SUMITA-AGF-NZHAGEN-MIRROR,.agf LD upper wavelength limit.
SUMITA-K-VC100(M),refractive_index_nd,1.79916,,587.6,manufacturer,SUMITA-AGF-NZHAGEN-MIRROR,nd from .agf NM record.
SUMITA-K-VC100(M),abbe_number_vd,43.5,,587.6,manufacturer,SUMITA-AGF-NZHAGEN-MIRROR,Vd from .agf NM record.
SUMITA-K-VC100(M),glass_code,804436,,,manufacturer,SUMITA-AGF-NZHAGEN-MIRROR,glass code from .agf.
SUMITA-K-VC100(M),cte,5.8,1e-6/K,,manufacturer,SUMITA-AGF-NZHAGEN-MIRROR,.agf ED record (CTE -30/+70).
SUMITA-K-VC100(M),density,4.71,g/cm3,,manufacturer,SUMITA-AGF-NZHAGEN-MIRROR,.agf ED record (density).
SUMITA-K-VC100(M),dPgF,-0.008,,,manufacturer,SUMITA-AGF-NZHAGEN-MIRROR,.agf ED record (dPgF).
SUMITA-K-VC100(M),wl_min_um,0.36,um,,manufacturer,SUMITA-AGF-NZHAGEN-MIRROR,.agf LD lower wavelength limit.
SUMITA-K-VC100(M),wl_max_um,1.55,um,,manufacturer,SUMITA-AGF-NZHAGEN-MIRROR,.agf LD upper wavelength limit.
SUMITA-K-ZNSF8(M),refractive_index_nd,1.71143,,587.6,manufacturer,SUMITA-AGF-NZHAGEN-MIRROR,nd from .agf NM record.
SUMITA-K-ZNSF8(M),abbe_number_vd,38.9,,587.6,manufacturer,SUMITA-AGF-NZHAGEN-MIRROR,Vd from .agf NM record.
SUMITA-K-ZNSF8(M),glass_code,714389,,,manufacturer,SUMITA-AGF-NZHAGEN-MIRROR,glass code from .agf.
SUMITA-K-ZNSF8(M),cte,4.9,1e-6/K,,manufacturer,SUMITA-AGF-NZHAGEN-MIRROR,.agf ED record (CTE -30/+70).
SUMITA-K-ZNSF8(M),density,3.72,g/cm3,,manufacturer,SUMITA-AGF-NZHAGEN-MIRROR,.agf ED record (density).
SUMITA-K-ZNSF8(M),dPgF,-0.0047,,,manufacturer,SUMITA-AGF-NZHAGEN-MIRROR,.agf ED record (dPgF).
SUMITA-K-ZNSF8(M),wl_min_um,0.36,um,,manufacturer,SUMITA-AGF-NZHAGEN-MIRROR,.agf LD lower wavelength limit.
SUMITA-K-ZNSF8(M),wl_max_um,1.55,um,,manufacturer,SUMITA-AGF-NZHAGEN-MIRROR,.agf LD upper wavelength limit.
SUMITA-K-SK14,refractive_index_nd,1.60311,,587.6,manufacturer,SUMITA-AGF-NZHAGEN-MIRROR,nd from .agf NM record.
SUMITA-K-SK14,abbe_number_vd,60.7,,587.6,manufacturer,SUMITA-AGF-NZHAGEN-MIRROR,Vd from .agf NM record.
SUMITA-K-SK14,glass_code,603607,,,manufacturer,SUMITA-AGF-NZHAGEN-MIRROR,glass code from .agf.
SUMITA-K-SK14,cte,5.7,1e-6/K,,manufacturer,SUMITA-AGF-NZHAGEN-MIRROR,.agf ED record (CTE -30/+70).
SUMITA-K-SK14,density,3.44,g/cm3,,manufacturer,SUMITA-AGF-NZHAGEN-MIRROR,.agf ED record (density).
SUMITA-K-SK14,dPgF,-0.0011,,,manufacturer,SUMITA-AGF-NZHAGEN-MIRROR,.agf ED record (dPgF).
SUMITA-K-SK14,wl_min_um,0.36,um,,manufacturer,SUMITA-AGF-NZHAGEN-MIRROR,.agf LD lower wavelength limit.
SUMITA-K-SK14,wl_max_um,1.55,um,,manufacturer,SUMITA-AGF-NZHAGEN-MIRROR,.agf LD upper wavelength limit.
SUMITA-K-LAFN5,refractive_index_nd,1.743,,587.6,manufacturer,SUMITA-AGF-NZHAGEN-MIRROR,nd from .agf NM record.
SUMITA-K-LAFN5,abbe_number_vd,49.2,,587.6,manufacturer,SUMITA-AGF-NZHAGEN-MIRROR,Vd from .agf NM record.
SUMITA-K-LAFN5,glass_code,743492,,,manufacturer,SUMITA-AGF-NZHAGEN-MIRROR,glass code from .agf.
SUMITA-K-LAFN5,cte,5.1,1e-6/K,,manufacturer,SUMITA-AGF-NZHAGEN-MIRROR,.agf ED record (CTE -30/+70).
SUMITA-K-LAFN5,density,4.05,g/cm3,,manufacturer,SUMITA-AGF-NZHAGEN-MIRROR,.agf ED record (density).
SUMITA-K-LAFN5,dPgF,-0.0084,,,manufacturer,SUMITA-AGF-NZHAGEN-MIRROR,.agf ED record (dPgF).
SUMITA-K-LAFN5,wl_min_um,0.36,um,,manufacturer,SUMITA-AGF-NZHAGEN-MIRROR,.agf LD lower wavelength limit.
SUMITA-K-LAFN5,wl_max_um,1.55,um,,manufacturer,SUMITA-AGF-NZHAGEN-MIRROR,.agf LD upper wavelength limit.
SUMITA-K-LASFN7,refractive_index_nd,1.7725,,587.6,manufacturer,SUMITA-AGF-NZHAGEN-MIRROR,nd from .agf NM record.
SUMITA-K-LASFN7,abbe_number_vd,49.6,,587.6,manufacturer,SUMITA-AGF-NZHAGEN-MIRROR,Vd from .agf NM record.
SUMITA-K-LASFN7,glass_code,773496,,,manufacturer,SUMITA-AGF-NZHAGEN-MIRROR,glass code from .agf.
SUMITA-K-LASFN7,cte,5.7,1e-6/K,,manufacturer,SUMITA-AGF-NZHAGEN-MIRROR,.agf ED record (CTE -30/+70).
SUMITA-K-LASFN7,density,4.44,g/cm3,,manufacturer,SUMITA-AGF-NZHAGEN-MIRROR,.agf ED record (density).
SUMITA-K-LASFN7,dPgF,-0.0077,,,manufacturer,SUMITA-AGF-NZHAGEN-MIRROR,.agf ED record (dPgF).
SUMITA-K-LASFN7,wl_min_um,0.36,um,,manufacturer,SUMITA-AGF-NZHAGEN-MIRROR,.agf LD lower wavelength limit.
SUMITA-K-LASFN7,wl_max_um,1.55,um,,manufacturer,SUMITA-AGF-NZHAGEN-MIRROR,.agf LD upper wavelength limit.
SUMITA-K-LASFN17,refractive_index_nd,1.883,,587.6,manufacturer,SUMITA-AGF-NZHAGEN-MIRROR,nd from .agf NM record.
SUMITA-K-LASFN17,abbe_number_vd,40.8,,587.6,manufacturer,SUMITA-AGF-NZHAGEN-MIRROR,Vd from .agf NM record.
SUMITA-K-LASFN17,glass_code,883408,,,manufacturer,SUMITA-AGF-NZHAGEN-MIRROR,glass code from .agf.
SUMITA-K-LASFN17,cte,6.3,1e-6/K,,manufacturer,SUMITA-AGF-NZHAGEN-MIRROR,.agf ED record (CTE -30/+70).
SUMITA-K-LASFN17,density,5.54,g/cm3,,manufacturer,SUMITA-AGF-NZHAGEN-MIRROR,.agf ED record (density).
SUMITA-K-LASFN17,dPgF,-0.0095,,,manufacturer,SUMITA-AGF-NZHAGEN-MIRROR,.agf ED record (dPgF).
SUMITA-K-LASFN17,wl_min_um,0.4,um,,manufacturer,SUMITA-AGF-NZHAGEN-MIRROR,.agf LD lower wavelength limit.
SUMITA-K-LASFN17,wl_max_um,1.55,um,,manufacturer,SUMITA-AGF-NZHAGEN-MIRROR,.agf LD upper wavelength limit.
SUMITA-K-LAK8,refractive_index_nd,1.713,,587.6,manufacturer,SUMITA-AGF-NZHAGEN-MIRROR,nd from .agf NM record.
SUMITA-K-LAK8,abbe_number_vd,53.9,,587.6,manufacturer,SUMITA-AGF-NZHAGEN-MIRROR,Vd from .agf NM record.
SUMITA-K-LAK8,glass_code,713539,,,manufacturer,SUMITA-AGF-NZHAGEN-MIRROR,glass code from .agf.
SUMITA-K-LAK8,cte,4.9,1e-6/K,,manufacturer,SUMITA-AGF-NZHAGEN-MIRROR,.agf ED record (CTE -30/+70).
SUMITA-K-LAK8,density,3.79,g/cm3,,manufacturer,SUMITA-AGF-NZHAGEN-MIRROR,.agf ED record (density).
SUMITA-K-LAK8,dPgF,-0.0065,,,manufacturer,SUMITA-AGF-NZHAGEN-MIRROR,.agf ED record (dPgF).
SUMITA-K-LAK8,wl_min_um,0.36,um,,manufacturer,SUMITA-AGF-NZHAGEN-MIRROR,.agf LD lower wavelength limit.
SUMITA-K-LAK8,wl_max_um,1.55,um,,manufacturer,SUMITA-AGF-NZHAGEN-MIRROR,.agf LD upper wavelength limit.
SUMITA-K-LAK18,refractive_index_nd,1.72916,,587.6,manufacturer,SUMITA-AGF-NZHAGEN-MIRROR,nd from .agf NM record.
SUMITA-K-LAK18,abbe_number_vd,54.7,,587.6,manufacturer,SUMITA-AGF-NZHAGEN-MIRROR,Vd from .agf NM record.
SUMITA-K-LAK18,glass_code,729547,,,manufacturer,SUMITA-AGF-NZHAGEN-MIRROR,glass code from .agf.
SUMITA-K-LAK18,cte,5.6,1e-6/K,,manufacturer,SUMITA-AGF-NZHAGEN-MIRROR,.agf ED record (CTE -30/+70).
SUMITA-K-LAK18,density,4.08,g/cm3,,manufacturer,SUMITA-AGF-NZHAGEN-MIRROR,.agf ED record (density).
SUMITA-K-LAK18,dPgF,-0.0092,,,manufacturer,SUMITA-AGF-NZHAGEN-MIRROR,.agf ED record (dPgF).
SUMITA-K-LAK18,wl_min_um,0.36,um,,manufacturer,SUMITA-AGF-NZHAGEN-MIRROR,.agf LD lower wavelength limit.
SUMITA-K-LAK18,wl_max_um,1.55,um,,manufacturer,SUMITA-AGF-NZHAGEN-MIRROR,.agf LD upper wavelength limit.
SUMITA-K-LASFN10,refractive_index_nd,1.8155,,587.6,manufacturer,SUMITA-AGF-NZHAGEN-MIRROR,nd from .agf NM record.
SUMITA-K-LASFN10,abbe_number_vd,44.4,,587.6,manufacturer,SUMITA-AGF-NZHAGEN-MIRROR,Vd from .agf NM record.
SUMITA-K-LASFN10,glass_code,816444,,,manufacturer,SUMITA-AGF-NZHAGEN-MIRROR,glass code from .agf.
SUMITA-K-LASFN10,cte,5.6,1e-6/K,,manufacturer,SUMITA-AGF-NZHAGEN-MIRROR,.agf ED record (CTE -30/+70).
SUMITA-K-LASFN10,density,4.8,g/cm3,,manufacturer,SUMITA-AGF-NZHAGEN-MIRROR,.agf ED record (density).
SUMITA-K-LASFN10,dPgF,-0.0105,,,manufacturer,SUMITA-AGF-NZHAGEN-MIRROR,.agf ED record (dPgF).
SUMITA-K-LASFN10,wl_min_um,0.36,um,,manufacturer,SUMITA-AGF-NZHAGEN-MIRROR,.agf LD lower wavelength limit.
SUMITA-K-LASFN10,wl_max_um,1.55,um,,manufacturer,SUMITA-AGF-NZHAGEN-MIRROR,.agf LD upper wavelength limit.
SUMITA-K-LAK11,refractive_index_nd,1.6583,,587.6,manufacturer,SUMITA-AGF-NZHAGEN-MIRROR,nd from .agf NM record.
SUMITA-K-LAK11,abbe_number_vd,57.3,,587.6,manufacturer,SUMITA-AGF-NZHAGEN-MIRROR,Vd from .agf NM record.
SUMITA-K-LAK11,glass_code,658573,,,manufacturer,SUMITA-AGF-NZHAGEN-MIRROR,glass code from .agf.
SUMITA-K-LAK11,cte,5.6,1e-6/K,,manufacturer,SUMITA-AGF-NZHAGEN-MIRROR,.agf ED record (CTE -30/+70).
SUMITA-K-LAK11,density,3.85,g/cm3,,manufacturer,SUMITA-AGF-NZHAGEN-MIRROR,.agf ED record (density).
SUMITA-K-LAK11,dPgF,-0.004,,,manufacturer,SUMITA-AGF-NZHAGEN-MIRROR,.agf ED record (dPgF).
SUMITA-K-LAK11,wl_min_um,0.36,um,,manufacturer,SUMITA-AGF-NZHAGEN-MIRROR,.agf LD lower wavelength limit.
SUMITA-K-LAK11,wl_max_um,1.55,um,,manufacturer,SUMITA-AGF-NZHAGEN-MIRROR,.agf LD upper wavelength limit.
SUMITA-K-LASFN16,refractive_index_nd,1.7883,,587.6,manufacturer,SUMITA-AGF-NZHAGEN-MIRROR,nd from .agf NM record.
SUMITA-K-LASFN16,abbe_number_vd,47.4,,587.6,manufacturer,SUMITA-AGF-NZHAGEN-MIRROR,Vd from .agf NM record.
SUMITA-K-LASFN16,glass_code,788474,,,manufacturer,SUMITA-AGF-NZHAGEN-MIRROR,glass code from .agf.
SUMITA-K-LASFN16,cte,5.4,1e-6/K,,manufacturer,SUMITA-AGF-NZHAGEN-MIRROR,.agf ED record (CTE -30/+70).
SUMITA-K-LASFN16,density,4.76,g/cm3,,manufacturer,SUMITA-AGF-NZHAGEN-MIRROR,.agf ED record (density).
SUMITA-K-LASFN16,dPgF,-0.0104,,,manufacturer,SUMITA-AGF-NZHAGEN-MIRROR,.agf ED record (dPgF).
SUMITA-K-LASFN16,wl_min_um,0.36,um,,manufacturer,SUMITA-AGF-NZHAGEN-MIRROR,.agf LD lower wavelength limit.
SUMITA-K-LASFN16,wl_max_um,1.55,um,,manufacturer,SUMITA-AGF-NZHAGEN-MIRROR,.agf LD upper wavelength limit.
SUMITA-K-LASFN14,refractive_index_nd,1.834,,587.6,manufacturer,SUMITA-AGF-NZHAGEN-MIRROR,nd from .agf NM record.
SUMITA-K-LASFN14,abbe_number_vd,37.3,,587.6,manufacturer,SUMITA-AGF-NZHAGEN-MIRROR,Vd from .agf NM record.
SUMITA-K-LASFN14,glass_code,834373,,,manufacturer,SUMITA-AGF-NZHAGEN-MIRROR,glass code from .agf.
SUMITA-K-LASFN14,cte,5.8,1e-6/K,,manufacturer,SUMITA-AGF-NZHAGEN-MIRROR,.agf ED record (CTE -30/+70).
SUMITA-K-LASFN14,density,4.18,g/cm3,,manufacturer,SUMITA-AGF-NZHAGEN-MIRROR,.agf ED record (density).
SUMITA-K-LASFN14,dPgF,-0.0024,,,manufacturer,SUMITA-AGF-NZHAGEN-MIRROR,.agf ED record (dPgF).
SUMITA-K-LASFN14,wl_min_um,0.4,um,,manufacturer,SUMITA-AGF-NZHAGEN-MIRROR,.agf LD lower wavelength limit.
SUMITA-K-LASFN14,wl_max_um,1.55,um,,manufacturer,SUMITA-AGF-NZHAGEN-MIRROR,.agf LD upper wavelength limit.
SUMITA-K-LASFN2,refractive_index_nd,1.805,,587.6,manufacturer,SUMITA-AGF-NZHAGEN-MIRROR,nd from .agf NM record.
SUMITA-K-LASFN2,abbe_number_vd,39.6,,587.6,manufacturer,SUMITA-AGF-NZHAGEN-MIRROR,Vd from .agf NM record.
SUMITA-K-LASFN2,glass_code,805396,,,manufacturer,SUMITA-AGF-NZHAGEN-MIRROR,glass code from .agf.
SUMITA-K-LASFN2,cte,5.6,1e-6/K,,manufacturer,SUMITA-AGF-NZHAGEN-MIRROR,.agf ED record (CTE -30/+70).
SUMITA-K-LASFN2,density,4.13,g/cm3,,manufacturer,SUMITA-AGF-NZHAGEN-MIRROR,.agf ED record (density).
SUMITA-K-LASFN2,dPgF,-0.0066,,,manufacturer,SUMITA-AGF-NZHAGEN-MIRROR,.agf ED record (dPgF).
SUMITA-K-LASFN2,wl_min_um,0.36,um,,manufacturer,SUMITA-AGF-NZHAGEN-MIRROR,.agf LD lower wavelength limit.
SUMITA-K-LASFN2,wl_max_um,1.55,um,,manufacturer,SUMITA-AGF-NZHAGEN-MIRROR,.agf LD upper wavelength limit.
SUMITA-K-LAKN2,refractive_index_nd,1.6405,,587.6,manufacturer,SUMITA-AGF-NZHAGEN-MIRROR,nd from .agf NM record.
SUMITA-K-LAKN2,abbe_number_vd,60.1,,587.6,manufacturer,SUMITA-AGF-NZHAGEN-MIRROR,Vd from .agf NM record.
SUMITA-K-LAKN2,glass_code,641601,,,manufacturer,SUMITA-AGF-NZHAGEN-MIRROR,glass code from .agf.
SUMITA-K-LAKN2,cte,5.9,1e-6/K,,manufacturer,SUMITA-AGF-NZHAGEN-MIRROR,.agf ED record (CTE -30/+70).
SUMITA-K-LAKN2,density,3.66,g/cm3,,manufacturer,SUMITA-AGF-NZHAGEN-MIRROR,.agf ED record (density).
SUMITA-K-LAKN2,dPgF,-0.0029,,,manufacturer,SUMITA-AGF-NZHAGEN-MIRROR,.agf ED record (dPgF).
SUMITA-K-LAKN2,wl_min_um,0.36,um,,manufacturer,SUMITA-AGF-NZHAGEN-MIRROR,.agf LD lower wavelength limit.
SUMITA-K-LAKN2,wl_max_um,1.55,um,,manufacturer,SUMITA-AGF-NZHAGEN-MIRROR,.agf LD upper wavelength limit.
SUMITA-K-LASFN8,refractive_index_nd,1.835,,587.6,manufacturer,SUMITA-AGF-NZHAGEN-MIRROR,nd from .agf NM record.
SUMITA-K-LASFN8,abbe_number_vd,42.7,,587.6,manufacturer,SUMITA-AGF-NZHAGEN-MIRROR,Vd from .agf NM record.
SUMITA-K-LASFN8,glass_code,835427,,,manufacturer,SUMITA-AGF-NZHAGEN-MIRROR,glass code from .agf.
SUMITA-K-LASFN8,cte,6.0,1e-6/K,,manufacturer,SUMITA-AGF-NZHAGEN-MIRROR,.agf ED record (CTE -30/+70).
SUMITA-K-LASFN8,density,4.9,g/cm3,,manufacturer,SUMITA-AGF-NZHAGEN-MIRROR,.agf ED record (density).
SUMITA-K-LASFN8,dPgF,-0.0093,,,manufacturer,SUMITA-AGF-NZHAGEN-MIRROR,.agf ED record (dPgF).
SUMITA-K-LASFN8,wl_min_um,0.36,um,,manufacturer,SUMITA-AGF-NZHAGEN-MIRROR,.agf LD lower wavelength limit.
SUMITA-K-LASFN8,wl_max_um,1.55,um,,manufacturer,SUMITA-AGF-NZHAGEN-MIRROR,.agf LD upper wavelength limit.
SUMITA-K-LASFN21,refractive_index_nd,1.85,,587.6,manufacturer,SUMITA-AGF-NZHAGEN-MIRROR,nd from .agf NM record.
SUMITA-K-LASFN21,abbe_number_vd,32.4,,587.6,manufacturer,SUMITA-AGF-NZHAGEN-MIRROR,Vd from .agf NM record.
SUMITA-K-LASFN21,glass_code,850324,,,manufacturer,SUMITA-AGF-NZHAGEN-MIRROR,glass code from .agf.
SUMITA-K-LASFN21,cte,6.0,1e-6/K,,manufacturer,SUMITA-AGF-NZHAGEN-MIRROR,.agf ED record (CTE -30/+70).
SUMITA-K-LASFN21,density,3.99,g/cm3,,manufacturer,SUMITA-AGF-NZHAGEN-MIRROR,.agf ED record (density).
SUMITA-K-LASFN21,dPgF,0.0085,,,manufacturer,SUMITA-AGF-NZHAGEN-MIRROR,.agf ED record (dPgF).
SUMITA-K-LASFN21,wl_min_um,0.4,um,,manufacturer,SUMITA-AGF-NZHAGEN-MIRROR,.agf LD lower wavelength limit.
SUMITA-K-LASFN21,wl_max_um,1.55,um,,manufacturer,SUMITA-AGF-NZHAGEN-MIRROR,.agf LD upper wavelength limit.
SUMITA-K-LAKN7,refractive_index_nd,1.67,,587.6,manufacturer,SUMITA-AGF-NZHAGEN-MIRROR,nd from .agf NM record.
SUMITA-K-LAKN7,abbe_number_vd,51.7,,587.6,manufacturer,SUMITA-AGF-NZHAGEN-MIRROR,Vd from .agf NM record.
SUMITA-K-LAKN7,glass_code,670517,,,manufacturer,SUMITA-AGF-NZHAGEN-MIRROR,glass code from .agf.
SUMITA-K-LAKN7,cte,6.3,1e-6/K,,manufacturer,SUMITA-AGF-NZHAGEN-MIRROR,.agf ED record (CTE -30/+70).
SUMITA-K-LAKN7,density,3.78,g/cm3,,manufacturer,SUMITA-AGF-NZHAGEN-MIRROR,.agf ED record (density).
SUMITA-K-LAKN7,dPgF,-0.0042,,,manufacturer,SUMITA-AGF-NZHAGEN-MIRROR,.agf ED record (dPgF).
SUMITA-K-LAKN7,wl_min_um,0.36,um,,manufacturer,SUMITA-AGF-NZHAGEN-MIRROR,.agf LD lower wavelength limit.
SUMITA-K-LAKN7,wl_max_um,1.55,um,,manufacturer,SUMITA-AGF-NZHAGEN-MIRROR,.agf LD upper wavelength limit.
SUMITA-K-BAF9,refractive_index_nd,1.64328,,587.6,manufacturer,SUMITA-AGF-NZHAGEN-MIRROR,nd from .agf NM record.
SUMITA-K-BAF9,abbe_number_vd,47.8,,587.6,manufacturer,SUMITA-AGF-NZHAGEN-MIRROR,Vd from .agf NM record.
SUMITA-K-BAF9,glass_code,643478,,,manufacturer,SUMITA-AGF-NZHAGEN-MIRROR,glass code from .agf.
SUMITA-K-BAF9,cte,6.6,1e-6/K,,manufacturer,SUMITA-AGF-NZHAGEN-MIRROR,.agf ED record (CTE -30/+70).
SUMITA-K-BAF9,density,3.44,g/cm3,,manufacturer,SUMITA-AGF-NZHAGEN-MIRROR,.agf ED record (density).
SUMITA-K-BAF9,dPgF,0.0012,,,manufacturer,SUMITA-AGF-NZHAGEN-MIRROR,.agf ED record (dPgF).
SUMITA-K-BAF9,wl_min_um,0.36,um,,manufacturer,SUMITA-AGF-NZHAGEN-MIRROR,.agf LD lower wavelength limit.
SUMITA-K-BAF9,wl_max_um,1.55,um,,manufacturer,SUMITA-AGF-NZHAGEN-MIRROR,.agf LD upper wavelength limit.
SUMITA-K-LAK9,refractive_index_nd,1.691,,587.6,manufacturer,SUMITA-AGF-NZHAGEN-MIRROR,nd from .agf NM record.
SUMITA-K-LAK9,abbe_number_vd,54.8,,587.6,manufacturer,SUMITA-AGF-NZHAGEN-MIRROR,Vd from .agf NM record.
SUMITA-K-LAK9,glass_code,691548,,,manufacturer,SUMITA-AGF-NZHAGEN-MIRROR,glass code from .agf.
SUMITA-K-LAK9,dPgF,-0.004,,,manufacturer,SUMITA-AGF-NZHAGEN-MIRROR,.agf ED record (dPgF).
SUMITA-K-LAK9,wl_min_um,0.36,um,,manufacturer,SUMITA-AGF-NZHAGEN-MIRROR,.agf LD lower wavelength limit.
SUMITA-K-LAK9,wl_max_um,1.55,um,,manufacturer,SUMITA-AGF-NZHAGEN-MIRROR,.agf LD upper wavelength limit.
SUMITA-K-LAK7,refractive_index_nd,1.6516,,587.6,manufacturer,SUMITA-AGF-NZHAGEN-MIRROR,nd from .agf NM record.
SUMITA-K-LAK7,abbe_number_vd,58.3,,587.6,manufacturer,SUMITA-AGF-NZHAGEN-MIRROR,Vd from .agf NM record.
SUMITA-K-LAK7,glass_code,652583,,,manufacturer,SUMITA-AGF-NZHAGEN-MIRROR,glass code from .agf.
SUMITA-K-LAK7,cte,6.8,1e-6/K,,manufacturer,SUMITA-AGF-NZHAGEN-MIRROR,.agf ED record (CTE -30/+70).
SUMITA-K-LAK7,density,3.76,g/cm3,,manufacturer,SUMITA-AGF-NZHAGEN-MIRROR,.agf ED record (density).
SUMITA-K-LAK7,dPgF,-0.0021,,,manufacturer,SUMITA-AGF-NZHAGEN-MIRROR,.agf ED record (dPgF).
SUMITA-K-LAK7,wl_min_um,0.36,um,,manufacturer,SUMITA-AGF-NZHAGEN-MIRROR,.agf LD lower wavelength limit.
SUMITA-K-LAK7,wl_max_um,1.55,um,,manufacturer,SUMITA-AGF-NZHAGEN-MIRROR,.agf LD upper wavelength limit.
SUMITA-K-SK16RH,refractive_index_nd,1.62041,,587.6,manufacturer,SUMITA-AGF-NZHAGEN-MIRROR,nd from .agf NM record.
SUMITA-K-SK16RH,abbe_number_vd,60.3,,587.6,manufacturer,SUMITA-AGF-NZHAGEN-MIRROR,Vd from .agf NM record.
SUMITA-K-SK16RH,glass_code,620603,,,manufacturer,SUMITA-AGF-NZHAGEN-MIRROR,glass code from .agf.
SUMITA-K-SK16RH,cte,6.0,1e-6/K,,manufacturer,SUMITA-AGF-NZHAGEN-MIRROR,.agf ED record (CTE -30/+70).
SUMITA-K-SK16RH,density,3.5,g/cm3,,manufacturer,SUMITA-AGF-NZHAGEN-MIRROR,.agf ED record (density).
SUMITA-K-SK16RH,dPgF,-0.0029,,,manufacturer,SUMITA-AGF-NZHAGEN-MIRROR,.agf ED record (dPgF).
SUMITA-K-SK16RH,wl_min_um,0.36,um,,manufacturer,SUMITA-AGF-NZHAGEN-MIRROR,.agf LD lower wavelength limit.
SUMITA-K-SK16RH,wl_max_um,1.55,um,,manufacturer,SUMITA-AGF-NZHAGEN-MIRROR,.agf LD upper wavelength limit.
SUMITA-K-SK18RH,refractive_index_nd,1.63854,,587.6,manufacturer,SUMITA-AGF-NZHAGEN-MIRROR,nd from .agf NM record.
SUMITA-K-SK18RH,abbe_number_vd,55.5,,587.6,manufacturer,SUMITA-AGF-NZHAGEN-MIRROR,Vd from .agf NM record.
SUMITA-K-SK18RH,glass_code,639555,,,manufacturer,SUMITA-AGF-NZHAGEN-MIRROR,glass code from .agf.
SUMITA-K-SK18RH,cte,6.7,1e-6/K,,manufacturer,SUMITA-AGF-NZHAGEN-MIRROR,.agf ED record (CTE -30/+70).
SUMITA-K-SK18RH,density,3.35,g/cm3,,manufacturer,SUMITA-AGF-NZHAGEN-MIRROR,.agf ED record (density).
SUMITA-K-SK18RH,dPgF,-0.0008,,,manufacturer,SUMITA-AGF-NZHAGEN-MIRROR,.agf ED record (dPgF).
SUMITA-K-SK18RH,wl_min_um,0.36,um,,manufacturer,SUMITA-AGF-NZHAGEN-MIRROR,.agf LD lower wavelength limit.
SUMITA-K-SK18RH,wl_max_um,1.55,um,,manufacturer,SUMITA-AGF-NZHAGEN-MIRROR,.agf LD upper wavelength limit.
SUMITA-K-SK18,refractive_index_nd,1.63854,,587.6,manufacturer,SUMITA-AGF-NZHAGEN-MIRROR,nd from .agf NM record.
SUMITA-K-SK18,abbe_number_vd,55.5,,587.6,manufacturer,SUMITA-AGF-NZHAGEN-MIRROR,Vd from .agf NM record.
SUMITA-K-SK18,glass_code,639555,,,manufacturer,SUMITA-AGF-NZHAGEN-MIRROR,glass code from .agf.
SUMITA-K-SK18,cte,6.8,1e-6/K,,manufacturer,SUMITA-AGF-NZHAGEN-MIRROR,.agf ED record (CTE -30/+70).
SUMITA-K-SK18,density,3.69,g/cm3,,manufacturer,SUMITA-AGF-NZHAGEN-MIRROR,.agf ED record (density).
SUMITA-K-SK18,dPgF,-0.0018,,,manufacturer,SUMITA-AGF-NZHAGEN-MIRROR,.agf ED record (dPgF).
SUMITA-K-SK18,wl_min_um,0.36,um,,manufacturer,SUMITA-AGF-NZHAGEN-MIRROR,.agf LD lower wavelength limit.
SUMITA-K-SK18,wl_max_um,1.55,um,,manufacturer,SUMITA-AGF-NZHAGEN-MIRROR,.agf LD upper wavelength limit.
SUMITA-K-LAK12,refractive_index_nd,1.6779,,587.6,manufacturer,SUMITA-AGF-NZHAGEN-MIRROR,nd from .agf NM record.
SUMITA-K-LAK12,abbe_number_vd,55.5,,587.6,manufacturer,SUMITA-AGF-NZHAGEN-MIRROR,Vd from .agf NM record.
SUMITA-K-LAK12,glass_code,678555,,,manufacturer,SUMITA-AGF-NZHAGEN-MIRROR,glass code from .agf.
SUMITA-K-LAK12,cte,6.9,1e-6/K,,manufacturer,SUMITA-AGF-NZHAGEN-MIRROR,.agf ED record (CTE -30/+70).
SUMITA-K-LAK12,density,3.98,g/cm3,,manufacturer,SUMITA-AGF-NZHAGEN-MIRROR,.agf ED record (density).
SUMITA-K-LAK12,dPgF,-0.0018,,,manufacturer,SUMITA-AGF-NZHAGEN-MIRROR,.agf ED record (dPgF).
SUMITA-K-LAK12,wl_min_um,0.36,um,,manufacturer,SUMITA-AGF-NZHAGEN-MIRROR,.agf LD lower wavelength limit.
SUMITA-K-LAK12,wl_max_um,1.55,um,,manufacturer,SUMITA-AGF-NZHAGEN-MIRROR,.agf LD upper wavelength limit.
SUMITA-K-SSK1,refractive_index_nd,1.6172,,587.6,manufacturer,SUMITA-AGF-NZHAGEN-MIRROR,nd from .agf NM record.
SUMITA-K-SSK1,abbe_number_vd,54.0,,587.6,manufacturer,SUMITA-AGF-NZHAGEN-MIRROR,Vd from .agf NM record.
SUMITA-K-SSK1,glass_code,617540,,,manufacturer,SUMITA-AGF-NZHAGEN-MIRROR,glass code from .agf.
SUMITA-K-SSK1,cte,7.0,1e-6/K,,manufacturer,SUMITA-AGF-NZHAGEN-MIRROR,.agf ED record (CTE -30/+70).
SUMITA-K-SSK1,density,3.46,g/cm3,,manufacturer,SUMITA-AGF-NZHAGEN-MIRROR,.agf ED record (density).
SUMITA-K-SSK1,dPgF,-0.0053,,,manufacturer,SUMITA-AGF-NZHAGEN-MIRROR,.agf ED record (dPgF).
SUMITA-K-SSK1,wl_min_um,0.36,um,,manufacturer,SUMITA-AGF-NZHAGEN-MIRROR,.agf LD lower wavelength limit.
SUMITA-K-SSK1,wl_max_um,1.55,um,,manufacturer,SUMITA-AGF-NZHAGEN-MIRROR,.agf LD upper wavelength limit.
SUMITA-K-SK7,refractive_index_nd,1.60729,,587.6,manufacturer,SUMITA-AGF-NZHAGEN-MIRROR,nd from .agf NM record.
SUMITA-K-SK7,abbe_number_vd,59.5,,587.6,manufacturer,SUMITA-AGF-NZHAGEN-MIRROR,Vd from .agf NM record.
SUMITA-K-SK7,glass_code,607595,,,manufacturer,SUMITA-AGF-NZHAGEN-MIRROR,glass code from .agf.
SUMITA-K-SK7,cte,7.1,1e-6/K,,manufacturer,SUMITA-AGF-NZHAGEN-MIRROR,.agf ED record (CTE -30/+70).
SUMITA-K-SK7,density,3.5,g/cm3,,manufacturer,SUMITA-AGF-NZHAGEN-MIRROR,.agf ED record (density).
SUMITA-K-SK7,dPgF,-0.0001,,,manufacturer,SUMITA-AGF-NZHAGEN-MIRROR,.agf ED record (dPgF).
SUMITA-K-SK7,wl_min_um,0.36,um,,manufacturer,SUMITA-AGF-NZHAGEN-MIRROR,.agf LD lower wavelength limit.
SUMITA-K-SK7,wl_max_um,1.55,um,,manufacturer,SUMITA-AGF-NZHAGEN-MIRROR,.agf LD upper wavelength limit.
SUMITA-K-SFLD4,refractive_index_nd,1.7552,,587.6,manufacturer,SUMITA-AGF-NZHAGEN-MIRROR,nd from .agf NM record.
SUMITA-K-SFLD4,abbe_number_vd,27.5,,587.6,manufacturer,SUMITA-AGF-NZHAGEN-MIRROR,Vd from .agf NM record.
SUMITA-K-SFLD4,glass_code,755275,,,manufacturer,SUMITA-AGF-NZHAGEN-MIRROR,glass code from .agf.
SUMITA-K-SFLD4,cte,8.6,1e-6/K,,manufacturer,SUMITA-AGF-NZHAGEN-MIRROR,.agf ED record (CTE -30/+70).
