Repository: br24563/Glass-Match

# GlassMatch
Open-source optical glass selection, comparison, and material database.
**2,959 materials · 18 source collections · 364 traceable sources** · data
version pinned by [`MANIFEST.json`](data/normalized/MANIFEST.json) ·
[how the data is validated](docs/VALIDATION.md) — search,
rank, compare, and inspect provenance for oxide glasses, crystals, IR
materials, polymers, and moldables.
> Screenshots captured from a live run (`start.bat`); regenerate with
> `python scripts/capture_screenshots.py` (needs `pip install playwright` and a
> local Microsoft Edge install).

File: data/normalized/properties.csv (part 38 of 41)
glass_id,property,value,unit,reference_wavelength_nm,data_type,source_id,notes
SUMITA-K-SFLD4,density,3.19,g/cm3,,manufacturer,SUMITA-AGF-NZHAGEN-MIRROR,.agf ED record (density).
SUMITA-K-SFLD4,dPgF,0.0131,,,manufacturer,SUMITA-AGF-NZHAGEN-MIRROR,.agf ED record (dPgF).
SUMITA-K-SFLD4,wl_min_um,0.4,um,,manufacturer,SUMITA-AGF-NZHAGEN-MIRROR,.agf LD lower wavelength limit.
SUMITA-K-SFLD4,wl_max_um,1.55,um,,manufacturer,SUMITA-AGF-NZHAGEN-MIRROR,.agf LD upper wavelength limit.
SUMITA-K-BASF4,refractive_index_nd,1.65128,,587.6,manufacturer,SUMITA-AGF-NZHAGEN-MIRROR,nd from .agf NM record.
SUMITA-K-BASF4,abbe_number_vd,38.3,,587.6,manufacturer,SUMITA-AGF-NZHAGEN-MIRROR,Vd from .agf NM record.
SUMITA-K-BASF4,glass_code,651383,,,manufacturer,SUMITA-AGF-NZHAGEN-MIRROR,glass code from .agf.
SUMITA-K-BASF4,cte,7.1,1e-6/K,,manufacturer,SUMITA-AGF-NZHAGEN-MIRROR,.agf ED record (CTE -30/+70).
SUMITA-K-BASF4,density,2.96,g/cm3,,manufacturer,SUMITA-AGF-NZHAGEN-MIRROR,.agf ED record (density).
SUMITA-K-BASF4,dPgF,-0.0006,,,manufacturer,SUMITA-AGF-NZHAGEN-MIRROR,.agf ED record (dPgF).
SUMITA-K-BASF4,wl_min_um,0.36,um,,manufacturer,SUMITA-AGF-NZHAGEN-MIRROR,.agf LD lower wavelength limit.
SUMITA-K-BASF4,wl_max_um,1.55,um,,manufacturer,SUMITA-AGF-NZHAGEN-MIRROR,.agf LD upper wavelength limit.
SUMITA-K-BASF5,refractive_index_nd,1.60323,,587.6,manufacturer,SUMITA-AGF-NZHAGEN-MIRROR,nd from .agf NM record.
SUMITA-K-BASF5,abbe_number_vd,42.5,,587.6,manufacturer,SUMITA-AGF-NZHAGEN-MIRROR,Vd from .agf NM record.
SUMITA-K-BASF5,glass_code,603425,,,manufacturer,SUMITA-AGF-NZHAGEN-MIRROR,glass code from .agf.
SUMITA-K-BASF5,cte,7.9,1e-6/K,,manufacturer,SUMITA-AGF-NZHAGEN-MIRROR,.agf ED record (CTE -30/+70).
SUMITA-K-BASF5,density,2.71,g/cm3,,manufacturer,SUMITA-AGF-NZHAGEN-MIRROR,.agf ED record (density).
SUMITA-K-BASF5,dPgF,0.0005,,,manufacturer,SUMITA-AGF-NZHAGEN-MIRROR,.agf ED record (dPgF).
SUMITA-K-BASF5,wl_min_um,0.36,um,,manufacturer,SUMITA-AGF-NZHAGEN-MIRROR,.agf LD lower wavelength limit.
SUMITA-K-BASF5,wl_max_um,1.55,um,,manufacturer,SUMITA-AGF-NZHAGEN-MIRROR,.agf LD upper wavelength limit.
SUMITA-K-LAKN11,refractive_index_nd,1.6583,,587.6,manufacturer,SUMITA-AGF-NZHAGEN-MIRROR,nd from .agf NM record.
SUMITA-K-LAKN11,abbe_number_vd,53.4,,587.6,manufacturer,SUMITA-AGF-NZHAGEN-MIRROR,Vd from .agf NM record.
SUMITA-K-LAKN11,glass_code,658534,,,manufacturer,SUMITA-AGF-NZHAGEN-MIRROR,glass code from .agf.
SUMITA-K-LAKN11,dPgF,-0.0014,,,manufacturer,SUMITA-AGF-NZHAGEN-MIRROR,.agf ED record (dPgF).
SUMITA-K-LAKN11,wl_min_um,0.36,um,,manufacturer,SUMITA-AGF-NZHAGEN-MIRROR,.agf LD lower wavelength limit.
SUMITA-K-LAKN11,wl_max_um,1.55,um,,manufacturer,SUMITA-AGF-NZHAGEN-MIRROR,.agf LD upper wavelength limit.
SUMITA-K-LAKN5,refractive_index_nd,1.65,,587.6,manufacturer,SUMITA-AGF-NZHAGEN-MIRROR,nd from .agf NM record.
SUMITA-K-LAKN5,abbe_number_vd,55.8,,587.6,manufacturer,SUMITA-AGF-NZHAGEN-MIRROR,Vd from .agf NM record.
SUMITA-K-LAKN5,glass_code,650558,,,manufacturer,SUMITA-AGF-NZHAGEN-MIRROR,glass code from .agf.
SUMITA-K-LAKN5,dPgF,-0.0011,,,manufacturer,SUMITA-AGF-NZHAGEN-MIRROR,.agf ED record (dPgF).
SUMITA-K-LAKN5,wl_min_um,0.36,um,,manufacturer,SUMITA-AGF-NZHAGEN-MIRROR,.agf LD lower wavelength limit.
SUMITA-K-LAKN5,wl_max_um,1.55,um,,manufacturer,SUMITA-AGF-NZHAGEN-MIRROR,.agf LD upper wavelength limit.
SUMITA-K-LAKN4,refractive_index_nd,1.671,,587.6,manufacturer,SUMITA-AGF-NZHAGEN-MIRROR,nd from .agf NM record.
SUMITA-K-LAKN4,abbe_number_vd,57.2,,587.6,manufacturer,SUMITA-AGF-NZHAGEN-MIRROR,Vd from .agf NM record.
SUMITA-K-LAKN4,glass_code,671572,,,manufacturer,SUMITA-AGF-NZHAGEN-MIRROR,glass code from .agf.
SUMITA-K-LAKN4,dPgF,-0.0038,,,manufacturer,SUMITA-AGF-NZHAGEN-MIRROR,.agf ED record (dPgF).
SUMITA-K-LAKN4,wl_min_um,0.36,um,,manufacturer,SUMITA-AGF-NZHAGEN-MIRROR,.agf LD lower wavelength limit.
SUMITA-K-LAKN4,wl_max_um,1.55,um,,manufacturer,SUMITA-AGF-NZHAGEN-MIRROR,.agf LD upper wavelength limit.
SUMITA-K-SK4,refractive_index_nd,1.61272,,587.6,manufacturer,SUMITA-AGF-NZHAGEN-MIRROR,nd from .agf NM record.
SUMITA-K-SK4,abbe_number_vd,58.6,,587.6,manufacturer,SUMITA-AGF-NZHAGEN-MIRROR,Vd from .agf NM record.
SUMITA-K-SK4,glass_code,613586,,,manufacturer,SUMITA-AGF-NZHAGEN-MIRROR,glass code from .agf.
SUMITA-K-SK4,cte,6.1,1e-6/K,,manufacturer,SUMITA-AGF-NZHAGEN-MIRROR,.agf ED record (CTE -30/+70).
SUMITA-K-SK4,density,3.58,g/cm3,,manufacturer,SUMITA-AGF-NZHAGEN-MIRROR,.agf ED record (density).
SUMITA-K-SK4,dPgF,-0.0006,,,manufacturer,SUMITA-AGF-NZHAGEN-MIRROR,.agf ED record (dPgF).
SUMITA-K-SK4,wl_min_um,0.36,um,,manufacturer,SUMITA-AGF-NZHAGEN-MIRROR,.agf LD lower wavelength limit.
SUMITA-K-SK4,wl_max_um,1.55,um,,manufacturer,SUMITA-AGF-NZHAGEN-MIRROR,.agf LD upper wavelength limit.
SUMITA-K-LASFN4,refractive_index_nd,1.785,,587.6,manufacturer,SUMITA-AGF-NZHAGEN-MIRROR,nd from .agf NM record.
SUMITA-K-LASFN4,abbe_number_vd,43.7,,587.6,manufacturer,SUMITA-AGF-NZHAGEN-MIRROR,Vd from .agf NM record.
SUMITA-K-LASFN4,glass_code,785437,,,manufacturer,SUMITA-AGF-NZHAGEN-MIRROR,glass code from .agf.
SUMITA-K-LASFN4,cte,6.9,1e-6/K,,manufacturer,SUMITA-AGF-NZHAGEN-MIRROR,.agf ED record (CTE -30/+70).
SUMITA-K-LASFN4,density,4.12,g/cm3,,manufacturer,SUMITA-AGF-NZHAGEN-MIRROR,.agf ED record (density).
SUMITA-K-LASFN4,dPgF,-0.0078,,,manufacturer,SUMITA-AGF-NZHAGEN-MIRROR,.agf ED record (dPgF).
SUMITA-K-LASFN4,wl_min_um,0.36,um,,manufacturer,SUMITA-AGF-NZHAGEN-MIRROR,.agf LD lower wavelength limit.
SUMITA-K-LASFN4,wl_max_um,1.55,um,,manufacturer,SUMITA-AGF-NZHAGEN-MIRROR,.agf LD upper wavelength limit.
SUMITA-K-SK15,refractive_index_nd,1.62299,,587.6,manufacturer,SUMITA-AGF-NZHAGEN-MIRROR,nd from .agf NM record.
SUMITA-K-SK15,abbe_number_vd,58.1,,587.6,manufacturer,SUMITA-AGF-NZHAGEN-MIRROR,Vd from .agf NM record.
SUMITA-K-SK15,glass_code,623581,,,manufacturer,SUMITA-AGF-NZHAGEN-MIRROR,glass code from .agf.
SUMITA-K-SK15,cte,6.8,1e-6/K,,manufacturer,SUMITA-AGF-NZHAGEN-MIRROR,.agf ED record (CTE -30/+70).
SUMITA-K-SK15,density,3.67,g/cm3,,manufacturer,SUMITA-AGF-NZHAGEN-MIRROR,.agf ED record (density).
SUMITA-K-SK15,dPgF,-0.0023,,,manufacturer,SUMITA-AGF-NZHAGEN-MIRROR,.agf ED record (dPgF).
SUMITA-K-SK15,wl_min_um,0.36,um,,manufacturer,SUMITA-AGF-NZHAGEN-MIRROR,.agf LD lower wavelength limit.
SUMITA-K-SK15,wl_max_um,1.55,um,,manufacturer,SUMITA-AGF-NZHAGEN-MIRROR,.agf LD upper wavelength limit.
SUMITA-K-LASFN9,refractive_index_nd,1.816,,587.6,manufacturer,SUMITA-AGF-NZHAGEN-MIRROR,nd from .agf NM record.
SUMITA-K-LASFN9,abbe_number_vd,46.7,,587.6,manufacturer,SUMITA-AGF-NZHAGEN-MIRROR,Vd from .agf NM record.
SUMITA-K-LASFN9,glass_code,816467,,,manufacturer,SUMITA-AGF-NZHAGEN-MIRROR,glass code from .agf.
SUMITA-K-LASFN9,cte,6.3,1e-6/K,,manufacturer,SUMITA-AGF-NZHAGEN-MIRROR,.agf ED record (CTE -30/+70).
SUMITA-K-LASFN9,density,4.96,g/cm3,,manufacturer,SUMITA-AGF-NZHAGEN-MIRROR,.agf ED record (density).
SUMITA-K-LASFN9,dPgF,-0.0086,,,manufacturer,SUMITA-AGF-NZHAGEN-MIRROR,.agf ED record (dPgF).
SUMITA-K-LASFN9,wl_min_um,0.36,um,,manufacturer,SUMITA-AGF-NZHAGEN-MIRROR,.agf LD lower wavelength limit.
SUMITA-K-LASFN9,wl_max_um,1.55,um,,manufacturer,SUMITA-AGF-NZHAGEN-MIRROR,.agf LD upper wavelength limit.
SUMITA-K-LASFN1,refractive_index_nd,1.8061,,587.6,manufacturer,SUMITA-AGF-NZHAGEN-MIRROR,nd from .agf NM record.
SUMITA-K-LASFN1,abbe_number_vd,40.7,,587.6,manufacturer,SUMITA-AGF-NZHAGEN-MIRROR,Vd from .agf NM record.
SUMITA-K-LASFN1,glass_code,806407,,,manufacturer,SUMITA-AGF-NZHAGEN-MIRROR,glass code from .agf.
SUMITA-K-LASFN1,cte,6.7,1e-6/K,,manufacturer,SUMITA-AGF-NZHAGEN-MIRROR,.agf ED record (CTE -30/+70).
SUMITA-K-LASFN1,density,4.17,g/cm3,,manufacturer,SUMITA-AGF-NZHAGEN-MIRROR,.agf ED record (density).
SUMITA-K-LASFN1,dPgF,-0.0087,,,manufacturer,SUMITA-AGF-NZHAGEN-MIRROR,.agf ED record (dPgF).
SUMITA-K-LASFN1,wl_min_um,0.36,um,,manufacturer,SUMITA-AGF-NZHAGEN-MIRROR,.agf LD lower wavelength limit.
SUMITA-K-LASFN1,wl_max_um,1.55,um,,manufacturer,SUMITA-AGF-NZHAGEN-MIRROR,.agf LD upper wavelength limit.
SUMITA-K-LASFN3,refractive_index_nd,1.7995,,587.6,manufacturer,SUMITA-AGF-NZHAGEN-MIRROR,nd from .agf NM record.
SUMITA-K-LASFN3,abbe_number_vd,42.3,,587.6,manufacturer,SUMITA-AGF-NZHAGEN-MIRROR,Vd from .agf NM record.
SUMITA-K-LASFN3,glass_code,800423,,,manufacturer,SUMITA-AGF-NZHAGEN-MIRROR,glass code from .agf.
SUMITA-K-LASFN3,cte,6.9,1e-6/K,,manufacturer,SUMITA-AGF-NZHAGEN-MIRROR,.agf ED record (CTE -30/+70).
SUMITA-K-LASFN3,density,4.39,g/cm3,,manufacturer,SUMITA-AGF-NZHAGEN-MIRROR,.agf ED record (density).
SUMITA-K-LASFN3,dPgF,-0.006,,,manufacturer,SUMITA-AGF-NZHAGEN-MIRROR,.agf ED record (dPgF).
SUMITA-K-LASFN3,wl_min_um,0.36,um,,manufacturer,SUMITA-AGF-NZHAGEN-MIRROR,.agf LD lower wavelength limit.
SUMITA-K-LASFN3,wl_max_um,1.55,um,,manufacturer,SUMITA-AGF-NZHAGEN-MIRROR,.agf LD upper wavelength limit.
SUMITA-K-LASFN6,refractive_index_nd,1.804,,587.6,manufacturer,SUMITA-AGF-NZHAGEN-MIRROR,nd from .agf NM record.
SUMITA-K-LASFN6,abbe_number_vd,46.6,,587.6,manufacturer,SUMITA-AGF-NZHAGEN-MIRROR,Vd from .agf NM record.
SUMITA-K-LASFN6,glass_code,804466,,,manufacturer,SUMITA-AGF-NZHAGEN-MIRROR,glass code from .agf.
SUMITA-K-LASFN6,cte,5.9,1e-6/K,,manufacturer,SUMITA-AGF-NZHAGEN-MIRROR,.agf ED record (CTE -30/+70).
SUMITA-K-LASFN6,density,4.72,g/cm3,,manufacturer,SUMITA-AGF-NZHAGEN-MIRROR,.agf ED record (density).
SUMITA-K-LASFN6,dPgF,-0.0098,,,manufacturer,SUMITA-AGF-NZHAGEN-MIRROR,.agf ED record (dPgF).
SUMITA-K-LASFN6,wl_min_um,0.36,um,,manufacturer,SUMITA-AGF-NZHAGEN-MIRROR,.agf LD lower wavelength limit.
SUMITA-K-LASFN6,wl_max_um,1.55,um,,manufacturer,SUMITA-AGF-NZHAGEN-MIRROR,.agf LD upper wavelength limit.
SUMITA-K-LASFN22,refractive_index_nd,1.898,,587.6,manufacturer,SUMITA-AGF-NZHAGEN-MIRROR,nd from .agf NM record.
SUMITA-K-LASFN22,abbe_number_vd,34.0,,587.6,manufacturer,SUMITA-AGF-NZHAGEN-MIRROR,Vd from .agf NM record.
SUMITA-K-LASFN22,glass_code,898340,,,manufacturer,SUMITA-AGF-NZHAGEN-MIRROR,glass code from .agf.
SUMITA-K-LASFN22,cte,5.7,1e-6/K,,manufacturer,SUMITA-AGF-NZHAGEN-MIRROR,.agf ED record (CTE -30/+70).
SUMITA-K-LASFN22,density,4.92,g/cm3,,manufacturer,SUMITA-AGF-NZHAGEN-MIRROR,.agf ED record (density).
SUMITA-K-LASFN22,dPgF,0.0,,,manufacturer,SUMITA-AGF-NZHAGEN-MIRROR,.agf ED record (dPgF).
SUMITA-K-LASFN22,wl_min_um,0.4,um,,manufacturer,SUMITA-AGF-NZHAGEN-MIRROR,.agf LD lower wavelength limit.
SUMITA-K-LASFN22,wl_max_um,1.55,um,,manufacturer,SUMITA-AGF-NZHAGEN-MIRROR,.agf LD upper wavelength limit.
SUMITA-K-BAF8,refractive_index_nd,1.62374,,587.6,manufacturer,SUMITA-AGF-NZHAGEN-MIRROR,nd from .agf NM record.
SUMITA-K-BAF8,abbe_number_vd,47.1,,587.6,manufacturer,SUMITA-AGF-NZHAGEN-MIRROR,Vd from .agf NM record.
SUMITA-K-BAF8,glass_code,624471,,,manufacturer,SUMITA-AGF-NZHAGEN-MIRROR,glass code from .agf.
SUMITA-K-BAF8,cte,6.7,1e-6/K,,manufacturer,SUMITA-AGF-NZHAGEN-MIRROR,.agf ED record (CTE -30/+70).
SUMITA-K-BAF8,density,3.02,g/cm3,,manufacturer,SUMITA-AGF-NZHAGEN-MIRROR,.agf ED record (density).
SUMITA-K-BAF8,dPgF,0.0001,,,manufacturer,SUMITA-AGF-NZHAGEN-MIRROR,.agf ED record (dPgF).
SUMITA-K-BAF8,wl_min_um,0.36,um,,manufacturer,SUMITA-AGF-NZHAGEN-MIRROR,.agf LD lower wavelength limit.
SUMITA-K-BAF8,wl_max_um,1.55,um,,manufacturer,SUMITA-AGF-NZHAGEN-MIRROR,.agf LD upper wavelength limit.
SUMITA-K-BAFN3,refractive_index_nd,1.66422,,587.6,manufacturer,SUMITA-AGF-NZHAGEN-MIRROR,nd from .agf NM record.
SUMITA-K-BAFN3,abbe_number_vd,49.2,,587.6,manufacturer,SUMITA-AGF-NZHAGEN-MIRROR,Vd from .agf NM record.
SUMITA-K-BAFN3,glass_code,664492,,,manufacturer,SUMITA-AGF-NZHAGEN-MIRROR,glass code from .agf.
SUMITA-K-BAFN3,cte,7.0,1e-6/K,,manufacturer,SUMITA-AGF-NZHAGEN-MIRROR,.agf ED record (CTE -30/+70).
SUMITA-K-BAFN3,density,3.62,g/cm3,,manufacturer,SUMITA-AGF-NZHAGEN-MIRROR,.agf ED record (density).
SUMITA-K-BAFN3,dPgF,-0.0024,,,manufacturer,SUMITA-AGF-NZHAGEN-MIRROR,.agf ED record (dPgF).
SUMITA-K-BAFN3,wl_min_um,0.36,um,,manufacturer,SUMITA-AGF-NZHAGEN-MIRROR,.agf LD lower wavelength limit.
SUMITA-K-BAFN3,wl_max_um,1.55,um,,manufacturer,SUMITA-AGF-NZHAGEN-MIRROR,.agf LD upper wavelength limit.
SUMITA-K-BPG2,refractive_index_nd,1.5592,,587.6,manufacturer,SUMITA-AGF-NZHAGEN-MIRROR,nd from .agf NM record.
SUMITA-K-BPG2,abbe_number_vd,53.9,,587.6,manufacturer,SUMITA-AGF-NZHAGEN-MIRROR,Vd from .agf NM record.
SUMITA-K-BPG2,glass_code,559539,,,manufacturer,SUMITA-AGF-NZHAGEN-MIRROR,glass code from .agf.
SUMITA-K-BPG2,cte,6.0,1e-6/K,,manufacturer,SUMITA-AGF-NZHAGEN-MIRROR,.agf ED record (CTE -30/+70).
SUMITA-K-BPG2,density,2.72,g/cm3,,manufacturer,SUMITA-AGF-NZHAGEN-MIRROR,.agf ED record (density).
SUMITA-K-BPG2,dPgF,-0.0005,,,manufacturer,SUMITA-AGF-NZHAGEN-MIRROR,.agf ED record (dPgF).
SUMITA-K-BPG2,wl_min_um,0.36,um,,manufacturer,SUMITA-AGF-NZHAGEN-MIRROR,.agf LD lower wavelength limit.
SUMITA-K-BPG2,wl_max_um,1.55,um,,manufacturer,SUMITA-AGF-NZHAGEN-MIRROR,.agf LD upper wavelength limit.
SUMITA-K-FK5,refractive_index_nd,1.48749,,587.6,manufacturer,SUMITA-AGF-NZHAGEN-MIRROR,nd from .agf NM record.
SUMITA-K-FK5,abbe_number_vd,70.4,,587.6,manufacturer,SUMITA-AGF-NZHAGEN-MIRROR,Vd from .agf NM record.
SUMITA-K-FK5,glass_code,487704,,,manufacturer,SUMITA-AGF-NZHAGEN-MIRROR,glass code from .agf.
SUMITA-K-FK5,cte,8.8,1e-6/K,,manufacturer,SUMITA-AGF-NZHAGEN-MIRROR,.agf ED record (CTE -30/+70).
SUMITA-K-FK5,density,2.45,g/cm3,,manufacturer,SUMITA-AGF-NZHAGEN-MIRROR,.agf ED record (density).
SUMITA-K-FK5,dPgF,0.0032,,,manufacturer,SUMITA-AGF-NZHAGEN-MIRROR,.agf ED record (dPgF).
SUMITA-K-FK5,wl_min_um,0.36,um,,manufacturer,SUMITA-AGF-NZHAGEN-MIRROR,.agf LD lower wavelength limit.
SUMITA-K-FK5,wl_max_um,1.55,um,,manufacturer,SUMITA-AGF-NZHAGEN-MIRROR,.agf LD upper wavelength limit.
SUMITA-K-SFLD11,refractive_index_nd,1.78472,,587.6,manufacturer,SUMITA-AGF-NZHAGEN-MIRROR,nd from .agf NM record.
SUMITA-K-SFLD11,abbe_number_vd,25.9,,587.6,manufacturer,SUMITA-AGF-NZHAGEN-MIRROR,Vd from .agf NM record.
SUMITA-K-SFLD11,glass_code,785259,,,manufacturer,SUMITA-AGF-NZHAGEN-MIRROR,glass code from .agf.
SUMITA-K-SFLD11,cte,9.3,1e-6/K,,manufacturer,SUMITA-AGF-NZHAGEN-MIRROR,.agf ED record (CTE -30/+70).
SUMITA-K-SFLD11,density,3.3,g/cm3,,manufacturer,SUMITA-AGF-NZHAGEN-MIRROR,.agf ED record (density).
SUMITA-K-SFLD11,dPgF,0.0144,,,manufacturer,SUMITA-AGF-NZHAGEN-MIRROR,.agf ED record (dPgF).
SUMITA-K-SFLD11,wl_min_um,0.4,um,,manufacturer,SUMITA-AGF-NZHAGEN-MIRROR,.agf LD lower wavelength limit.
SUMITA-K-SFLD11,wl_max_um,1.55,um,,manufacturer,SUMITA-AGF-NZHAGEN-MIRROR,.agf LD upper wavelength limit.
SUMITA-K-SFLD1,refractive_index_nd,1.71736,,587.6,manufacturer,SUMITA-AGF-NZHAGEN-MIRROR,nd from .agf NM record.
SUMITA-K-SFLD1,abbe_number_vd,29.5,,587.6,manufacturer,SUMITA-AGF-NZHAGEN-MIRROR,Vd from .agf NM record.
SUMITA-K-SFLD1,glass_code,717295,,,manufacturer,SUMITA-AGF-NZHAGEN-MIRROR,glass code from .agf.
SUMITA-K-SFLD1,cte,8.2,1e-6/K,,manufacturer,SUMITA-AGF-NZHAGEN-MIRROR,.agf ED record (CTE -30/+70).
SUMITA-K-SFLD1,density,3.03,g/cm3,,manufacturer,SUMITA-AGF-NZHAGEN-MIRROR,.agf ED record (density).
SUMITA-K-SFLD1,dPgF,0.0075,,,manufacturer,SUMITA-AGF-NZHAGEN-MIRROR,.agf ED record (dPgF).
SUMITA-K-SFLD1,wl_min_um,0.4,um,,manufacturer,SUMITA-AGF-NZHAGEN-MIRROR,.agf LD lower wavelength limit.
SUMITA-K-SFLD1,wl_max_um,1.55,um,,manufacturer,SUMITA-AGF-NZHAGEN-MIRROR,.agf LD upper wavelength limit.
SUMITA-K-SFLD6,refractive_index_nd,1.80518,,587.6,manufacturer,SUMITA-AGF-NZHAGEN-MIRROR,nd from .agf NM record.
SUMITA-K-SFLD6,abbe_number_vd,25.4,,587.6,manufacturer,SUMITA-AGF-NZHAGEN-MIRROR,Vd from .agf NM record.
SUMITA-K-SFLD6,glass_code,805254,,,manufacturer,SUMITA-AGF-NZHAGEN-MIRROR,glass code from .agf.
SUMITA-K-SFLD6,cte,9.3,1e-6/K,,manufacturer,SUMITA-AGF-NZHAGEN-MIRROR,.agf ED record (CTE -30/+70).
SUMITA-K-SFLD6,density,3.4,g/cm3,,manufacturer,SUMITA-AGF-NZHAGEN-MIRROR,.agf ED record (density).
SUMITA-K-SFLD6,dPgF,0.0136,,,manufacturer,SUMITA-AGF-NZHAGEN-MIRROR,.agf ED record (dPgF).
SUMITA-K-SFLD6,wl_min_um,0.4,um,,manufacturer,SUMITA-AGF-NZHAGEN-MIRROR,.agf LD lower wavelength limit.
SUMITA-K-SFLD6,wl_max_um,1.55,um,,manufacturer,SUMITA-AGF-NZHAGEN-MIRROR,.agf LD upper wavelength limit.
SUMITA-K-LAK10,refractive_index_nd,1.72,,587.6,manufacturer,SUMITA-AGF-NZHAGEN-MIRROR,nd from .agf NM record.
SUMITA-K-LAK10,abbe_number_vd,50.3,,587.6,manufacturer,SUMITA-AGF-NZHAGEN-MIRROR,Vd from .agf NM record.
SUMITA-K-LAK10,glass_code,720503,,,manufacturer,SUMITA-AGF-NZHAGEN-MIRROR,glass code from .agf.
SUMITA-K-LAK10,cte,7.2,1e-6/K,,manufacturer,SUMITA-AGF-NZHAGEN-MIRROR,.agf ED record (CTE -30/+70).
SUMITA-K-LAK10,density,4.08,g/cm3,,manufacturer,SUMITA-AGF-NZHAGEN-MIRROR,.agf ED record (density).
SUMITA-K-LAK10,dPgF,-0.0066,,,manufacturer,SUMITA-AGF-NZHAGEN-MIRROR,.agf ED record (dPgF).
SUMITA-K-LAK10,wl_min_um,0.36,um,,manufacturer,SUMITA-AGF-NZHAGEN-MIRROR,.agf LD lower wavelength limit.
SUMITA-K-LAK10,wl_max_um,1.55,um,,manufacturer,SUMITA-AGF-NZHAGEN-MIRROR,.agf LD upper wavelength limit.
SUMITA-K-SFLD8,refractive_index_nd,1.68893,,587.6,manufacturer,SUMITA-AGF-NZHAGEN-MIRROR,nd from .agf NM record.
SUMITA-K-SFLD8,abbe_number_vd,31.1,,587.6,manufacturer,SUMITA-AGF-NZHAGEN-MIRROR,Vd from .agf NM record.
SUMITA-K-SFLD8,glass_code,689311,,,manufacturer,SUMITA-AGF-NZHAGEN-MIRROR,glass code from .agf.
SUMITA-K-SFLD8,cte,8.0,1e-6/K,,manufacturer,SUMITA-AGF-NZHAGEN-MIRROR,.agf ED record (CTE -30/+70).
SUMITA-K-SFLD8,density,2.94,g/cm3,,manufacturer,SUMITA-AGF-NZHAGEN-MIRROR,.agf ED record (density).
SUMITA-K-SFLD8,dPgF,0.0062,,,manufacturer,SUMITA-AGF-NZHAGEN-MIRROR,.agf ED record (dPgF).
SUMITA-K-SFLD8,wl_min_um,0.4,um,,manufacturer,SUMITA-AGF-NZHAGEN-MIRROR,.agf LD lower wavelength limit.
SUMITA-K-SFLD8,wl_max_um,1.55,um,,manufacturer,SUMITA-AGF-NZHAGEN-MIRROR,.agf LD upper wavelength limit.
SUMITA-K-PSKN2,refractive_index_nd,1.618,,587.6,manufacturer,SUMITA-AGF-NZHAGEN-MIRROR,nd from .agf NM record.
SUMITA-K-PSKN2,abbe_number_vd,63.4,,587.6,manufacturer,SUMITA-AGF-NZHAGEN-MIRROR,Vd from .agf NM record.
SUMITA-K-PSKN2,glass_code,618634,,,manufacturer,SUMITA-AGF-NZHAGEN-MIRROR,glass code from .agf.
SUMITA-K-PSKN2,cte,7.9,1e-6/K,,manufacturer,SUMITA-AGF-NZHAGEN-MIRROR,.agf ED record (CTE -30/+70).
SUMITA-K-PSKN2,density,3.63,g/cm3,,manufacturer,SUMITA-AGF-NZHAGEN-MIRROR,.agf ED record (density).
SUMITA-K-PSKN2,dPgF,0.0055,,,manufacturer,SUMITA-AGF-NZHAGEN-MIRROR,.agf ED record (dPgF).
SUMITA-K-PSKN2,wl_min_um,0.36,um,,manufacturer,SUMITA-AGF-NZHAGEN-MIRROR,.agf LD lower wavelength limit.
SUMITA-K-PSKN2,wl_max_um,1.55,um,,manufacturer,SUMITA-AGF-NZHAGEN-MIRROR,.agf LD upper wavelength limit.
SUMITA-K-LASKN1,refractive_index_nd,1.755,,587.6,manufacturer,SUMITA-AGF-NZHAGEN-MIRROR,nd from .agf NM record.
SUMITA-K-LASKN1,abbe_number_vd,52.4,,587.6,manufacturer,SUMITA-AGF-NZHAGEN-MIRROR,Vd from .agf NM record.
SUMITA-K-LASKN1,glass_code,755524,,,manufacturer,SUMITA-AGF-NZHAGEN-MIRROR,glass code from .agf.
SUMITA-K-LASKN1,cte,5.7,1e-6/K,,manufacturer,SUMITA-AGF-NZHAGEN-MIRROR,.agf ED record (CTE -30/+70).
SUMITA-K-LASKN1,density,4.51,g/cm3,,manufacturer,SUMITA-AGF-NZHAGEN-MIRROR,.agf ED record (density).
SUMITA-K-LASKN1,dPgF,-0.009,,,manufacturer,SUMITA-AGF-NZHAGEN-MIRROR,.agf ED record (dPgF).
SUMITA-K-LASKN1,wl_min_um,0.36,um,,manufacturer,SUMITA-AGF-NZHAGEN-MIRROR,.agf LD lower wavelength limit.
SUMITA-K-LASKN1,wl_max_um,1.55,um,,manufacturer,SUMITA-AGF-NZHAGEN-MIRROR,.agf LD upper wavelength limit.
SUMITA-K-LAFN11,refractive_index_nd,1.72013,,587.6,manufacturer,SUMITA-AGF-NZHAGEN-MIRROR,nd from .agf NM record.
SUMITA-K-LAFN11,abbe_number_vd,46.0,,587.6,manufacturer,SUMITA-AGF-NZHAGEN-MIRROR,Vd from .agf NM record.
SUMITA-K-LAFN11,glass_code,720460,,,manufacturer,SUMITA-AGF-NZHAGEN-MIRROR,glass code from .agf.
SUMITA-K-LAFN11,cte,8.1,1e-6/K,,manufacturer,SUMITA-AGF-NZHAGEN-MIRROR,.agf ED record (CTE -30/+70).
SUMITA-K-LAFN11,density,3.88,g/cm3,,manufacturer,SUMITA-AGF-NZHAGEN-MIRROR,.agf ED record (density).
SUMITA-K-LAFN11,dPgF,-0.0028,,,manufacturer,SUMITA-AGF-NZHAGEN-MIRROR,.agf ED record (dPgF).
SUMITA-K-LAFN11,wl_min_um,0.36,um,,manufacturer,SUMITA-AGF-NZHAGEN-MIRROR,.agf LD lower wavelength limit.
SUMITA-K-LAFN11,wl_max_um,1.55,um,,manufacturer,SUMITA-AGF-NZHAGEN-MIRROR,.agf LD upper wavelength limit.
SUMITA-K-LAF2,refractive_index_nd,1.744,,587.6,manufacturer,SUMITA-AGF-NZHAGEN-MIRROR,nd from .agf NM record.
SUMITA-K-LAF2,abbe_number_vd,44.9,,587.6,manufacturer,SUMITA-AGF-NZHAGEN-MIRROR,Vd from .agf NM record.
SUMITA-K-LAF2,glass_code,744449,,,manufacturer,SUMITA-AGF-NZHAGEN-MIRROR,glass code from .agf.
SUMITA-K-LAF2,cte,7.3,1e-6/K,,manufacturer,SUMITA-AGF-NZHAGEN-MIRROR,.agf ED record (CTE -30/+70).
SUMITA-K-LAF2,density,4.01,g/cm3,,manufacturer,SUMITA-AGF-NZHAGEN-MIRROR,.agf ED record (density).
SUMITA-K-LAF2,dPgF,-0.0038,,,manufacturer,SUMITA-AGF-NZHAGEN-MIRROR,.agf ED record (dPgF).
SUMITA-K-LAF2,wl_min_um,0.36,um,,manufacturer,SUMITA-AGF-NZHAGEN-MIRROR,.agf LD lower wavelength limit.
SUMITA-K-LAF2,wl_max_um,1.55,um,,manufacturer,SUMITA-AGF-NZHAGEN-MIRROR,.agf LD upper wavelength limit.
SUMITA-K-LAFN3,refractive_index_nd,1.7,,587.6,manufacturer,SUMITA-AGF-NZHAGEN-MIRROR,nd from .agf NM record.
SUMITA-K-LAFN3,abbe_number_vd,48.0,,587.6,manufacturer,SUMITA-AGF-NZHAGEN-MIRROR,Vd from .agf NM record.
SUMITA-K-LAFN3,glass_code,700480,,,manufacturer,SUMITA-AGF-NZHAGEN-MIRROR,glass code from .agf.
SUMITA-K-LAFN3,cte,7.3,1e-6/K,,manufacturer,SUMITA-AGF-NZHAGEN-MIRROR,.agf ED record (CTE -30/+70).
SUMITA-K-LAFN3,density,4.02,g/cm3,,manufacturer,SUMITA-AGF-NZHAGEN-MIRROR,.agf ED record (density).
SUMITA-K-LAFN3,dPgF,-0.0034,,,manufacturer,SUMITA-AGF-NZHAGEN-MIRROR,.agf ED record (dPgF).
SUMITA-K-LAFN3,wl_min_um,0.36,um,,manufacturer,SUMITA-AGF-NZHAGEN-MIRROR,.agf LD lower wavelength limit.
SUMITA-K-LAFN3,wl_max_um,1.55,um,,manufacturer,SUMITA-AGF-NZHAGEN-MIRROR,.agf LD upper wavelength limit.
SUMITA-K-LAKN14,refractive_index_nd,1.741,,587.6,manufacturer,SUMITA-AGF-NZHAGEN-MIRROR,nd from .agf NM record.
SUMITA-K-LAKN14,abbe_number_vd,52.7,,587.6,manufacturer,SUMITA-AGF-NZHAGEN-MIRROR,Vd from .agf NM record.
SUMITA-K-LAKN14,glass_code,741527,,,manufacturer,SUMITA-AGF-NZHAGEN-MIRROR,glass code from .agf.
SUMITA-K-LAKN14,cte,5.8,1e-6/K,,manufacturer,SUMITA-AGF-NZHAGEN-MIRROR,.agf ED record (CTE -30/+70).
SUMITA-K-LAKN14,density,4.31,g/cm3,,manufacturer,SUMITA-AGF-NZHAGEN-MIRROR,.agf ED record (density).
SUMITA-K-LAKN14,dPgF,-0.0095,,,manufacturer,SUMITA-AGF-NZHAGEN-MIRROR,.agf ED record (dPgF).
SUMITA-K-LAKN14,wl_min_um,0.36,um,,manufacturer,SUMITA-AGF-NZHAGEN-MIRROR,.agf LD lower wavelength limit.
SUMITA-K-LAKN14,wl_max_um,1.55,um,,manufacturer,SUMITA-AGF-NZHAGEN-MIRROR,.agf LD upper wavelength limit.
SUMITA-K-BAFN1,refractive_index_nd,1.6825,,587.6,manufacturer,SUMITA-AGF-NZHAGEN-MIRROR,nd from .agf NM record.
SUMITA-K-BAFN1,abbe_number_vd,44.5,,587.6,manufacturer,SUMITA-AGF-NZHAGEN-MIRROR,Vd from .agf NM record.
SUMITA-K-BAFN1,glass_code,683445,,,manufacturer,SUMITA-AGF-NZHAGEN-MIRROR,glass code from .agf.
SUMITA-K-BAFN1,cte,7.3,1e-6/K,,manufacturer,SUMITA-AGF-NZHAGEN-MIRROR,.agf ED record (CTE -30/+70).
SUMITA-K-BAFN1,density,3.62,g/cm3,,manufacturer,SUMITA-AGF-NZHAGEN-MIRROR,.agf ED record (density).
SUMITA-K-BAFN1,dPgF,-0.0003,,,manufacturer,SUMITA-AGF-NZHAGEN-MIRROR,.agf ED record (dPgF).
SUMITA-K-BAFN1,wl_min_um,0.36,um,,manufacturer,SUMITA-AGF-NZHAGEN-MIRROR,.agf LD lower wavelength limit.
SUMITA-K-BAFN1,wl_max_um,1.55,um,,manufacturer,SUMITA-AGF-NZHAGEN-MIRROR,.agf LD upper wavelength limit.
SUMITA-K-LAK6,refractive_index_nd,1.6425,,587.6,manufacturer,SUMITA-AGF-NZHAGEN-MIRROR,nd from .agf NM record.
SUMITA-K-LAK6,abbe_number_vd,58.1,,587.6,manufacturer,SUMITA-AGF-NZHAGEN-MIRROR,Vd from .agf NM record.
SUMITA-K-LAK6,glass_code,643581,,,manufacturer,SUMITA-AGF-NZHAGEN-MIRROR,glass code from .agf.
SUMITA-K-LAK6,cte,6.2,1e-6/K,,manufacturer,SUMITA-AGF-NZHAGEN-MIRROR,.agf ED record (CTE -30/+70).
SUMITA-K-LAK6,density,3.76,g/cm3,,manufacturer,SUMITA-AGF-NZHAGEN-MIRROR,.agf ED record (density).
SUMITA-K-LAK6,dPgF,-0.0014,,,manufacturer,SUMITA-AGF-NZHAGEN-MIRROR,.agf ED record (dPgF).
SUMITA-K-LAK6,wl_min_um,0.36,um,,manufacturer,SUMITA-AGF-NZHAGEN-MIRROR,.agf LD lower wavelength limit.
SUMITA-K-LAK6,wl_max_um,1.55,um,,manufacturer,SUMITA-AGF-NZHAGEN-MIRROR,.agf LD upper wavelength limit.
SUMITA-K-SSK9,refractive_index_nd,1.62012,,587.6,manufacturer,SUMITA-AGF-NZHAGEN-MIRROR,nd from .agf NM record.
SUMITA-K-SSK9,abbe_number_vd,49.8,,587.6,manufacturer,SUMITA-AGF-NZHAGEN-MIRROR,Vd from .agf NM record.
SUMITA-K-SSK9,glass_code,620498,,,manufacturer,SUMITA-AGF-NZHAGEN-MIRROR,glass code from .agf.
SUMITA-K-SSK9,cte,8.3,1e-6/K,,manufacturer,SUMITA-AGF-NZHAGEN-MIRROR,.agf ED record (CTE -30/+70).
SUMITA-K-SSK9,density,3.29,g/cm3,,manufacturer,SUMITA-AGF-NZHAGEN-MIRROR,.agf ED record (density).
SUMITA-K-SSK9,dPgF,-0.0004,,,manufacturer,SUMITA-AGF-NZHAGEN-MIRROR,.agf ED record (dPgF).
SUMITA-K-SSK9,wl_min_um,0.36,um,,manufacturer,SUMITA-AGF-NZHAGEN-MIRROR,.agf LD lower wavelength limit.
SUMITA-K-SSK9,wl_max_um,1.55,um,,manufacturer,SUMITA-AGF-NZHAGEN-MIRROR,.agf LD upper wavelength limit.
SUMITA-K-SK5,refractive_index_nd,1.58913,,587.6,manufacturer,SUMITA-AGF-NZHAGEN-MIRROR,nd from .agf NM record.
SUMITA-K-SK5,abbe_number_vd,61.2,,587.6,manufacturer,SUMITA-AGF-NZHAGEN-MIRROR,Vd from .agf NM record.
SUMITA-K-SK5,glass_code,589612,,,manufacturer,SUMITA-AGF-NZHAGEN-MIRROR,glass code from .agf.
SUMITA-K-SK5,cte,5.4,1e-6/K,,manufacturer,SUMITA-AGF-NZHAGEN-MIRROR,.agf ED record (CTE -30/+70).
SUMITA-K-SK5,density,3.32,g/cm3,,manufacturer,SUMITA-AGF-NZHAGEN-MIRROR,.agf ED record (density).
SUMITA-K-SK5,dPgF,-0.0012,,,manufacturer,SUMITA-AGF-NZHAGEN-MIRROR,.agf ED record (dPgF).
SUMITA-K-SK5,wl_min_um,0.36,um,,manufacturer,SUMITA-AGF-NZHAGEN-MIRROR,.agf LD lower wavelength limit.
SUMITA-K-SK5,wl_max_um,1.55,um,,manufacturer,SUMITA-AGF-NZHAGEN-MIRROR,.agf LD upper wavelength limit.
SUMITA-K-BK7,refractive_index_nd,1.51633,,587.6,manufacturer,SUMITA-AGF-NZHAGEN-MIRROR,nd from .agf NM record.
SUMITA-K-BK7,abbe_number_vd,64.1,,587.6,manufacturer,SUMITA-AGF-NZHAGEN-MIRROR,Vd from .agf NM record.
SUMITA-K-BK7,glass_code,516641,,,manufacturer,SUMITA-AGF-NZHAGEN-MIRROR,glass code from .agf.
SUMITA-K-BK7,cte,6.3,1e-6/K,,manufacturer,SUMITA-AGF-NZHAGEN-MIRROR,.agf ED record (CTE -30/+70).
SUMITA-K-BK7,density,2.52,g/cm3,,manufacturer,SUMITA-AGF-NZHAGEN-MIRROR,.agf ED record (density).
SUMITA-K-BK7,dPgF,-0.0014,,,manufacturer,SUMITA-AGF-NZHAGEN-MIRROR,.agf ED record (dPgF).
SUMITA-K-BK7,wl_min_um,0.36,um,,manufacturer,SUMITA-AGF-NZHAGEN-MIRROR,.agf LD lower wavelength limit.
SUMITA-K-BK7,wl_max_um,1.55,um,,manufacturer,SUMITA-AGF-NZHAGEN-MIRROR,.agf LD upper wavelength limit.
SUMITA-K-LAK14,refractive_index_nd,1.6968,,587.6,manufacturer,SUMITA-AGF-NZHAGEN-MIRROR,nd from .agf NM record.
SUMITA-K-LAK14,abbe_number_vd,55.6,,587.6,manufacturer,SUMITA-AGF-NZHAGEN-MIRROR,Vd from .agf NM record.
SUMITA-K-LAK14,glass_code,697556,,,manufacturer,SUMITA-AGF-NZHAGEN-MIRROR,glass code from .agf.
SUMITA-K-LAK14,cte,6.4,1e-6/K,,manufacturer,SUMITA-AGF-NZHAGEN-MIRROR,.agf ED record (CTE -30/+70).
SUMITA-K-LAK14,density,3.64,g/cm3,,manufacturer,SUMITA-AGF-NZHAGEN-MIRROR,.agf ED record (density).
SUMITA-K-LAK14,dPgF,-0.0065,,,manufacturer,SUMITA-AGF-NZHAGEN-MIRROR,.agf ED record (dPgF).
SUMITA-K-LAK14,wl_min_um,0.36,um,,manufacturer,SUMITA-AGF-NZHAGEN-MIRROR,.agf LD lower wavelength limit.
SUMITA-K-LAK14,wl_max_um,1.55,um,,manufacturer,SUMITA-AGF-NZHAGEN-MIRROR,.agf LD upper wavelength limit.
SUMITA-K-SSK3,refractive_index_nd,1.61484,,587.6,manufacturer,SUMITA-AGF-NZHAGEN-MIRROR,nd from .agf NM record.
SUMITA-K-SSK3,abbe_number_vd,51.1,,587.6,manufacturer,SUMITA-AGF-NZHAGEN-MIRROR,Vd from .agf NM record.
SUMITA-K-SSK3,glass_code,615511,,,manufacturer,SUMITA-AGF-NZHAGEN-MIRROR,glass code from .agf.
SUMITA-K-SSK3,cte,5.6,1e-6/K,,manufacturer,SUMITA-AGF-NZHAGEN-MIRROR,.agf ED record (CTE -30/+70).
SUMITA-K-SSK3,density,3.37,g/cm3,,manufacturer,SUMITA-AGF-NZHAGEN-MIRROR,.agf ED record (density).
SUMITA-K-SSK3,dPgF,-0.0072,,,manufacturer,SUMITA-AGF-NZHAGEN-MIRROR,.agf ED record (dPgF).
SUMITA-K-SSK3,wl_min_um,0.36,um,,manufacturer,SUMITA-AGF-NZHAGEN-MIRROR,.agf LD lower wavelength limit.
SUMITA-K-SSK3,wl_max_um,1.55,um,,manufacturer,SUMITA-AGF-NZHAGEN-MIRROR,.agf LD upper wavelength limit.
SUMITA-K-SSK4,refractive_index_nd,1.61765,,587.6,manufacturer,SUMITA-AGF-NZHAGEN-MIRROR,nd from .agf NM record.
SUMITA-K-SSK4,abbe_number_vd,55.1,,587.6,manufacturer,SUMITA-AGF-NZHAGEN-MIRROR,Vd from .agf NM record.
SUMITA-K-SSK4,glass_code,618551,,,manufacturer,SUMITA-AGF-NZHAGEN-MIRROR,glass code from .agf.
SUMITA-K-SSK4,cte,7.1,1e-6/K,,manufacturer,SUMITA-AGF-NZHAGEN-MIRROR,.agf ED record (CTE -30/+70).
SUMITA-K-SSK4,density,3.39,g/cm3,,manufacturer,SUMITA-AGF-NZHAGEN-MIRROR,.agf ED record (density).
SUMITA-K-SSK4,dPgF,-0.0045,,,manufacturer,SUMITA-AGF-NZHAGEN-MIRROR,.agf ED record (dPgF).
SUMITA-K-SSK4,wl_min_um,0.36,um,,manufacturer,SUMITA-AGF-NZHAGEN-MIRROR,.agf LD lower wavelength limit.
SUMITA-K-SSK4,wl_max_um,1.55,um,,manufacturer,SUMITA-AGF-NZHAGEN-MIRROR,.agf LD upper wavelength limit.
SUMITA-K-SFLD14,refractive_index_nd,1.76182,,587.6,manufacturer,SUMITA-AGF-NZHAGEN-MIRROR,nd from .agf NM record.
SUMITA-K-SFLD14,abbe_number_vd,26.5,,587.6,manufacturer,SUMITA-AGF-NZHAGEN-MIRROR,Vd from .agf NM record.
SUMITA-K-SFLD14,glass_code,762265,,,manufacturer,SUMITA-AGF-NZHAGEN-MIRROR,glass code from .agf.
SUMITA-K-SFLD14,cte,8.5,1e-6/K,,manufacturer,SUMITA-AGF-NZHAGEN-MIRROR,.agf ED record (CTE -30/+70).
SUMITA-K-SFLD14,density,3.15,g/cm3,,manufacturer,SUMITA-AGF-NZHAGEN-MIRROR,.agf ED record (density).
SUMITA-K-SFLD14,dPgF,0.0144,,,manufacturer,SUMITA-AGF-NZHAGEN-MIRROR,.agf ED record (dPgF).
SUMITA-K-SFLD14,wl_min_um,0.4,um,,manufacturer,SUMITA-AGF-NZHAGEN-MIRROR,.agf LD lower wavelength limit.
SUMITA-K-SFLD14,wl_max_um,1.55,um,,manufacturer,SUMITA-AGF-NZHAGEN-MIRROR,.agf LD upper wavelength limit.
SUMITA-K-SFLDN3,refractive_index_nd,1.84666,,587.6,manufacturer,SUMITA-AGF-NZHAGEN-MIRROR,nd from .agf NM record.
SUMITA-K-SFLDN3,abbe_number_vd,23.9,,587.6,manufacturer,SUMITA-AGF-NZHAGEN-MIRROR,Vd from .agf NM record.
SUMITA-K-SFLDN3,glass_code,847239,,,manufacturer,SUMITA-AGF-NZHAGEN-MIRROR,glass code from .agf.
SUMITA-K-SFLDN3,cte,8.9,1e-6/K,,manufacturer,SUMITA-AGF-NZHAGEN-MIRROR,.agf ED record (CTE -30/+70).
SUMITA-K-SFLDN3,density,3.49,g/cm3,,manufacturer,SUMITA-AGF-NZHAGEN-MIRROR,.agf ED record (density).
SUMITA-K-SFLDN3,dPgF,0.018,,,manufacturer,SUMITA-AGF-NZHAGEN-MIRROR,.agf ED record (dPgF).
SUMITA-K-SFLDN3,wl_min_um,0.4,um,,manufacturer,SUMITA-AGF-NZHAGEN-MIRROR,.agf LD lower wavelength limit.
SUMITA-K-SFLDN3,wl_max_um,1.55,um,,manufacturer,SUMITA-AGF-NZHAGEN-MIRROR,.agf LD upper wavelength limit.
SUMITA-K-SFLD66,refractive_index_nd,1.79925,,587.6,manufacturer,SUMITA-AGF-NZHAGEN-MIRROR,nd from .agf NM record.
SUMITA-K-SFLD66,abbe_number_vd,24.6,,587.6,manufacturer,SUMITA-AGF-NZHAGEN-MIRROR,Vd from .agf NM record.
SUMITA-K-SFLD66,glass_code,799246,,,manufacturer,SUMITA-AGF-NZHAGEN-MIRROR,glass code from .agf.
SUMITA-K-SFLD66,cte,8.7,1e-6/K,,manufacturer,SUMITA-AGF-NZHAGEN-MIRROR,.agf ED record (CTE -30/+70).
SUMITA-K-SFLD66,density,3.35,g/cm3,,manufacturer,SUMITA-AGF-NZHAGEN-MIRROR,.agf ED record (density).
SUMITA-K-SFLD66,dPgF,0.0152,,,manufacturer,SUMITA-AGF-NZHAGEN-MIRROR,.agf ED record (dPgF).
SUMITA-K-SFLD66,wl_min_um,0.4,um,,manufacturer,SUMITA-AGF-NZHAGEN-MIRROR,.agf LD lower wavelength limit.
SUMITA-K-SFLD66,wl_max_um,1.55,um,,manufacturer,SUMITA-AGF-NZHAGEN-MIRROR,.agf LD upper wavelength limit.
SUMITA-K-PSK300,refractive_index_nd,1.5995,,587.6,manufacturer,SUMITA-AGF-NZHAGEN-MIRROR,nd from .agf NM record.
SUMITA-K-PSK300,abbe_number_vd,65.6,,587.6,manufacturer,SUMITA-AGF-NZHAGEN-MIRROR,Vd from .agf NM record.
SUMITA-K-PSK300,glass_code,600656,,,manufacturer,SUMITA-AGF-NZHAGEN-MIRROR,glass code from .agf.
SUMITA-K-PSK300,cte,10.5,1e-6/K,,manufacturer,SUMITA-AGF-NZHAGEN-MIRROR,.agf ED record (CTE -30/+70).
SUMITA-K-PSK300,density,3.49,g/cm3,,manufacturer,SUMITA-AGF-NZHAGEN-MIRROR,.agf ED record (density).
SUMITA-K-PSK300,dPgF,0.0077,,,manufacturer,SUMITA-AGF-NZHAGEN-MIRROR,.agf ED record (dPgF).
SUMITA-K-PSK300,wl_min_um,0.36,um,,manufacturer,SUMITA-AGF-NZHAGEN-MIRROR,.agf LD lower wavelength limit.
SUMITA-K-PSK300,wl_max_um,1.55,um,,manufacturer,SUMITA-AGF-NZHAGEN-MIRROR,.agf LD upper wavelength limit.
SUMITA-K-PSK300(M),refractive_index_nd,1.5969,,587.6,manufacturer,SUMITA-AGF-NZHAGEN-MIRROR,nd from .agf NM record.
SUMITA-K-PSK300(M),abbe_number_vd,65.3,,587.6,manufacturer,SUMITA-AGF-NZHAGEN-MIRROR,Vd from .agf NM record.
SUMITA-K-PSK300(M),glass_code,600656,,,manufacturer,SUMITA-AGF-NZHAGEN-MIRROR,glass code from .agf.
SUMITA-K-PSK300(M),cte,10.5,1e-6/K,,manufacturer,SUMITA-AGF-NZHAGEN-MIRROR,.agf ED record (CTE -30/+70).
SUMITA-K-PSK300(M),density,3.49,g/cm3,,manufacturer,SUMITA-AGF-NZHAGEN-MIRROR,.agf ED record (density).
SUMITA-K-PSK300(M),dPgF,0.0067,,,manufacturer,SUMITA-AGF-NZHAGEN-MIRROR,.agf ED record (dPgF).
SUMITA-K-PSK300(M),wl_min_um,0.36,um,,manufacturer,SUMITA-AGF-NZHAGEN-MIRROR,.agf LD lower wavelength limit.
SUMITA-K-PSK300(M),wl_max_um,1.55,um,,manufacturer,SUMITA-AGF-NZHAGEN-MIRROR,.agf LD upper wavelength limit.
SUMITA-K-PSFN215,refractive_index_nd,2.154,,587.6,manufacturer,SUMITA-AGF-NZHAGEN-MIRROR,nd from .agf NM record.
SUMITA-K-PSFN215,abbe_number_vd,17.2,,587.6,manufacturer,SUMITA-AGF-NZHAGEN-MIRROR,Vd from .agf NM record.
SUMITA-K-PSFN215,glass_code,154172,,,manufacturer,SUMITA-AGF-NZHAGEN-MIRROR,glass code from .agf.
SUMITA-K-PSFN215,cte,8.6,1e-6/K,,manufacturer,SUMITA-AGF-NZHAGEN-MIRROR,.agf ED record (CTE -30/+70).
SUMITA-K-PSFN215,density,7.1,g/cm3,,manufacturer,SUMITA-AGF-NZHAGEN-MIRROR,.agf ED record (density).
SUMITA-K-PSFN215,dPgF,0.0498,,,manufacturer,SUMITA-AGF-NZHAGEN-MIRROR,.agf ED record (dPgF).
SUMITA-K-PSFN215,wl_min_um,0.4,um,,manufacturer,SUMITA-AGF-NZHAGEN-MIRROR,.agf LD lower wavelength limit.
SUMITA-K-PSFN215,wl_max_um,1.55,um,,manufacturer,SUMITA-AGF-NZHAGEN-MIRROR,.agf LD upper wavelength limit.
SUMITA-K-PSFN173,refractive_index_nd,2.1478,,587.6,manufacturer,SUMITA-AGF-NZHAGEN-MIRROR,nd from .agf NM record.
SUMITA-K-PSFN173,abbe_number_vd,17.3,,587.6,manufacturer,SUMITA-AGF-NZHAGEN-MIRROR,Vd from .agf NM record.
SUMITA-K-PSFN173,glass_code,148173,,,manufacturer,SUMITA-AGF-NZHAGEN-MIRROR,glass code from .agf.
SUMITA-K-PSFN173,cte,7.9,1e-6/K,,manufacturer,SUMITA-AGF-NZHAGEN-MIRROR,.agf ED record (CTE -30/+70).
SUMITA-K-PSFN173,density,7.03,g/cm3,,manufacturer,SUMITA-AGF-NZHAGEN-MIRROR,.agf ED record (density).
SUMITA-K-PSFN173,dPgF,0.0481,,,manufacturer,SUMITA-AGF-NZHAGEN-MIRROR,.agf ED record (dPgF).
SUMITA-K-PSFN173,wl_min_um,0.4,um,,manufacturer,SUMITA-AGF-NZHAGEN-MIRROR,.agf LD lower wavelength limit.
SUMITA-K-PSFN173,wl_max_um,1.55,um,,manufacturer,SUMITA-AGF-NZHAGEN-MIRROR,.agf LD upper wavelength limit.
SUMITA-K-PSFN173(M),refractive_index_nd,2.14342,,587.6,manufacturer,SUMITA-AGF-NZHAGEN-MIRROR,nd from .agf NM record.
SUMITA-K-PSFN173(M),abbe_number_vd,17.3,,587.6,manufacturer,SUMITA-AGF-NZHAGEN-MIRROR,Vd from .agf NM record.
SUMITA-K-PSFN173(M),glass_code,148173,,,manufacturer,SUMITA-AGF-NZHAGEN-MIRROR,glass code from .agf.
SUMITA-K-PSFN173(M),cte,7.9,1e-6/K,,manufacturer,SUMITA-AGF-NZHAGEN-MIRROR,.agf ED record (CTE -30/+70).
SUMITA-K-PSFN173(M),density,7.03,g/cm3,,manufacturer,SUMITA-AGF-NZHAGEN-MIRROR,.agf ED record (density).
SUMITA-K-PSFN173(M),dPgF,0.049,,,manufacturer,SUMITA-AGF-NZHAGEN-MIRROR,.agf ED record (dPgF).
SUMITA-K-PSFN173(M),wl_min_um,0.4,um,,manufacturer,SUMITA-AGF-NZHAGEN-MIRROR,.agf LD lower wavelength limit.
SUMITA-K-PSFN173(M),wl_max_um,1.55,um,,manufacturer,SUMITA-AGF-NZHAGEN-MIRROR,.agf LD upper wavelength limit.
SUMITA-K-GIR79,refractive_index_nd,1.8592,,587.6,manufacturer,SUMITA-AGF-NZHAGEN-MIRROR,nd from .agf NM record.
SUMITA-K-GIR79,abbe_number_vd,33.0,,587.6,manufacturer,SUMITA-AGF-NZHAGEN-MIRROR,Vd from .agf NM record.
SUMITA-K-GIR79,glass_code,856330,,,manufacturer,SUMITA-AGF-NZHAGEN-MIRROR,glass code from .agf.
SUMITA-K-GIR79,cte,7.3,1e-6/K,,manufacturer,SUMITA-AGF-NZHAGEN-MIRROR,.agf ED record (CTE -30/+70).
SUMITA-K-GIR79,density,5.17,g/cm3,,manufacturer,SUMITA-AGF-NZHAGEN-MIRROR,.agf ED record (density).
SUMITA-K-GIR79,dPgF,-0.0017,,,manufacturer,SUMITA-AGF-NZHAGEN-MIRROR,.agf ED record (dPgF).
SUMITA-K-GIR79,wl_min_um,0.36,um,,manufacturer,SUMITA-AGF-NZHAGEN-MIRROR,.agf LD lower wavelength limit.
SUMITA-K-GIR79,wl_max_um,2.3,um,,manufacturer,SUMITA-AGF-NZHAGEN-MIRROR,.agf LD upper wavelength limit.
SUMITA-K-LASFN23,refractive_index_nd,1.911,,587.6,manufacturer,SUMITA-AGF-NZHAGEN-MIRROR,nd from .agf NM record.
SUMITA-K-LASFN23,abbe_number_vd,35.2,,587.6,manufacturer,SUMITA-AGF-NZHAGEN-MIRROR,Vd from .agf NM record.
SUMITA-K-LASFN23,glass_code,911352,,,manufacturer,SUMITA-AGF-NZHAGEN-MIRROR,glass code from .agf.
SUMITA-K-LASFN23,cte,6.9,1e-6/K,,manufacturer,SUMITA-AGF-NZHAGEN-MIRROR,.agf ED record (CTE -30/+70).
SUMITA-K-LASFN23,density,4.9,g/cm3,,manufacturer,SUMITA-AGF-NZHAGEN-MIRROR,.agf ED record (density).
SUMITA-K-LASFN23,dPgF,-0.0019,,,manufacturer,SUMITA-AGF-NZHAGEN-MIRROR,.agf ED record (dPgF).
SUMITA-K-LASFN23,wl_min_um,0.36,um,,manufacturer,SUMITA-AGF-NZHAGEN-MIRROR,.agf LD lower wavelength limit.
SUMITA-K-LASFN23,wl_max_um,1.55,um,,manufacturer,SUMITA-AGF-NZHAGEN-MIRROR,.agf LD upper wavelength limit.
SUMITA-K-LAFK50T,refractive_index_nd,1.766,,587.6,manufacturer,SUMITA-AGF-NZHAGEN-MIRROR,nd from .agf NM record.
SUMITA-K-LAFK50T,abbe_number_vd,49.8,,587.6,manufacturer,SUMITA-AGF-NZHAGEN-MIRROR,Vd from .agf NM record.
SUMITA-K-LAFK50T,glass_code,766498,,,manufacturer,SUMITA-AGF-NZHAGEN-MIRROR,glass code from .agf.
SUMITA-K-LAFK50T,cte,6.3,1e-6/K,,manufacturer,SUMITA-AGF-NZHAGEN-MIRROR,.agf ED record (CTE -30/+70).
SUMITA-K-LAFK50T,density,4.75,g/cm3,,manufacturer,SUMITA-AGF-NZHAGEN-MIRROR,.agf ED record (density).
SUMITA-K-LAFK50T,dPgF,-0.0064,,,manufacturer,SUMITA-AGF-NZHAGEN-MIRROR,.agf ED record (dPgF).
SUMITA-K-LAFK50T,wl_min_um,0.36,um,,manufacturer,SUMITA-AGF-NZHAGEN-MIRROR,.agf LD lower wavelength limit.
SUMITA-K-LAFK50T,wl_max_um,1.55,um,,manufacturer,SUMITA-AGF-NZHAGEN-MIRROR,.agf LD upper wavelength limit.
SUMITA-K-LAFK50T(M),refractive_index_nd,1.76209,,587.6,manufacturer,SUMITA-AGF-NZHAGEN-MIRROR,nd from .agf NM record.
SUMITA-K-LAFK50T(M),abbe_number_vd,49.6,,587.6,manufacturer,SUMITA-AGF-NZHAGEN-MIRROR,Vd from .agf NM record.
SUMITA-K-LAFK50T(M),glass_code,766498,,,manufacturer,SUMITA-AGF-NZHAGEN-MIRROR,glass code from .agf.
SUMITA-K-LAFK50T(M),cte,6.3,1e-6/K,,manufacturer,SUMITA-AGF-NZHAGEN-MIRROR,.agf ED record (CTE -30/+70).
SUMITA-K-LAFK50T(M),density,4.75,g/cm3,,manufacturer,SUMITA-AGF-NZHAGEN-MIRROR,.agf ED record (density).
SUMITA-K-LAFK50T(M),dPgF,-0.0068,,,manufacturer,SUMITA-AGF-NZHAGEN-MIRROR,.agf ED record (dPgF).
SUMITA-K-LAFK50T(M),wl_min_um,0.36,um,,manufacturer,SUMITA-AGF-NZHAGEN-MIRROR,.agf LD lower wavelength limit.
SUMITA-K-LAFK50T(M),wl_max_um,1.55,um,,manufacturer,SUMITA-AGF-NZHAGEN-MIRROR,.agf LD upper wavelength limit.
SUMITA-K-GIR140,refractive_index_nd,1.75106,,587.6,manufacturer,SUMITA-AGF-NZHAGEN-MIRROR,nd from .agf NM record.
SUMITA-K-GIR140,abbe_number_vd,43.1,,587.6,manufacturer,SUMITA-AGF-NZHAGEN-MIRROR,Vd from .agf NM record.
SUMITA-K-GIR140,glass_code,751431,,,manufacturer,SUMITA-AGF-NZHAGEN-MIRROR,glass code from .agf.
SUMITA-K-GIR140,cte,5.9,1e-6/K,,manufacturer,SUMITA-AGF-NZHAGEN-MIRROR,.agf ED record (CTE -30/+70).
SUMITA-K-GIR140,density,5.24,g/cm3,,manufacturer,SUMITA-AGF-NZHAGEN-MIRROR,.agf ED record (density).
SUMITA-K-GIR140,dPgF,-0.004,,,manufacturer,SUMITA-AGF-NZHAGEN-MIRROR,.agf ED record (dPgF).
SUMITA-K-GIR140,wl_min_um,0.36,um,,manufacturer,SUMITA-AGF-NZHAGEN-MIRROR,.agf LD lower wavelength limit.
SUMITA-K-GIR140,wl_max_um,2.3,um,,manufacturer,SUMITA-AGF-NZHAGEN-MIRROR,.agf LD upper wavelength limit.
SUMITA-K-FIR98UV,refractive_index_nd,1.42537,,587.6,manufacturer,SUMITA-AGF-NZHAGEN-MIRROR,nd from .agf NM record.
