Repository: br24563/Glass-Match

# GlassMatch
Open-source optical glass selection, comparison, and material database.
**2,959 materials · 18 source collections · 364 traceable sources** · data
version pinned by [`MANIFEST.json`](data/normalized/MANIFEST.json) ·
[how the data is validated](docs/VALIDATION.md) — search,
rank, compare, and inspect provenance for oxide glasses, crystals, IR
materials, polymers, and moldables.
> Screenshots captured from a live run (`start.bat`); regenerate with
> `python scripts/capture_screenshots.py` (needs `pip install playwright` and a
> local Microsoft Edge install).

File: data/normalized/properties.csv (part 39 of 41)
glass_id,property,value,unit,reference_wavelength_nm,data_type,source_id,notes
SUMITA-K-FIR98UV,abbe_number_vd,97.8,,587.6,manufacturer,SUMITA-AGF-NZHAGEN-MIRROR,Vd from .agf NM record.
SUMITA-K-FIR98UV,glass_code,425978,,,manufacturer,SUMITA-AGF-NZHAGEN-MIRROR,glass code from .agf.
SUMITA-K-FIR98UV,cte,13.0,1e-6/K,,manufacturer,SUMITA-AGF-NZHAGEN-MIRROR,.agf ED record (CTE -30/+70).
SUMITA-K-FIR98UV,density,3.75,g/cm3,,manufacturer,SUMITA-AGF-NZHAGEN-MIRROR,.agf ED record (density).
SUMITA-K-FIR98UV,wl_min_um,0.25,um,,manufacturer,SUMITA-AGF-NZHAGEN-MIRROR,.agf LD lower wavelength limit.
SUMITA-K-FIR98UV,wl_max_um,2.3,um,,manufacturer,SUMITA-AGF-NZHAGEN-MIRROR,.agf LD upper wavelength limit.
SUMITA-K-BOC20,refractive_index_nd,2.0054,,587.6,manufacturer,SUMITA-AGF-NZHAGEN-MIRROR,nd from .agf NM record.
SUMITA-K-BOC20,abbe_number_vd,27.7,,587.6,manufacturer,SUMITA-AGF-NZHAGEN-MIRROR,Vd from .agf NM record.
SUMITA-K-BOC20,cte,7.6,1e-6/K,,manufacturer,SUMITA-AGF-NZHAGEN-MIRROR,.agf ED record (CTE -30/+70).
SUMITA-K-BOC20,density,4.95,g/cm3,,manufacturer,SUMITA-AGF-NZHAGEN-MIRROR,.agf ED record (density).
SUMITA-K-BOC20,dPgF,0.0064,,,manufacturer,SUMITA-AGF-NZHAGEN-MIRROR,.agf ED record (dPgF).
SUMITA-K-BOC20,wl_min_um,0.36,um,,manufacturer,SUMITA-AGF-NZHAGEN-MIRROR,.agf LD lower wavelength limit.
SUMITA-K-BOC20,wl_max_um,1.55,um,,manufacturer,SUMITA-AGF-NZHAGEN-MIRROR,.agf LD upper wavelength limit.
SUMITA-K-LAFK58,refractive_index_nd,1.6956,,587.6,manufacturer,SUMITA-AGF-NZHAGEN-MIRROR,nd from .agf NM record.
SUMITA-K-LAFK58,abbe_number_vd,59.0,,587.6,manufacturer,SUMITA-AGF-NZHAGEN-MIRROR,Vd from .agf NM record.
SUMITA-K-LAFK58,glass_code,696590,,,manufacturer,SUMITA-AGF-NZHAGEN-MIRROR,glass code from .agf.
SUMITA-K-LAFK58,cte,6.9,1e-6/K,,manufacturer,SUMITA-AGF-NZHAGEN-MIRROR,.agf ED record (CTE -30/+70).
SUMITA-K-LAFK58,density,4.56,g/cm3,,manufacturer,SUMITA-AGF-NZHAGEN-MIRROR,.agf ED record (density).
SUMITA-K-LAFK58,dPgF,-0.0019,,,manufacturer,SUMITA-AGF-NZHAGEN-MIRROR,.agf ED record (dPgF).
SUMITA-K-LAFK58,wl_min_um,0.36,um,,manufacturer,SUMITA-AGF-NZHAGEN-MIRROR,.agf LD lower wavelength limit.
SUMITA-K-LAFK58,wl_max_um,1.55,um,,manufacturer,SUMITA-AGF-NZHAGEN-MIRROR,.agf LD upper wavelength limit.
SUMITA-K-LAFK58(M),refractive_index_nd,1.69097,,587.6,manufacturer,SUMITA-AGF-NZHAGEN-MIRROR,nd from .agf NM record.
SUMITA-K-LAFK58(M),abbe_number_vd,58.4,,587.6,manufacturer,SUMITA-AGF-NZHAGEN-MIRROR,Vd from .agf NM record.
SUMITA-K-LAFK58(M),glass_code,696590,,,manufacturer,SUMITA-AGF-NZHAGEN-MIRROR,glass code from .agf.
SUMITA-K-LAFK58(M),cte,6.9,1e-6/K,,manufacturer,SUMITA-AGF-NZHAGEN-MIRROR,.agf ED record (CTE -30/+70).
SUMITA-K-LAFK58(M),density,4.56,g/cm3,,manufacturer,SUMITA-AGF-NZHAGEN-MIRROR,.agf ED record (density).
SUMITA-K-LAFK58(M),dPgF,-0.0029,,,manufacturer,SUMITA-AGF-NZHAGEN-MIRROR,.agf ED record (dPgF).
SUMITA-K-LAFK58(M),wl_min_um,0.36,um,,manufacturer,SUMITA-AGF-NZHAGEN-MIRROR,.agf LD lower wavelength limit.
SUMITA-K-LAFK58(M),wl_max_um,1.55,um,,manufacturer,SUMITA-AGF-NZHAGEN-MIRROR,.agf LD upper wavelength limit.
SUMITA-K-VC181,refractive_index_nd,1.81055,,587.6,manufacturer,SUMITA-AGF-NZHAGEN-MIRROR,nd from .agf NM record.
SUMITA-K-VC181,abbe_number_vd,41.1,,587.6,manufacturer,SUMITA-AGF-NZHAGEN-MIRROR,Vd from .agf NM record.
SUMITA-K-VC181,glass_code,811411,,,manufacturer,SUMITA-AGF-NZHAGEN-MIRROR,glass code from .agf.
SUMITA-K-VC181,cte,5.7,1e-6/K,,manufacturer,SUMITA-AGF-NZHAGEN-MIRROR,.agf ED record (CTE -30/+70).
SUMITA-K-VC181,density,4.71,g/cm3,,manufacturer,SUMITA-AGF-NZHAGEN-MIRROR,.agf ED record (density).
SUMITA-K-VC181,dPgF,-0.006,,,manufacturer,SUMITA-AGF-NZHAGEN-MIRROR,.agf ED record (dPgF).
SUMITA-K-VC181,wl_min_um,0.36,um,,manufacturer,SUMITA-AGF-NZHAGEN-MIRROR,.agf LD lower wavelength limit.
SUMITA-K-VC181,wl_max_um,1.55,um,,manufacturer,SUMITA-AGF-NZHAGEN-MIRROR,.agf LD upper wavelength limit.
SUMITA-K-VC181(M),refractive_index_nd,1.80614,,587.6,manufacturer,SUMITA-AGF-NZHAGEN-MIRROR,nd from .agf NM record.
SUMITA-K-VC181(M),abbe_number_vd,41.1,,587.6,manufacturer,SUMITA-AGF-NZHAGEN-MIRROR,Vd from .agf NM record.
SUMITA-K-VC181(M),glass_code,811411,,,manufacturer,SUMITA-AGF-NZHAGEN-MIRROR,glass code from .agf.
SUMITA-K-VC181(M),cte,5.7,1e-6/K,,manufacturer,SUMITA-AGF-NZHAGEN-MIRROR,.agf ED record (CTE -30/+70).
SUMITA-K-VC181(M),density,4.71,g/cm3,,manufacturer,SUMITA-AGF-NZHAGEN-MIRROR,.agf ED record (density).
SUMITA-K-VC181(M),dPgF,-0.0061,,,manufacturer,SUMITA-AGF-NZHAGEN-MIRROR,.agf ED record (dPgF).
SUMITA-K-VC181(M),wl_min_um,0.36,um,,manufacturer,SUMITA-AGF-NZHAGEN-MIRROR,.agf LD lower wavelength limit.
SUMITA-K-VC181(M),wl_max_um,1.55,um,,manufacturer,SUMITA-AGF-NZHAGEN-MIRROR,.agf LD upper wavelength limit.
SUMITA-K-VC185,refractive_index_nd,1.85375,,587.6,manufacturer,SUMITA-AGF-NZHAGEN-MIRROR,nd from .agf NM record.
SUMITA-K-VC185,abbe_number_vd,40.6,,587.6,manufacturer,SUMITA-AGF-NZHAGEN-MIRROR,Vd from .agf NM record.
SUMITA-K-VC185,glass_code,854406,,,manufacturer,SUMITA-AGF-NZHAGEN-MIRROR,glass code from .agf.
SUMITA-K-VC185,cte,5.8,1e-6/K,,manufacturer,SUMITA-AGF-NZHAGEN-MIRROR,.agf ED record (CTE -30/+70).
SUMITA-K-VC185,density,5.0,g/cm3,,manufacturer,SUMITA-AGF-NZHAGEN-MIRROR,.agf ED record (density).
SUMITA-K-VC185,dPgF,-0.0089,,,manufacturer,SUMITA-AGF-NZHAGEN-MIRROR,.agf ED record (dPgF).
SUMITA-K-VC185,wl_min_um,0.36,um,,manufacturer,SUMITA-AGF-NZHAGEN-MIRROR,.agf LD lower wavelength limit.
SUMITA-K-VC185,wl_max_um,1.55,um,,manufacturer,SUMITA-AGF-NZHAGEN-MIRROR,.agf LD upper wavelength limit.
SUMITA-K-VC185(M),refractive_index_nd,1.84909,,587.6,manufacturer,SUMITA-AGF-NZHAGEN-MIRROR,nd from .agf NM record.
SUMITA-K-VC185(M),abbe_number_vd,40.5,,587.6,manufacturer,SUMITA-AGF-NZHAGEN-MIRROR,Vd from .agf NM record.
SUMITA-K-VC185(M),glass_code,854406,,,manufacturer,SUMITA-AGF-NZHAGEN-MIRROR,glass code from .agf.
SUMITA-K-VC185(M),cte,5.8,1e-6/K,,manufacturer,SUMITA-AGF-NZHAGEN-MIRROR,.agf ED record (CTE -30/+70).
SUMITA-K-VC185(M),density,5.0,g/cm3,,manufacturer,SUMITA-AGF-NZHAGEN-MIRROR,.agf ED record (density).
SUMITA-K-VC185(M),dPgF,-0.009,,,manufacturer,SUMITA-AGF-NZHAGEN-MIRROR,.agf ED record (dPgF).
SUMITA-K-VC185(M),wl_min_um,0.36,um,,manufacturer,SUMITA-AGF-NZHAGEN-MIRROR,.agf LD lower wavelength limit.
SUMITA-K-VC185(M),wl_max_um,1.55,um,,manufacturer,SUMITA-AGF-NZHAGEN-MIRROR,.agf LD upper wavelength limit.
SUMITA-K-SKLD120,refractive_index_nd,1.5868,,587.6,manufacturer,SUMITA-AGF-NZHAGEN-MIRROR,nd from .agf NM record.
SUMITA-K-SKLD120,abbe_number_vd,59.8,,587.6,manufacturer,SUMITA-AGF-NZHAGEN-MIRROR,Vd from .agf NM record.
SUMITA-K-SKLD120,glass_code,587598,,,manufacturer,SUMITA-AGF-NZHAGEN-MIRROR,glass code from .agf.
SUMITA-K-SKLD120,cte,6.4,1e-6/K,,manufacturer,SUMITA-AGF-NZHAGEN-MIRROR,.agf ED record (CTE -30/+70).
SUMITA-K-SKLD120,density,2.64,g/cm3,,manufacturer,SUMITA-AGF-NZHAGEN-MIRROR,.agf ED record (density).
SUMITA-K-SKLD120,dPgF,-0.0046,,,manufacturer,SUMITA-AGF-NZHAGEN-MIRROR,.agf ED record (dPgF).
SUMITA-K-SKLD120,wl_min_um,0.36,um,,manufacturer,SUMITA-AGF-NZHAGEN-MIRROR,.agf LD lower wavelength limit.
SUMITA-K-SKLD120,wl_max_um,1.55,um,,manufacturer,SUMITA-AGF-NZHAGEN-MIRROR,.agf LD upper wavelength limit.
SUMITA-K-SKLD120(M),refractive_index_nd,1.58401,,587.6,manufacturer,SUMITA-AGF-NZHAGEN-MIRROR,nd from .agf NM record.
SUMITA-K-SKLD120(M),abbe_number_vd,59.5,,587.6,manufacturer,SUMITA-AGF-NZHAGEN-MIRROR,Vd from .agf NM record.
SUMITA-K-SKLD120(M),glass_code,587598,,,manufacturer,SUMITA-AGF-NZHAGEN-MIRROR,glass code from .agf.
SUMITA-K-SKLD120(M),cte,6.4,1e-6/K,,manufacturer,SUMITA-AGF-NZHAGEN-MIRROR,.agf ED record (CTE -30/+70).
SUMITA-K-SKLD120(M),density,2.64,g/cm3,,manufacturer,SUMITA-AGF-NZHAGEN-MIRROR,.agf ED record (density).
SUMITA-K-SKLD120(M),dPgF,-0.0062,,,manufacturer,SUMITA-AGF-NZHAGEN-MIRROR,.agf ED record (dPgF).
SUMITA-K-SKLD120(M),wl_min_um,0.36,um,,manufacturer,SUMITA-AGF-NZHAGEN-MIRROR,.agf LD lower wavelength limit.
SUMITA-K-SKLD120(M),wl_max_um,1.55,um,,manufacturer,SUMITA-AGF-NZHAGEN-MIRROR,.agf LD upper wavelength limit.
SUMITA-K-FIR97UV,refractive_index_nd,1.4258,,587.6,manufacturer,SUMITA-AGF-NZHAGEN-MIRROR,nd from .agf NM record.
SUMITA-K-FIR97UV,abbe_number_vd,97.4,,587.6,manufacturer,SUMITA-AGF-NZHAGEN-MIRROR,Vd from .agf NM record.
SUMITA-K-FIR97UV,glass_code,426974,,,manufacturer,SUMITA-AGF-NZHAGEN-MIRROR,glass code from .agf.
SUMITA-K-FIR97UV,cte,13.0,1e-6/K,,manufacturer,SUMITA-AGF-NZHAGEN-MIRROR,.agf ED record (CTE -30/+70).
SUMITA-K-FIR97UV,density,3.75,g/cm3,,manufacturer,SUMITA-AGF-NZHAGEN-MIRROR,.agf ED record (density).
SUMITA-K-FIR97UV,wl_min_um,0.36,um,,manufacturer,SUMITA-AGF-NZHAGEN-MIRROR,.agf LD lower wavelength limit.
SUMITA-K-FIR97UV,wl_max_um,1.55,um,,manufacturer,SUMITA-AGF-NZHAGEN-MIRROR,.agf LD upper wavelength limit.
SUMITA-K-PSFN202,refractive_index_nd,2.0196,,587.6,manufacturer,SUMITA-AGF-NZHAGEN-MIRROR,nd from .agf NM record.
SUMITA-K-PSFN202,abbe_number_vd,21.5,,587.6,manufacturer,SUMITA-AGF-NZHAGEN-MIRROR,Vd from .agf NM record.
SUMITA-K-PSFN202,cte,7.4,1e-6/K,,manufacturer,SUMITA-AGF-NZHAGEN-MIRROR,.agf ED record (CTE -30/+70).
SUMITA-K-PSFN202,density,6.22,g/cm3,,manufacturer,SUMITA-AGF-NZHAGEN-MIRROR,.agf ED record (density).
SUMITA-K-PSFN202,dPgF,0.029,,,manufacturer,SUMITA-AGF-NZHAGEN-MIRROR,.agf ED record (dPgF).
SUMITA-K-PSFN202,wl_min_um,0.4,um,,manufacturer,SUMITA-AGF-NZHAGEN-MIRROR,.agf LD lower wavelength limit.
SUMITA-K-PSFN202,wl_max_um,1.55,um,,manufacturer,SUMITA-AGF-NZHAGEN-MIRROR,.agf LD upper wavelength limit.
SUMITA-K-PSFN202(M),refractive_index_nd,2.01365,,587.6,manufacturer,SUMITA-AGF-NZHAGEN-MIRROR,nd from .agf NM record.
SUMITA-K-PSFN202(M),abbe_number_vd,21.4,,587.6,manufacturer,SUMITA-AGF-NZHAGEN-MIRROR,Vd from .agf NM record.
SUMITA-K-PSFN202(M),cte,7.4,1e-6/K,,manufacturer,SUMITA-AGF-NZHAGEN-MIRROR,.agf ED record (CTE -30/+70).
SUMITA-K-PSFN202(M),density,6.22,g/cm3,,manufacturer,SUMITA-AGF-NZHAGEN-MIRROR,.agf ED record (density).
SUMITA-K-PSFN202(M),dPgF,0.0289,,,manufacturer,SUMITA-AGF-NZHAGEN-MIRROR,.agf ED record (dPgF).
SUMITA-K-PSFN202(M),wl_min_um,0.4,um,,manufacturer,SUMITA-AGF-NZHAGEN-MIRROR,.agf LD lower wavelength limit.
SUMITA-K-PSFN202(M),wl_max_um,1.55,um,,manufacturer,SUMITA-AGF-NZHAGEN-MIRROR,.agf LD upper wavelength limit.
SUMITA-K-PSFN214,refractive_index_nd,2.14355,,587.6,manufacturer,SUMITA-AGF-NZHAGEN-MIRROR,nd from .agf NM record.
SUMITA-K-PSFN214,abbe_number_vd,17.8,,587.6,manufacturer,SUMITA-AGF-NZHAGEN-MIRROR,Vd from .agf NM record.
SUMITA-K-PSFN214,glass_code,144178,,,manufacturer,SUMITA-AGF-NZHAGEN-MIRROR,glass code from .agf.
SUMITA-K-PSFN214,cte,8.3,1e-6/K,,manufacturer,SUMITA-AGF-NZHAGEN-MIRROR,.agf ED record (CTE -30/+70).
SUMITA-K-PSFN214,density,7.06,g/cm3,,manufacturer,SUMITA-AGF-NZHAGEN-MIRROR,.agf ED record (density).
SUMITA-K-PSFN214,dPgF,0.0458,,,manufacturer,SUMITA-AGF-NZHAGEN-MIRROR,.agf ED record (dPgF).
SUMITA-K-PSFN214,wl_min_um,0.4,um,,manufacturer,SUMITA-AGF-NZHAGEN-MIRROR,.agf LD lower wavelength limit.
SUMITA-K-PSFN214,wl_max_um,1.55,um,,manufacturer,SUMITA-AGF-NZHAGEN-MIRROR,.agf LD upper wavelength limit.
SUMITA-K-PSFN214(M),refractive_index_nd,2.13909,,587.6,manufacturer,SUMITA-AGF-NZHAGEN-MIRROR,nd from .agf NM record.
SUMITA-K-PSFN214(M),abbe_number_vd,17.7,,587.6,manufacturer,SUMITA-AGF-NZHAGEN-MIRROR,Vd from .agf NM record.
SUMITA-K-PSFN214(M),glass_code,144178,,,manufacturer,SUMITA-AGF-NZHAGEN-MIRROR,glass code from .agf.
SUMITA-K-PSFN214(M),cte,8.3,1e-6/K,,manufacturer,SUMITA-AGF-NZHAGEN-MIRROR,.agf ED record (CTE -30/+70).
SUMITA-K-PSFN214(M),density,7.06,g/cm3,,manufacturer,SUMITA-AGF-NZHAGEN-MIRROR,.agf ED record (density).
SUMITA-K-PSFN214(M),dPgF,0.0457,,,manufacturer,SUMITA-AGF-NZHAGEN-MIRROR,.agf ED record (dPgF).
SUMITA-K-PSFN214(M),wl_min_um,0.4,um,,manufacturer,SUMITA-AGF-NZHAGEN-MIRROR,.agf LD lower wavelength limit.
SUMITA-K-PSFN214(M),wl_max_um,1.55,um,,manufacturer,SUMITA-AGF-NZHAGEN-MIRROR,.agf LD upper wavelength limit.
SUMITA-K-LCV93,refractive_index_nd,1.6652,,587.6,manufacturer,SUMITA-AGF-NZHAGEN-MIRROR,nd from .agf NM record.
SUMITA-K-LCV93,abbe_number_vd,47.3,,587.6,manufacturer,SUMITA-AGF-NZHAGEN-MIRROR,Vd from .agf NM record.
SUMITA-K-LCV93,glass_code,665473,,,manufacturer,SUMITA-AGF-NZHAGEN-MIRROR,glass code from .agf.
SUMITA-K-LCV93,cte,3.0,1e-6/K,,manufacturer,SUMITA-AGF-NZHAGEN-MIRROR,.agf ED record (CTE -30/+70).
SUMITA-K-LCV93,density,3.64,g/cm3,,manufacturer,SUMITA-AGF-NZHAGEN-MIRROR,.agf ED record (density).
SUMITA-K-LCV93,dPgF,-0.0076,,,manufacturer,SUMITA-AGF-NZHAGEN-MIRROR,.agf ED record (dPgF).
SUMITA-K-LCV93,wl_min_um,0.36,um,,manufacturer,SUMITA-AGF-NZHAGEN-MIRROR,.agf LD lower wavelength limit.
SUMITA-K-LCV93,wl_max_um,1.55,um,,manufacturer,SUMITA-AGF-NZHAGEN-MIRROR,.agf LD upper wavelength limit.
SUMITA-K-LCV93(M),refractive_index_nd,1.66355,,587.6,manufacturer,SUMITA-AGF-NZHAGEN-MIRROR,nd from .agf NM record.
SUMITA-K-LCV93(M),abbe_number_vd,47.2,,587.6,manufacturer,SUMITA-AGF-NZHAGEN-MIRROR,Vd from .agf NM record.
SUMITA-K-LCV93(M),glass_code,665473,,,manufacturer,SUMITA-AGF-NZHAGEN-MIRROR,glass code from .agf.
SUMITA-K-LCV93(M),cte,3.0,1e-6/K,,manufacturer,SUMITA-AGF-NZHAGEN-MIRROR,.agf ED record (CTE -30/+70).
SUMITA-K-LCV93(M),density,3.64,g/cm3,,manufacturer,SUMITA-AGF-NZHAGEN-MIRROR,.agf ED record (density).
SUMITA-K-LCV93(M),dPgF,-0.0078,,,manufacturer,SUMITA-AGF-NZHAGEN-MIRROR,.agf ED record (dPgF).
SUMITA-K-LCV93(M),wl_min_um,0.36,um,,manufacturer,SUMITA-AGF-NZHAGEN-MIRROR,.agf LD lower wavelength limit.
SUMITA-K-LCV93(M),wl_max_um,1.55,um,,manufacturer,SUMITA-AGF-NZHAGEN-MIRROR,.agf LD upper wavelength limit.
SUMITA-K-PSK500,refractive_index_nd,1.55215,,587.6,manufacturer,SUMITA-AGF-NZHAGEN-MIRROR,nd from .agf NM record.
SUMITA-K-PSK500,abbe_number_vd,72.0,,587.6,manufacturer,SUMITA-AGF-NZHAGEN-MIRROR,Vd from .agf NM record.
SUMITA-K-PSK500,glass_code,552720,,,manufacturer,SUMITA-AGF-NZHAGEN-MIRROR,glass code from .agf.
SUMITA-K-PSK500,cte,10.8,1e-6/K,,manufacturer,SUMITA-AGF-NZHAGEN-MIRROR,.agf ED record (CTE -30/+70).
SUMITA-K-PSK500,density,3.76,g/cm3,,manufacturer,SUMITA-AGF-NZHAGEN-MIRROR,.agf ED record (density).
SUMITA-K-PSK500,dPgF,0.0179,,,manufacturer,SUMITA-AGF-NZHAGEN-MIRROR,.agf ED record (dPgF).
SUMITA-K-PSK500,wl_min_um,0.36,um,,manufacturer,SUMITA-AGF-NZHAGEN-MIRROR,.agf LD lower wavelength limit.
SUMITA-K-PSK500,wl_max_um,1.55,um,,manufacturer,SUMITA-AGF-NZHAGEN-MIRROR,.agf LD upper wavelength limit.
SUMITA-K-PSK500(M),refractive_index_nd,1.55,,587.6,manufacturer,SUMITA-AGF-NZHAGEN-MIRROR,nd from .agf NM record.
SUMITA-K-PSK500(M),abbe_number_vd,71.9,,587.6,manufacturer,SUMITA-AGF-NZHAGEN-MIRROR,Vd from .agf NM record.
SUMITA-K-PSK500(M),glass_code,552720,,,manufacturer,SUMITA-AGF-NZHAGEN-MIRROR,glass code from .agf.
SUMITA-K-PSK500(M),cte,10.8,1e-6/K,,manufacturer,SUMITA-AGF-NZHAGEN-MIRROR,.agf ED record (CTE -30/+70).
SUMITA-K-PSK500(M),density,3.76,g/cm3,,manufacturer,SUMITA-AGF-NZHAGEN-MIRROR,.agf ED record (density).
SUMITA-K-PSK500(M),dPgF,0.0178,,,manufacturer,SUMITA-AGF-NZHAGEN-MIRROR,.agf ED record (dPgF).
SUMITA-K-PSK500(M),wl_min_um,0.36,um,,manufacturer,SUMITA-AGF-NZHAGEN-MIRROR,.agf LD lower wavelength limit.
SUMITA-K-PSK500(M),wl_max_um,1.55,um,,manufacturer,SUMITA-AGF-NZHAGEN-MIRROR,.agf LD upper wavelength limit.
SUMITA-K-VC179,refractive_index_nd,1.7989,,587.6,manufacturer,SUMITA-AGF-NZHAGEN-MIRROR,nd from .agf NM record.
SUMITA-K-VC179,abbe_number_vd,41.8,,587.6,manufacturer,SUMITA-AGF-NZHAGEN-MIRROR,Vd from .agf NM record.
SUMITA-K-VC179,glass_code,799418,,,manufacturer,SUMITA-AGF-NZHAGEN-MIRROR,glass code from .agf.
SUMITA-K-VC179,cte,6.1,1e-6/K,,manufacturer,SUMITA-AGF-NZHAGEN-MIRROR,.agf ED record (CTE -30/+70).
SUMITA-K-VC179,density,4.65,g/cm3,,manufacturer,SUMITA-AGF-NZHAGEN-MIRROR,.agf ED record (density).
SUMITA-K-VC179,dPgF,-0.0068,,,manufacturer,SUMITA-AGF-NZHAGEN-MIRROR,.agf ED record (dPgF).
SUMITA-K-VC179,wl_min_um,0.36,um,,manufacturer,SUMITA-AGF-NZHAGEN-MIRROR,.agf LD lower wavelength limit.
SUMITA-K-VC179,wl_max_um,1.55,um,,manufacturer,SUMITA-AGF-NZHAGEN-MIRROR,.agf LD upper wavelength limit.
SUMITA-K-VC179(M),refractive_index_nd,1.79441,,587.6,manufacturer,SUMITA-AGF-NZHAGEN-MIRROR,nd from .agf NM record.
SUMITA-K-VC179(M),abbe_number_vd,41.9,,587.6,manufacturer,SUMITA-AGF-NZHAGEN-MIRROR,Vd from .agf NM record.
SUMITA-K-VC179(M),glass_code,799418,,,manufacturer,SUMITA-AGF-NZHAGEN-MIRROR,glass code from .agf.
SUMITA-K-VC179(M),cte,6.1,1e-6/K,,manufacturer,SUMITA-AGF-NZHAGEN-MIRROR,.agf ED record (CTE -30/+70).
SUMITA-K-VC179(M),density,4.65,g/cm3,,manufacturer,SUMITA-AGF-NZHAGEN-MIRROR,.agf ED record (density).
SUMITA-K-VC179(M),dPgF,-0.0058,,,manufacturer,SUMITA-AGF-NZHAGEN-MIRROR,.agf ED record (dPgF).
SUMITA-K-VC179(M),wl_min_um,0.36,um,,manufacturer,SUMITA-AGF-NZHAGEN-MIRROR,.agf LD lower wavelength limit.
SUMITA-K-VC179(M),wl_max_um,1.55,um,,manufacturer,SUMITA-AGF-NZHAGEN-MIRROR,.agf LD upper wavelength limit.
SUMITA-K-PSK400,refractive_index_nd,1.595,,587.6,manufacturer,SUMITA-AGF-NZHAGEN-MIRROR,nd from .agf NM record.
SUMITA-K-PSK400,abbe_number_vd,67.8,,587.6,manufacturer,SUMITA-AGF-NZHAGEN-MIRROR,Vd from .agf NM record.
SUMITA-K-PSK400,glass_code,595678,,,manufacturer,SUMITA-AGF-NZHAGEN-MIRROR,glass code from .agf.
SUMITA-K-PSK400,cte,10.1,1e-6/K,,manufacturer,SUMITA-AGF-NZHAGEN-MIRROR,.agf ED record (CTE -30/+70).
SUMITA-K-PSK400,density,4.05,g/cm3,,manufacturer,SUMITA-AGF-NZHAGEN-MIRROR,.agf ED record (density).
SUMITA-K-PSK400,dPgF,0.0129,,,manufacturer,SUMITA-AGF-NZHAGEN-MIRROR,.agf ED record (dPgF).
SUMITA-K-PSK400,wl_min_um,0.36,um,,manufacturer,SUMITA-AGF-NZHAGEN-MIRROR,.agf LD lower wavelength limit.
SUMITA-K-PSK400,wl_max_um,1.55,um,,manufacturer,SUMITA-AGF-NZHAGEN-MIRROR,.agf LD upper wavelength limit.
SUMITA-K-PSK400(M),refractive_index_nd,1.59179,,587.6,manufacturer,SUMITA-AGF-NZHAGEN-MIRROR,nd from .agf NM record.
SUMITA-K-PSK400(M),abbe_number_vd,67.7,,587.6,manufacturer,SUMITA-AGF-NZHAGEN-MIRROR,Vd from .agf NM record.
SUMITA-K-PSK400(M),glass_code,595678,,,manufacturer,SUMITA-AGF-NZHAGEN-MIRROR,glass code from .agf.
SUMITA-K-PSK400(M),cte,10.1,1e-6/K,,manufacturer,SUMITA-AGF-NZHAGEN-MIRROR,.agf ED record (CTE -30/+70).
SUMITA-K-PSK400(M),density,4.05,g/cm3,,manufacturer,SUMITA-AGF-NZHAGEN-MIRROR,.agf ED record (density).
SUMITA-K-PSK400(M),dPgF,0.0127,,,manufacturer,SUMITA-AGF-NZHAGEN-MIRROR,.agf ED record (dPgF).
SUMITA-K-PSK400(M),wl_min_um,0.36,um,,manufacturer,SUMITA-AGF-NZHAGEN-MIRROR,.agf LD lower wavelength limit.
SUMITA-K-PSK400(M),wl_max_um,1.55,um,,manufacturer,SUMITA-AGF-NZHAGEN-MIRROR,.agf LD upper wavelength limit.
SUMITA-K-BOC30,refractive_index_nd,2.0068,,587.6,manufacturer,SUMITA-AGF-NZHAGEN-MIRROR,nd from .agf NM record.
SUMITA-K-BOC30,abbe_number_vd,26.2,,587.6,manufacturer,SUMITA-AGF-NZHAGEN-MIRROR,Vd from .agf NM record.
SUMITA-K-BOC30,cte,7.0,1e-6/K,,manufacturer,SUMITA-AGF-NZHAGEN-MIRROR,.agf ED record (CTE -30/+70).
SUMITA-K-BOC30,density,4.8,g/cm3,,manufacturer,SUMITA-AGF-NZHAGEN-MIRROR,.agf ED record (density).
SUMITA-K-BOC30,dPgF,0.0099,,,manufacturer,SUMITA-AGF-NZHAGEN-MIRROR,.agf ED record (dPgF).
SUMITA-K-BOC30,wl_min_um,0.4,um,,manufacturer,SUMITA-AGF-NZHAGEN-MIRROR,.agf LD lower wavelength limit.
SUMITA-K-BOC30,wl_max_um,1.55,um,,manufacturer,SUMITA-AGF-NZHAGEN-MIRROR,.agf LD upper wavelength limit.
SUMITA-K-LAFK65,refractive_index_nd,1.6567,,587.6,manufacturer,SUMITA-AGF-NZHAGEN-MIRROR,nd from .agf NM record.
SUMITA-K-LAFK65,abbe_number_vd,62.3,,587.6,manufacturer,SUMITA-AGF-NZHAGEN-MIRROR,Vd from .agf NM record.
SUMITA-K-LAFK65,glass_code,657623,,,manufacturer,SUMITA-AGF-NZHAGEN-MIRROR,glass code from .agf.
SUMITA-K-LAFK65,cte,8.1,1e-6/K,,manufacturer,SUMITA-AGF-NZHAGEN-MIRROR,.agf ED record (CTE -30/+70).
SUMITA-K-LAFK65,density,4.36,g/cm3,,manufacturer,SUMITA-AGF-NZHAGEN-MIRROR,.agf ED record (density).
SUMITA-K-LAFK65,dPgF,0.0026,,,manufacturer,SUMITA-AGF-NZHAGEN-MIRROR,.agf ED record (dPgF).
SUMITA-K-LAFK65,wl_min_um,0.36,um,,manufacturer,SUMITA-AGF-NZHAGEN-MIRROR,.agf LD lower wavelength limit.
SUMITA-K-LAFK65,wl_max_um,1.55,um,,manufacturer,SUMITA-AGF-NZHAGEN-MIRROR,.agf LD upper wavelength limit.
SUMITA-K-LAFK65(M),refractive_index_nd,1.65224,,587.6,manufacturer,SUMITA-AGF-NZHAGEN-MIRROR,nd from .agf NM record.
SUMITA-K-LAFK65(M),abbe_number_vd,62.2,,587.6,manufacturer,SUMITA-AGF-NZHAGEN-MIRROR,Vd from .agf NM record.
SUMITA-K-LAFK65(M),glass_code,657623,,,manufacturer,SUMITA-AGF-NZHAGEN-MIRROR,glass code from .agf.
SUMITA-K-LAFK65(M),cte,8.1,1e-6/K,,manufacturer,SUMITA-AGF-NZHAGEN-MIRROR,.agf ED record (CTE -30/+70).
SUMITA-K-LAFK65(M),density,4.36,g/cm3,,manufacturer,SUMITA-AGF-NZHAGEN-MIRROR,.agf ED record (density).
SUMITA-K-LAFK65(M),dPgF,0.0025,,,manufacturer,SUMITA-AGF-NZHAGEN-MIRROR,.agf ED record (dPgF).
SUMITA-K-LAFK65(M),wl_min_um,0.36,um,,manufacturer,SUMITA-AGF-NZHAGEN-MIRROR,.agf LD lower wavelength limit.
SUMITA-K-LAFK65(M),wl_max_um,1.55,um,,manufacturer,SUMITA-AGF-NZHAGEN-MIRROR,.agf LD upper wavelength limit.
SUMITA-K-PSFN214P,refractive_index_nd,2.144,,587.6,manufacturer,SUMITA-AGF-NZHAGEN-MIRROR,nd from .agf NM record.
SUMITA-K-PSFN214P,abbe_number_vd,17.8,,587.6,manufacturer,SUMITA-AGF-NZHAGEN-MIRROR,Vd from .agf NM record.
SUMITA-K-PSFN214P,glass_code,144178,,,manufacturer,SUMITA-AGF-NZHAGEN-MIRROR,glass code from .agf.
SUMITA-K-PSFN214P,cte,8.1,1e-6/K,,manufacturer,SUMITA-AGF-NZHAGEN-MIRROR,.agf ED record (CTE -30/+70).
SUMITA-K-PSFN214P,density,7.07,g/cm3,,manufacturer,SUMITA-AGF-NZHAGEN-MIRROR,.agf ED record (density).
SUMITA-K-PSFN214P,dPgF,0.0447,,,manufacturer,SUMITA-AGF-NZHAGEN-MIRROR,.agf ED record (dPgF).
SUMITA-K-PSFN214P,wl_min_um,0.43,um,,manufacturer,SUMITA-AGF-NZHAGEN-MIRROR,.agf LD lower wavelength limit.
SUMITA-K-PSFN214P,wl_max_um,1.55,um,,manufacturer,SUMITA-AGF-NZHAGEN-MIRROR,.agf LD upper wavelength limit.
SUMITA-K-PSFN214P(M),refractive_index_nd,2.13919,,587.6,manufacturer,SUMITA-AGF-NZHAGEN-MIRROR,nd from .agf NM record.
SUMITA-K-PSFN214P(M),abbe_number_vd,17.7,,587.6,manufacturer,SUMITA-AGF-NZHAGEN-MIRROR,Vd from .agf NM record.
SUMITA-K-PSFN214P(M),glass_code,144178,,,manufacturer,SUMITA-AGF-NZHAGEN-MIRROR,glass code from .agf.
SUMITA-K-PSFN214P(M),cte,8.1,1e-6/K,,manufacturer,SUMITA-AGF-NZHAGEN-MIRROR,.agf ED record (CTE -30/+70).
SUMITA-K-PSFN214P(M),density,7.07,g/cm3,,manufacturer,SUMITA-AGF-NZHAGEN-MIRROR,.agf ED record (density).
SUMITA-K-PSFN214P(M),dPgF,0.0457,,,manufacturer,SUMITA-AGF-NZHAGEN-MIRROR,.agf ED record (dPgF).
SUMITA-K-PSFN214P(M),wl_min_um,0.43,um,,manufacturer,SUMITA-AGF-NZHAGEN-MIRROR,.agf LD lower wavelength limit.
SUMITA-K-PSFN214P(M),wl_max_um,1.55,um,,manufacturer,SUMITA-AGF-NZHAGEN-MIRROR,.agf LD upper wavelength limit.
SUMITA-K-SKLD100,refractive_index_nd,1.5911,,587.6,manufacturer,SUMITA-AGF-NZHAGEN-MIRROR,nd from .agf NM record.
SUMITA-K-SKLD100,abbe_number_vd,60.7,,587.6,manufacturer,SUMITA-AGF-NZHAGEN-MIRROR,Vd from .agf NM record.
SUMITA-K-SKLD100,glass_code,591607,,,manufacturer,SUMITA-AGF-NZHAGEN-MIRROR,glass code from .agf.
SUMITA-K-SKLD100,cte,6.1,1e-6/K,,manufacturer,SUMITA-AGF-NZHAGEN-MIRROR,.agf ED record (CTE -30/+70).
SUMITA-K-SKLD100,density,2.69,g/cm3,,manufacturer,SUMITA-AGF-NZHAGEN-MIRROR,.agf ED record (density).
SUMITA-K-SKLD100,dPgF,-0.0041,,,manufacturer,SUMITA-AGF-NZHAGEN-MIRROR,.agf ED record (dPgF).
SUMITA-K-SKLD100,wl_min_um,0.36,um,,manufacturer,SUMITA-AGF-NZHAGEN-MIRROR,.agf LD lower wavelength limit.
SUMITA-K-SKLD100,wl_max_um,1.55,um,,manufacturer,SUMITA-AGF-NZHAGEN-MIRROR,.agf LD upper wavelength limit.
SUMITA-K-SKLD100(M),refractive_index_nd,1.58773,,587.6,manufacturer,SUMITA-AGF-NZHAGEN-MIRROR,nd from .agf NM record.
SUMITA-K-SKLD100(M),abbe_number_vd,60.4,,587.6,manufacturer,SUMITA-AGF-NZHAGEN-MIRROR,Vd from .agf NM record.
SUMITA-K-SKLD100(M),glass_code,591607,,,manufacturer,SUMITA-AGF-NZHAGEN-MIRROR,glass code from .agf.
SUMITA-K-SKLD100(M),cte,6.1,1e-6/K,,manufacturer,SUMITA-AGF-NZHAGEN-MIRROR,.agf ED record (CTE -30/+70).
SUMITA-K-SKLD100(M),density,2.69,g/cm3,,manufacturer,SUMITA-AGF-NZHAGEN-MIRROR,.agf ED record (density).
SUMITA-K-SKLD100(M),dPgF,-0.0035,,,manufacturer,SUMITA-AGF-NZHAGEN-MIRROR,.agf ED record (dPgF).
SUMITA-K-SKLD100(M),wl_min_um,0.36,um,,manufacturer,SUMITA-AGF-NZHAGEN-MIRROR,.agf LD lower wavelength limit.
SUMITA-K-SKLD100(M),wl_max_um,1.55,um,,manufacturer,SUMITA-AGF-NZHAGEN-MIRROR,.agf LD upper wavelength limit.
SUMITA-K-CD300,refractive_index_nd,1.6922,,587.6,manufacturer,SUMITA-AGF-NZHAGEN-MIRROR,nd from .agf NM record.
SUMITA-K-CD300,abbe_number_vd,29.6,,587.6,manufacturer,SUMITA-AGF-NZHAGEN-MIRROR,Vd from .agf NM record.
SUMITA-K-CD300,glass_code,692296,,,manufacturer,SUMITA-AGF-NZHAGEN-MIRROR,glass code from .agf.
SUMITA-K-CD300,cte,11.9,1e-6/K,,manufacturer,SUMITA-AGF-NZHAGEN-MIRROR,.agf ED record (CTE -30/+70).
SUMITA-K-CD300,density,2.78,g/cm3,,manufacturer,SUMITA-AGF-NZHAGEN-MIRROR,.agf ED record (density).
SUMITA-K-CD300,dPgF,0.0067,,,manufacturer,SUMITA-AGF-NZHAGEN-MIRROR,.agf ED record (dPgF).
SUMITA-K-CD300,wl_min_um,0.36,um,,manufacturer,SUMITA-AGF-NZHAGEN-MIRROR,.agf LD lower wavelength limit.
SUMITA-K-CD300,wl_max_um,1.55,um,,manufacturer,SUMITA-AGF-NZHAGEN-MIRROR,.agf LD upper wavelength limit.
SUMITA-K-CD300(M),refractive_index_nd,1.68558,,587.6,manufacturer,SUMITA-AGF-NZHAGEN-MIRROR,nd from .agf NM record.
SUMITA-K-CD300(M),abbe_number_vd,29.9,,587.6,manufacturer,SUMITA-AGF-NZHAGEN-MIRROR,Vd from .agf NM record.
SUMITA-K-CD300(M),glass_code,692296,,,manufacturer,SUMITA-AGF-NZHAGEN-MIRROR,glass code from .agf.
SUMITA-K-CD300(M),cte,11.9,1e-6/K,,manufacturer,SUMITA-AGF-NZHAGEN-MIRROR,.agf ED record (CTE -30/+70).
SUMITA-K-CD300(M),density,2.78,g/cm3,,manufacturer,SUMITA-AGF-NZHAGEN-MIRROR,.agf ED record (density).
SUMITA-K-CD300(M),dPgF,0.0082,,,manufacturer,SUMITA-AGF-NZHAGEN-MIRROR,.agf ED record (dPgF).
SUMITA-K-CD300(M),wl_min_um,0.36,um,,manufacturer,SUMITA-AGF-NZHAGEN-MIRROR,.agf LD lower wavelength limit.
SUMITA-K-CD300(M),wl_max_um,1.55,um,,manufacturer,SUMITA-AGF-NZHAGEN-MIRROR,.agf LD upper wavelength limit.
SUMITA-K-SKLD200,refractive_index_nd,1.5866,,587.6,manufacturer,SUMITA-AGF-NZHAGEN-MIRROR,nd from .agf NM record.
SUMITA-K-SKLD200,abbe_number_vd,59.0,,587.6,manufacturer,SUMITA-AGF-NZHAGEN-MIRROR,Vd from .agf NM record.
SUMITA-K-SKLD200,glass_code,587590,,,manufacturer,SUMITA-AGF-NZHAGEN-MIRROR,glass code from .agf.
SUMITA-K-SKLD200,cte,7.4,1e-6/K,,manufacturer,SUMITA-AGF-NZHAGEN-MIRROR,.agf ED record (CTE -30/+70).
SUMITA-K-SKLD200,density,2.7,g/cm3,,manufacturer,SUMITA-AGF-NZHAGEN-MIRROR,.agf ED record (density).
SUMITA-K-SKLD200,dPgF,-0.0039,,,manufacturer,SUMITA-AGF-NZHAGEN-MIRROR,.agf ED record (dPgF).
SUMITA-K-SKLD200,wl_min_um,0.36,um,,manufacturer,SUMITA-AGF-NZHAGEN-MIRROR,.agf LD lower wavelength limit.
SUMITA-K-SKLD200,wl_max_um,1.55,um,,manufacturer,SUMITA-AGF-NZHAGEN-MIRROR,.agf LD upper wavelength limit.
SUMITA-K-SKLD200(M),refractive_index_nd,1.58355,,587.6,manufacturer,SUMITA-AGF-NZHAGEN-MIRROR,nd from .agf NM record.
SUMITA-K-SKLD200(M),abbe_number_vd,58.8,,587.6,manufacturer,SUMITA-AGF-NZHAGEN-MIRROR,Vd from .agf NM record.
SUMITA-K-SKLD200(M),glass_code,587590,,,manufacturer,SUMITA-AGF-NZHAGEN-MIRROR,glass code from .agf.
SUMITA-K-SKLD200(M),cte,7.4,1e-6/K,,manufacturer,SUMITA-AGF-NZHAGEN-MIRROR,.agf ED record (CTE -30/+70).
SUMITA-K-SKLD200(M),density,2.7,g/cm3,,manufacturer,SUMITA-AGF-NZHAGEN-MIRROR,.agf ED record (density).
SUMITA-K-SKLD200(M),dPgF,-0.0032,,,manufacturer,SUMITA-AGF-NZHAGEN-MIRROR,.agf ED record (dPgF).
SUMITA-K-SKLD200(M),wl_min_um,0.36,um,,manufacturer,SUMITA-AGF-NZHAGEN-MIRROR,.agf LD lower wavelength limit.
SUMITA-K-SKLD200(M),wl_max_um,1.55,um,,manufacturer,SUMITA-AGF-NZHAGEN-MIRROR,.agf LD upper wavelength limit.
SUMITA-K-FIR100UV,refractive_index_nd,1.4139,,587.6,manufacturer,SUMITA-AGF-NZHAGEN-MIRROR,nd from .agf NM record.
SUMITA-K-FIR100UV,abbe_number_vd,101.0,,587.6,manufacturer,SUMITA-AGF-NZHAGEN-MIRROR,Vd from .agf NM record.
SUMITA-K-FIR100UV,glass_code,414010,,,manufacturer,SUMITA-AGF-NZHAGEN-MIRROR,glass code from .agf.
SUMITA-K-FIR100UV,cte,12.9,1e-6/K,,manufacturer,SUMITA-AGF-NZHAGEN-MIRROR,.agf ED record (CTE -30/+70).
SUMITA-K-FIR100UV,density,3.64,g/cm3,,manufacturer,SUMITA-AGF-NZHAGEN-MIRROR,.agf ED record (density).
SUMITA-K-FIR100UV,wl_min_um,0.25,um,,manufacturer,SUMITA-AGF-NZHAGEN-MIRROR,.agf LD lower wavelength limit.
SUMITA-K-FIR100UV,wl_max_um,2.3,um,,manufacturer,SUMITA-AGF-NZHAGEN-MIRROR,.agf LD upper wavelength limit.
SUMITA-K-FIR100UV(M),refractive_index_nd,1.41268,,587.6,manufacturer,SUMITA-AGF-NZHAGEN-MIRROR,nd from .agf NM record.
SUMITA-K-FIR100UV(M),abbe_number_vd,100.7,,587.6,manufacturer,SUMITA-AGF-NZHAGEN-MIRROR,Vd from .agf NM record.
SUMITA-K-FIR100UV(M),glass_code,414010,,,manufacturer,SUMITA-AGF-NZHAGEN-MIRROR,glass code from .agf.
SUMITA-K-FIR100UV(M),cte,12.9,1e-6/K,,manufacturer,SUMITA-AGF-NZHAGEN-MIRROR,.agf ED record (CTE -30/+70).
SUMITA-K-FIR100UV(M),density,3.64,g/cm3,,manufacturer,SUMITA-AGF-NZHAGEN-MIRROR,.agf ED record (density).
SUMITA-K-FIR100UV(M),wl_min_um,0.25,um,,manufacturer,SUMITA-AGF-NZHAGEN-MIRROR,.agf LD lower wavelength limit.
SUMITA-K-FIR100UV(M),wl_max_um,2.3,um,,manufacturer,SUMITA-AGF-NZHAGEN-MIRROR,.agf LD upper wavelength limit.
SUMITA-K-PSFN166,refractive_index_nd,1.663,,587.6,manufacturer,SUMITA-AGF-NZHAGEN-MIRROR,nd from .agf NM record.
SUMITA-K-PSFN166,abbe_number_vd,34.4,,587.6,manufacturer,SUMITA-AGF-NZHAGEN-MIRROR,Vd from .agf NM record.
SUMITA-K-PSFN166,glass_code,663344,,,manufacturer,SUMITA-AGF-NZHAGEN-MIRROR,glass code from .agf.
SUMITA-K-PSFN166,cte,9.1,1e-6/K,,manufacturer,SUMITA-AGF-NZHAGEN-MIRROR,.agf ED record (CTE -30/+70).
SUMITA-K-PSFN166,density,3.11,g/cm3,,manufacturer,SUMITA-AGF-NZHAGEN-MIRROR,.agf ED record (density).
SUMITA-K-PSFN166,dPgF,0.0047,,,manufacturer,SUMITA-AGF-NZHAGEN-MIRROR,.agf ED record (dPgF).
SUMITA-K-PSFN166,wl_min_um,0.36,um,,manufacturer,SUMITA-AGF-NZHAGEN-MIRROR,.agf LD lower wavelength limit.
SUMITA-K-PSFN166,wl_max_um,1.55,um,,manufacturer,SUMITA-AGF-NZHAGEN-MIRROR,.agf LD upper wavelength limit.
SUMITA-K-PSFN166(M),refractive_index_nd,1.65858,,587.6,manufacturer,SUMITA-AGF-NZHAGEN-MIRROR,nd from .agf NM record.
SUMITA-K-PSFN166(M),abbe_number_vd,34.4,,587.6,manufacturer,SUMITA-AGF-NZHAGEN-MIRROR,Vd from .agf NM record.
SUMITA-K-PSFN166(M),glass_code,663344,,,manufacturer,SUMITA-AGF-NZHAGEN-MIRROR,glass code from .agf.
SUMITA-K-PSFN166(M),cte,9.1,1e-6/K,,manufacturer,SUMITA-AGF-NZHAGEN-MIRROR,.agf ED record (CTE -30/+70).
SUMITA-K-PSFN166(M),density,3.11,g/cm3,,manufacturer,SUMITA-AGF-NZHAGEN-MIRROR,.agf ED record (density).
SUMITA-K-PSFN166(M),dPgF,0.0057,,,manufacturer,SUMITA-AGF-NZHAGEN-MIRROR,.agf ED record (dPgF).
SUMITA-K-PSFN166(M),wl_min_um,0.36,um,,manufacturer,SUMITA-AGF-NZHAGEN-MIRROR,.agf LD lower wavelength limit.
SUMITA-K-PSFN166(M),wl_max_um,1.55,um,,manufacturer,SUMITA-AGF-NZHAGEN-MIRROR,.agf LD upper wavelength limit.
SUMITA-K-LAFK63,refractive_index_nd,1.6386,,587.6,manufacturer,SUMITA-AGF-NZHAGEN-MIRROR,nd from .agf NM record.
SUMITA-K-LAFK63,abbe_number_vd,63.4,,587.6,manufacturer,SUMITA-AGF-NZHAGEN-MIRROR,Vd from .agf NM record.
SUMITA-K-LAFK63,glass_code,639634,,,manufacturer,SUMITA-AGF-NZHAGEN-MIRROR,glass code from .agf.
SUMITA-K-LAFK63,cte,9.5,1e-6/K,,manufacturer,SUMITA-AGF-NZHAGEN-MIRROR,.agf ED record (CTE -30/+70).
SUMITA-K-LAFK63,density,4.36,g/cm3,,manufacturer,SUMITA-AGF-NZHAGEN-MIRROR,.agf ED record (density).
SUMITA-K-LAFK63,dPgF,0.0055,,,manufacturer,SUMITA-AGF-NZHAGEN-MIRROR,.agf ED record (dPgF).
SUMITA-K-LAFK63,wl_min_um,0.36,um,,manufacturer,SUMITA-AGF-NZHAGEN-MIRROR,.agf LD lower wavelength limit.
SUMITA-K-LAFK63,wl_max_um,1.55,um,,manufacturer,SUMITA-AGF-NZHAGEN-MIRROR,.agf LD upper wavelength limit.
SUMITA-K-PBK60,refractive_index_nd,1.5274,,587.6,manufacturer,SUMITA-AGF-NZHAGEN-MIRROR,nd from .agf NM record.
SUMITA-K-PBK60,abbe_number_vd,62.3,,587.6,manufacturer,SUMITA-AGF-NZHAGEN-MIRROR,Vd from .agf NM record.
SUMITA-K-PBK60,glass_code,527623,,,manufacturer,SUMITA-AGF-NZHAGEN-MIRROR,glass code from .agf.
SUMITA-K-PBK60,cte,6.1,1e-6/K,,manufacturer,SUMITA-AGF-NZHAGEN-MIRROR,.agf ED record (CTE -30/+70).
SUMITA-K-PBK60,density,2.45,g/cm3,,manufacturer,SUMITA-AGF-NZHAGEN-MIRROR,.agf ED record (density).
SUMITA-K-PBK60,dPgF,-0.0054,,,manufacturer,SUMITA-AGF-NZHAGEN-MIRROR,.agf ED record (dPgF).
SUMITA-K-PBK60,wl_min_um,0.36,um,,manufacturer,SUMITA-AGF-NZHAGEN-MIRROR,.agf LD lower wavelength limit.
SUMITA-K-PBK60,wl_max_um,1.55,um,,manufacturer,SUMITA-AGF-NZHAGEN-MIRROR,.agf LD upper wavelength limit.
SUMITA-K-LCV161,refractive_index_nd,1.6182,,587.6,manufacturer,SUMITA-AGF-NZHAGEN-MIRROR,nd from .agf NM record.
SUMITA-K-LCV161,abbe_number_vd,45.3,,587.6,manufacturer,SUMITA-AGF-NZHAGEN-MIRROR,Vd from .agf NM record.
SUMITA-K-LCV161,glass_code,618453,,,manufacturer,SUMITA-AGF-NZHAGEN-MIRROR,glass code from .agf.
SUMITA-K-LCV161,cte,5.0,1e-6/K,,manufacturer,SUMITA-AGF-NZHAGEN-MIRROR,.agf ED record (CTE -30/+70).
SUMITA-K-LCV161,density,3.26,g/cm3,,manufacturer,SUMITA-AGF-NZHAGEN-MIRROR,.agf ED record (density).
SUMITA-K-LCV161,dPgF,0.0011,,,manufacturer,SUMITA-AGF-NZHAGEN-MIRROR,.agf ED record (dPgF).
SUMITA-K-LCV161,wl_min_um,0.36,um,,manufacturer,SUMITA-AGF-NZHAGEN-MIRROR,.agf LD lower wavelength limit.
SUMITA-K-LCV161,wl_max_um,1.55,um,,manufacturer,SUMITA-AGF-NZHAGEN-MIRROR,.agf LD upper wavelength limit.
SUMITA-K-PSFN190,refractive_index_nd,1.9046,,587.6,manufacturer,SUMITA-AGF-NZHAGEN-MIRROR,nd from .agf NM record.
SUMITA-K-PSFN190,abbe_number_vd,21.5,,587.6,manufacturer,SUMITA-AGF-NZHAGEN-MIRROR,Vd from .agf NM record.
SUMITA-K-PSFN190,glass_code,905215,,,manufacturer,SUMITA-AGF-NZHAGEN-MIRROR,glass code from .agf.
SUMITA-K-PSFN190,cte,7.7,1e-6/K,,manufacturer,SUMITA-AGF-NZHAGEN-MIRROR,.agf ED record (CTE -30/+70).
SUMITA-K-PSFN190,density,4.15,g/cm3,,manufacturer,SUMITA-AGF-NZHAGEN-MIRROR,.agf ED record (density).
SUMITA-K-PSFN190,dPgF,0.024,,,manufacturer,SUMITA-AGF-NZHAGEN-MIRROR,.agf ED record (dPgF).
SUMITA-K-PSFN190,wl_min_um,0.4,um,,manufacturer,SUMITA-AGF-NZHAGEN-MIRROR,.agf LD lower wavelength limit.
SUMITA-K-PSFN190,wl_max_um,1.55,um,,manufacturer,SUMITA-AGF-NZHAGEN-MIRROR,.agf LD upper wavelength limit.
INFRARED-AGCL,refractive_index_nd,2.0,,587.6,manufacturer,INFRARED-AGF-NZHAGEN-MIRROR,nd from .agf NM record.
INFRARED-AGCL,dPgF,0.0,,,manufacturer,INFRARED-AGF-NZHAGEN-MIRROR,.agf ED record (dPgF).
INFRARED-AGCL,wl_min_um,0.54,um,,manufacturer,INFRARED-AGF-NZHAGEN-MIRROR,.agf LD lower wavelength limit.
INFRARED-AGCL,wl_max_um,21.0,um,,manufacturer,INFRARED-AGF-NZHAGEN-MIRROR,.agf LD upper wavelength limit.
INFRARED-ALN,refractive_index_nd,2.154291,,587.6,manufacturer,INFRARED-AGF-NZHAGEN-MIRROR,nd from .agf NM record.
INFRARED-ALN,abbe_number_vd,50.733102,,587.6,manufacturer,INFRARED-AGF-NZHAGEN-MIRROR,Vd from .agf NM record.
INFRARED-ALN,dPgF,0.0,,,manufacturer,INFRARED-AGF-NZHAGEN-MIRROR,.agf ED record (dPgF).
INFRARED-ALN,wl_min_um,0.22,um,,manufacturer,INFRARED-AGF-NZHAGEN-MIRROR,.agf LD lower wavelength limit.
INFRARED-ALN,wl_max_um,5.0,um,,manufacturer,INFRARED-AGF-NZHAGEN-MIRROR,.agf LD upper wavelength limit.
INFRARED-ALON,refractive_index_nd,1.788917,,587.6,manufacturer,INFRARED-AGF-NZHAGEN-MIRROR,nd from .agf NM record.
INFRARED-ALON,abbe_number_vd,58.204971,,587.6,manufacturer,INFRARED-AGF-NZHAGEN-MIRROR,Vd from .agf NM record.
INFRARED-ALON,dPgF,0.0,,,manufacturer,INFRARED-AGF-NZHAGEN-MIRROR,.agf ED record (dPgF).
INFRARED-ALON,wl_min_um,0.4,um,,manufacturer,INFRARED-AGF-NZHAGEN-MIRROR,.agf LD lower wavelength limit.
INFRARED-ALON,wl_max_um,2.3,um,,manufacturer,INFRARED-AGF-NZHAGEN-MIRROR,.agf LD upper wavelength limit.
INFRARED-AMTIR1,dPgF,0.0,,,manufacturer,INFRARED-AGF-NZHAGEN-MIRROR,.agf ED record (dPgF).
INFRARED-AMTIR1,wl_min_um,1.0,um,,manufacturer,INFRARED-AGF-NZHAGEN-MIRROR,.agf LD lower wavelength limit.
INFRARED-AMTIR1,wl_max_um,14.0,um,,manufacturer,INFRARED-AGF-NZHAGEN-MIRROR,.agf LD upper wavelength limit.
INFRARED-AMTIR3,dPgF,0.0,,,manufacturer,INFRARED-AGF-NZHAGEN-MIRROR,.agf ED record (dPgF).
INFRARED-AMTIR3,wl_min_um,3.0,um,,manufacturer,INFRARED-AGF-NZHAGEN-MIRROR,.agf LD lower wavelength limit.
INFRARED-AMTIR3,wl_max_um,14.0,um,,manufacturer,INFRARED-AGF-NZHAGEN-MIRROR,.agf LD upper wavelength limit.
INFRARED-BAF2,refractive_index_nd,1.474478,,587.6,manufacturer,INFRARED-AGF-NZHAGEN-MIRROR,nd from .agf NM record.
INFRARED-BAF2,abbe_number_vd,81.607872,,587.6,manufacturer,INFRARED-AGF-NZHAGEN-MIRROR,Vd from .agf NM record.
INFRARED-BAF2,dPgF,0.0,,,manufacturer,INFRARED-AGF-NZHAGEN-MIRROR,.agf ED record (dPgF).
INFRARED-BAF2,wl_min_um,0.27,um,,manufacturer,INFRARED-AGF-NZHAGEN-MIRROR,.agf LD lower wavelength limit.
INFRARED-BAF2,wl_max_um,10.3,um,,manufacturer,INFRARED-AGF-NZHAGEN-MIRROR,.agf LD upper wavelength limit.
INFRARED-BEO,refractive_index_nd,1.718619,,587.6,manufacturer,INFRARED-AGF-NZHAGEN-MIRROR,nd from .agf NM record.
INFRARED-BEO,abbe_number_vd,93.251706,,587.6,manufacturer,INFRARED-AGF-NZHAGEN-MIRROR,Vd from .agf NM record.
INFRARED-BEO,dPgF,0.0,,,manufacturer,INFRARED-AGF-NZHAGEN-MIRROR,.agf ED record (dPgF).
INFRARED-BEO,wl_min_um,0.44,um,,manufacturer,INFRARED-AGF-NZHAGEN-MIRROR,.agf LD lower wavelength limit.
INFRARED-BEO,wl_max_um,7.0,um,,manufacturer,INFRARED-AGF-NZHAGEN-MIRROR,.agf LD upper wavelength limit.
INFRARED-CAF2,refractive_index_nd,1.433849,,587.6,manufacturer,INFRARED-AGF-NZHAGEN-MIRROR,nd from .agf NM record.
INFRARED-CAF2,abbe_number_vd,94.995854,,587.6,manufacturer,INFRARED-AGF-NZHAGEN-MIRROR,Vd from .agf NM record.
INFRARED-CAF2,dPgF,0.0,,,manufacturer,INFRARED-AGF-NZHAGEN-MIRROR,.agf ED record (dPgF).
INFRARED-CAF2,wl_min_um,0.23,um,,manufacturer,INFRARED-AGF-NZHAGEN-MIRROR,.agf LD lower wavelength limit.
INFRARED-CAF2,wl_max_um,9.7,um,,manufacturer,INFRARED-AGF-NZHAGEN-MIRROR,.agf LD upper wavelength limit.
INFRARED-CALCITE,refractive_index_nd,1.658643,,587.6,manufacturer,INFRARED-AGF-NZHAGEN-MIRROR,nd from .agf NM record.
INFRARED-CALCITE,abbe_number_vd,48.541403,,587.6,manufacturer,INFRARED-AGF-NZHAGEN-MIRROR,Vd from .agf NM record.
INFRARED-CALCITE,dPgF,0.0,,,manufacturer,INFRARED-AGF-NZHAGEN-MIRROR,.agf ED record (dPgF).
INFRARED-CALCITE,wl_min_um,0.2,um,,manufacturer,INFRARED-AGF-NZHAGEN-MIRROR,.agf LD lower wavelength limit.
INFRARED-CALCITE,wl_max_um,2.2,um,,manufacturer,INFRARED-AGF-NZHAGEN-MIRROR,.agf LD upper wavelength limit.
INFRARED-CDSE,dPgF,0.0,,,manufacturer,INFRARED-AGF-NZHAGEN-MIRROR,.agf ED record (dPgF).
INFRARED-CDSE,wl_min_um,1.0,um,,manufacturer,INFRARED-AGF-NZHAGEN-MIRROR,.agf LD lower wavelength limit.
INFRARED-CDSE,wl_max_um,22.0,um,,manufacturer,INFRARED-AGF-NZHAGEN-MIRROR,.agf LD upper wavelength limit.
INFRARED-CDTE,refractive_index_nd,2.0,,587.6,manufacturer,INFRARED-AGF-NZHAGEN-MIRROR,nd from .agf NM record.
INFRARED-CDTE,dPgF,0.0,,,manufacturer,INFRARED-AGF-NZHAGEN-MIRROR,.agf ED record (dPgF).
INFRARED-CDTE,wl_min_um,6.0,um,,manufacturer,INFRARED-AGF-NZHAGEN-MIRROR,.agf LD lower wavelength limit.
INFRARED-CDTE,wl_max_um,22.0,um,,manufacturer,INFRARED-AGF-NZHAGEN-MIRROR,.agf LD upper wavelength limit.
INFRARED-CLEARTRAN,refractive_index_nd,2.367877,,587.6,manufacturer,INFRARED-AGF-NZHAGEN-MIRROR,nd from .agf NM record.
INFRARED-CLEARTRAN,abbe_number_vd,15.613699,,587.6,manufacturer,INFRARED-AGF-NZHAGEN-MIRROR,Vd from .agf NM record.
INFRARED-CLEARTRAN,dPgF,0.0,,,manufacturer,INFRARED-AGF-NZHAGEN-MIRROR,.agf ED record (dPgF).
INFRARED-CLEARTRAN,wl_min_um,0.4047,um,,manufacturer,INFRARED-AGF-NZHAGEN-MIRROR,.agf LD lower wavelength limit.
INFRARED-CLEARTRAN,wl_max_um,13.0,um,,manufacturer,INFRARED-AGF-NZHAGEN-MIRROR,.agf LD upper wavelength limit.
INFRARED-CLRTR_OLD,refractive_index_nd,2.367678,,587.6,manufacturer,INFRARED-AGF-NZHAGEN-MIRROR,nd from .agf NM record.
INFRARED-CLRTR_OLD,abbe_number_vd,15.282309,,587.6,manufacturer,INFRARED-AGF-NZHAGEN-MIRROR,Vd from .agf NM record.
INFRARED-CLRTR_OLD,dPgF,0.0,,,manufacturer,INFRARED-AGF-NZHAGEN-MIRROR,.agf ED record (dPgF).
