Repository: br24563/Glass-Match

# GlassMatch
Open-source optical glass selection, comparison, and material database.
**2,959 materials · 18 source collections · 364 traceable sources** · data
version pinned by [`MANIFEST.json`](data/normalized/MANIFEST.json) ·
[how the data is validated](docs/VALIDATION.md) — search,
rank, compare, and inspect provenance for oxide glasses, crystals, IR
materials, polymers, and moldables.
> Screenshots captured from a live run (`start.bat`); regenerate with
> `python scripts/capture_screenshots.py` (needs `pip install playwright` and a
> local Microsoft Edge install).

File: data/normalized/properties.csv (part 40 of 41)
glass_id,property,value,unit,reference_wavelength_nm,data_type,source_id,notes
INFRARED-CLRTR_OLD,wl_min_um,0.334,um,,manufacturer,INFRARED-AGF-NZHAGEN-MIRROR,.agf LD lower wavelength limit.
INFRARED-CLRTR_OLD,wl_max_um,2.325,um,,manufacturer,INFRARED-AGF-NZHAGEN-MIRROR,.agf LD upper wavelength limit.
INFRARED-CSBR,refractive_index_nd,1.69706,,587.6,manufacturer,INFRARED-AGF-NZHAGEN-MIRROR,nd from .agf NM record.
INFRARED-CSBR,abbe_number_vd,34.108015,,587.6,manufacturer,INFRARED-AGF-NZHAGEN-MIRROR,Vd from .agf NM record.
INFRARED-CSBR,dPgF,0.0,,,manufacturer,INFRARED-AGF-NZHAGEN-MIRROR,.agf ED record (dPgF).
INFRARED-CSBR,wl_min_um,0.36,um,,manufacturer,INFRARED-AGF-NZHAGEN-MIRROR,.agf LD lower wavelength limit.
INFRARED-CSBR,wl_max_um,39.0,um,,manufacturer,INFRARED-AGF-NZHAGEN-MIRROR,.agf LD upper wavelength limit.
INFRARED-F_SILICA,refractive_index_nd,1.458464,,587.6,manufacturer,INFRARED-AGF-NZHAGEN-MIRROR,nd from .agf NM record.
INFRARED-F_SILICA,abbe_number_vd,67.821433,,587.6,manufacturer,INFRARED-AGF-NZHAGEN-MIRROR,Vd from .agf NM record.
INFRARED-F_SILICA,dPgF,0.0,,,manufacturer,INFRARED-AGF-NZHAGEN-MIRROR,.agf ED record (dPgF).
INFRARED-F_SILICA,wl_min_um,0.21,um,,manufacturer,INFRARED-AGF-NZHAGEN-MIRROR,.agf LD lower wavelength limit.
INFRARED-F_SILICA,wl_max_um,3.71,um,,manufacturer,INFRARED-AGF-NZHAGEN-MIRROR,.agf LD upper wavelength limit.
INFRARED-GAAS,dPgF,0.0,,,manufacturer,INFRARED-AGF-NZHAGEN-MIRROR,.agf ED record (dPgF).
INFRARED-GAAS,wl_min_um,2.5,um,,manufacturer,INFRARED-AGF-NZHAGEN-MIRROR,.agf LD lower wavelength limit.
INFRARED-GAAS,wl_max_um,14.0,um,,manufacturer,INFRARED-AGF-NZHAGEN-MIRROR,.agf LD upper wavelength limit.
INFRARED-GEO2,refractive_index_nd,1.608459,,587.6,manufacturer,INFRARED-AGF-NZHAGEN-MIRROR,nd from .agf NM record.
INFRARED-GEO2,abbe_number_vd,41.728763,,587.6,manufacturer,INFRARED-AGF-NZHAGEN-MIRROR,Vd from .agf NM record.
INFRARED-GEO2,dPgF,0.0,,,manufacturer,INFRARED-AGF-NZHAGEN-MIRROR,.agf ED record (dPgF).
INFRARED-GEO2,wl_min_um,0.36,um,,manufacturer,INFRARED-AGF-NZHAGEN-MIRROR,.agf LD lower wavelength limit.
INFRARED-GEO2,wl_max_um,4.3,um,,manufacturer,INFRARED-AGF-NZHAGEN-MIRROR,.agf LD upper wavelength limit.
INFRARED-GERMANIUM,dPgF,0.0,,,manufacturer,INFRARED-AGF-NZHAGEN-MIRROR,.agf ED record (dPgF).
INFRARED-GERMANIUM,wl_min_um,2.0,um,,manufacturer,INFRARED-AGF-NZHAGEN-MIRROR,.agf LD lower wavelength limit.
INFRARED-GERMANIUM,wl_max_um,15.0,um,,manufacturer,INFRARED-AGF-NZHAGEN-MIRROR,.agf LD upper wavelength limit.
INFRARED-GE_LONG,dPgF,0.0,,,manufacturer,INFRARED-AGF-NZHAGEN-MIRROR,.agf ED record (dPgF).
INFRARED-GE_LONG,wl_min_um,6.0,um,,manufacturer,INFRARED-AGF-NZHAGEN-MIRROR,.agf LD lower wavelength limit.
INFRARED-GE_LONG,wl_max_um,12.0,um,,manufacturer,INFRARED-AGF-NZHAGEN-MIRROR,.agf LD upper wavelength limit.
INFRARED-GE_OLD,dPgF,0.0,,,manufacturer,INFRARED-AGF-NZHAGEN-MIRROR,.agf ED record (dPgF).
INFRARED-GE_OLD,wl_min_um,2.0,um,,manufacturer,INFRARED-AGF-NZHAGEN-MIRROR,.agf LD lower wavelength limit.
INFRARED-GE_OLD,wl_max_um,12.0,um,,manufacturer,INFRARED-AGF-NZHAGEN-MIRROR,.agf LD upper wavelength limit.
INFRARED-IRG2,refractive_index_nd,1.891717,,587.6,manufacturer,INFRARED-AGF-NZHAGEN-MIRROR,nd from .agf NM record.
INFRARED-IRG2,abbe_number_vd,29.896648,,587.6,manufacturer,INFRARED-AGF-NZHAGEN-MIRROR,Vd from .agf NM record.
INFRARED-IRG2,dPgF,0.0,,,manufacturer,INFRARED-AGF-NZHAGEN-MIRROR,.agf ED record (dPgF).
INFRARED-IRG2,wl_min_um,0.365,um,,manufacturer,INFRARED-AGF-NZHAGEN-MIRROR,.agf LD lower wavelength limit.
INFRARED-IRG2,wl_max_um,4.586,um,,manufacturer,INFRARED-AGF-NZHAGEN-MIRROR,.agf LD upper wavelength limit.
INFRARED-IRG3,refractive_index_nd,1.844836,,587.6,manufacturer,INFRARED-AGF-NZHAGEN-MIRROR,nd from .agf NM record.
INFRARED-IRG3,abbe_number_vd,32.330322,,587.6,manufacturer,INFRARED-AGF-NZHAGEN-MIRROR,Vd from .agf NM record.
INFRARED-IRG3,dPgF,0.0,,,manufacturer,INFRARED-AGF-NZHAGEN-MIRROR,.agf ED record (dPgF).
INFRARED-IRG3,wl_min_um,0.4047,um,,manufacturer,INFRARED-AGF-NZHAGEN-MIRROR,.agf LD lower wavelength limit.
INFRARED-IRG3,wl_max_um,4.586,um,,manufacturer,INFRARED-AGF-NZHAGEN-MIRROR,.agf LD upper wavelength limit.
INFRARED-IRG7,refractive_index_nd,1.564424,,587.6,manufacturer,INFRARED-AGF-NZHAGEN-MIRROR,nd from .agf NM record.
INFRARED-IRG7,abbe_number_vd,43.736647,,587.6,manufacturer,INFRARED-AGF-NZHAGEN-MIRROR,Vd from .agf NM record.
INFRARED-IRG7,dPgF,0.0,,,manufacturer,INFRARED-AGF-NZHAGEN-MIRROR,.agf ED record (dPgF).
INFRARED-IRG7,wl_min_um,0.365,um,,manufacturer,INFRARED-AGF-NZHAGEN-MIRROR,.agf LD lower wavelength limit.
INFRARED-IRG7,wl_max_um,3.303,um,,manufacturer,INFRARED-AGF-NZHAGEN-MIRROR,.agf LD upper wavelength limit.
INFRARED-IRG9,refractive_index_nd,1.486056,,587.6,manufacturer,INFRARED-AGF-NZHAGEN-MIRROR,nd from .agf NM record.
INFRARED-IRG9,abbe_number_vd,81.251965,,587.6,manufacturer,INFRARED-AGF-NZHAGEN-MIRROR,Vd from .agf NM record.
INFRARED-IRG9,dPgF,0.0,,,manufacturer,INFRARED-AGF-NZHAGEN-MIRROR,.agf ED record (dPgF).
INFRARED-IRG9,wl_min_um,0.365,um,,manufacturer,INFRARED-AGF-NZHAGEN-MIRROR,.agf LD lower wavelength limit.
INFRARED-IRG9,wl_max_um,3.303,um,,manufacturer,INFRARED-AGF-NZHAGEN-MIRROR,.agf LD upper wavelength limit.
INFRARED-IRG11,refractive_index_nd,1.680932,,587.6,manufacturer,INFRARED-AGF-NZHAGEN-MIRROR,nd from .agf NM record.
INFRARED-IRG11,abbe_number_vd,44.434326,,587.6,manufacturer,INFRARED-AGF-NZHAGEN-MIRROR,Vd from .agf NM record.
INFRARED-IRG11,dPgF,0.0,,,manufacturer,INFRARED-AGF-NZHAGEN-MIRROR,.agf ED record (dPgF).
INFRARED-IRG11,wl_min_um,0.48,um,,manufacturer,INFRARED-AGF-NZHAGEN-MIRROR,.agf LD lower wavelength limit.
INFRARED-IRG11,wl_max_um,4.586,um,,manufacturer,INFRARED-AGF-NZHAGEN-MIRROR,.agf LD upper wavelength limit.
INFRARED-IRG15,refractive_index_nd,1.534275,,587.6,manufacturer,INFRARED-AGF-NZHAGEN-MIRROR,nd from .agf NM record.
INFRARED-IRG15,abbe_number_vd,55.700357,,587.6,manufacturer,INFRARED-AGF-NZHAGEN-MIRROR,Vd from .agf NM record.
INFRARED-IRG15,dPgF,0.0,,,manufacturer,INFRARED-AGF-NZHAGEN-MIRROR,.agf ED record (dPgF).
INFRARED-IRG15,wl_min_um,0.365,um,,manufacturer,INFRARED-AGF-NZHAGEN-MIRROR,.agf LD lower wavelength limit.
INFRARED-IRG15,wl_max_um,3.303,um,,manufacturer,INFRARED-AGF-NZHAGEN-MIRROR,.agf LD upper wavelength limit.
INFRARED-IRG100,dPgF,0.0,,,manufacturer,INFRARED-AGF-NZHAGEN-MIRROR,.agf ED record (dPgF).
INFRARED-IRG100,wl_min_um,1.0,um,,manufacturer,INFRARED-AGF-NZHAGEN-MIRROR,.agf LD lower wavelength limit.
INFRARED-IRG100,wl_max_um,14.0,um,,manufacturer,INFRARED-AGF-NZHAGEN-MIRROR,.agf LD upper wavelength limit.
INFRARED-IRGN6,refractive_index_nd,1.589096,,587.6,manufacturer,INFRARED-AGF-NZHAGEN-MIRROR,nd from .agf NM record.
INFRARED-IRGN6,abbe_number_vd,56.33564,,587.6,manufacturer,INFRARED-AGF-NZHAGEN-MIRROR,Vd from .agf NM record.
INFRARED-IRGN6,dPgF,0.0,,,manufacturer,INFRARED-AGF-NZHAGEN-MIRROR,.agf ED record (dPgF).
INFRARED-IRGN6,wl_min_um,0.4047,um,,manufacturer,INFRARED-AGF-NZHAGEN-MIRROR,.agf LD lower wavelength limit.
INFRARED-IRGN6,wl_max_um,4.258,um,,manufacturer,INFRARED-AGF-NZHAGEN-MIRROR,.agf LD upper wavelength limit.
INFRARED-KBR,refractive_index_nd,1.559967,,587.6,manufacturer,INFRARED-AGF-NZHAGEN-MIRROR,nd from .agf NM record.
INFRARED-KBR,abbe_number_vd,31.977241,,587.6,manufacturer,INFRARED-AGF-NZHAGEN-MIRROR,Vd from .agf NM record.
INFRARED-KBR,dPgF,0.0,,,manufacturer,INFRARED-AGF-NZHAGEN-MIRROR,.agf ED record (dPgF).
INFRARED-KBR,wl_min_um,0.2,um,,manufacturer,INFRARED-AGF-NZHAGEN-MIRROR,.agf LD lower wavelength limit.
INFRARED-KBR,wl_max_um,30.0,um,,manufacturer,INFRARED-AGF-NZHAGEN-MIRROR,.agf LD upper wavelength limit.
INFRARED-KCL,refractive_index_nd,1.490213,,587.6,manufacturer,INFRARED-AGF-NZHAGEN-MIRROR,nd from .agf NM record.
INFRARED-KCL,abbe_number_vd,43.33857,,587.6,manufacturer,INFRARED-AGF-NZHAGEN-MIRROR,Vd from .agf NM record.
INFRARED-KCL,dPgF,0.0,,,manufacturer,INFRARED-AGF-NZHAGEN-MIRROR,.agf ED record (dPgF).
INFRARED-KCL,wl_min_um,0.2,um,,manufacturer,INFRARED-AGF-NZHAGEN-MIRROR,.agf LD lower wavelength limit.
INFRARED-KCL,wl_max_um,30.0,um,,manufacturer,INFRARED-AGF-NZHAGEN-MIRROR,.agf LD upper wavelength limit.
INFRARED-KRS5,dPgF,0.0,,,manufacturer,INFRARED-AGF-NZHAGEN-MIRROR,.agf ED record (dPgF).
INFRARED-KRS5,wl_min_um,0.6,um,,manufacturer,INFRARED-AGF-NZHAGEN-MIRROR,.agf LD lower wavelength limit.
INFRARED-KRS5,wl_max_um,39.0,um,,manufacturer,INFRARED-AGF-NZHAGEN-MIRROR,.agf LD upper wavelength limit.
INFRARED-LIF,refractive_index_nd,1.392146,,587.6,manufacturer,INFRARED-AGF-NZHAGEN-MIRROR,nd from .agf NM record.
INFRARED-LIF,abbe_number_vd,97.294682,,587.6,manufacturer,INFRARED-AGF-NZHAGEN-MIRROR,Vd from .agf NM record.
INFRARED-LIF,dPgF,0.0,,,manufacturer,INFRARED-AGF-NZHAGEN-MIRROR,.agf ED record (dPgF).
INFRARED-LIF,wl_min_um,0.1,um,,manufacturer,INFRARED-AGF-NZHAGEN-MIRROR,.agf LD lower wavelength limit.
INFRARED-LIF,wl_max_um,10.0,um,,manufacturer,INFRARED-AGF-NZHAGEN-MIRROR,.agf LD upper wavelength limit.
INFRARED-MGF2,refractive_index_nd,1.377744,,587.6,manufacturer,INFRARED-AGF-NZHAGEN-MIRROR,nd from .agf NM record.
INFRARED-MGF2,abbe_number_vd,106.217612,,587.6,manufacturer,INFRARED-AGF-NZHAGEN-MIRROR,Vd from .agf NM record.
INFRARED-MGF2,dPgF,0.0,,,manufacturer,INFRARED-AGF-NZHAGEN-MIRROR,.agf ED record (dPgF).
INFRARED-MGF2,wl_min_um,0.2,um,,manufacturer,INFRARED-AGF-NZHAGEN-MIRROR,.agf LD lower wavelength limit.
INFRARED-MGF2,wl_max_um,7.04,um,,manufacturer,INFRARED-AGF-NZHAGEN-MIRROR,.agf LD upper wavelength limit.
INFRARED-MGO,refractive_index_nd,1.737505,,587.6,manufacturer,INFRARED-AGF-NZHAGEN-MIRROR,nd from .agf NM record.
INFRARED-MGO,abbe_number_vd,53.505455,,587.6,manufacturer,INFRARED-AGF-NZHAGEN-MIRROR,Vd from .agf NM record.
INFRARED-MGO,dPgF,0.0,,,manufacturer,INFRARED-AGF-NZHAGEN-MIRROR,.agf ED record (dPgF).
INFRARED-MGO,wl_min_um,0.36,um,,manufacturer,INFRARED-AGF-NZHAGEN-MIRROR,.agf LD lower wavelength limit.
INFRARED-MGO,wl_max_um,5.4,um,,manufacturer,INFRARED-AGF-NZHAGEN-MIRROR,.agf LD upper wavelength limit.
INFRARED-NACL,dPgF,0.0,,,manufacturer,INFRARED-AGF-NZHAGEN-MIRROR,.agf ED record (dPgF).
INFRARED-NACL,wl_min_um,1.0,um,,manufacturer,INFRARED-AGF-NZHAGEN-MIRROR,.agf LD lower wavelength limit.
INFRARED-NACL,wl_max_um,20.0,um,,manufacturer,INFRARED-AGF-NZHAGEN-MIRROR,.agf LD upper wavelength limit.
INFRARED-PBF2,refractive_index_nd,1.766591,,587.6,manufacturer,INFRARED-AGF-NZHAGEN-MIRROR,nd from .agf NM record.
INFRARED-PBF2,abbe_number_vd,28.390315,,587.6,manufacturer,INFRARED-AGF-NZHAGEN-MIRROR,Vd from .agf NM record.
INFRARED-PBF2,dPgF,0.0,,,manufacturer,INFRARED-AGF-NZHAGEN-MIRROR,.agf ED record (dPgF).
INFRARED-PBF2,wl_min_um,0.3,um,,manufacturer,INFRARED-AGF-NZHAGEN-MIRROR,.agf LD lower wavelength limit.
INFRARED-PBF2,wl_max_um,11.9,um,,manufacturer,INFRARED-AGF-NZHAGEN-MIRROR,.agf LD upper wavelength limit.
INFRARED-SAPPHIRE,refractive_index_nd,1.768234,,587.6,manufacturer,INFRARED-AGF-NZHAGEN-MIRROR,nd from .agf NM record.
INFRARED-SAPPHIRE,abbe_number_vd,72.237215,,587.6,manufacturer,INFRARED-AGF-NZHAGEN-MIRROR,Vd from .agf NM record.
INFRARED-SAPPHIRE,dPgF,0.0,,,manufacturer,INFRARED-AGF-NZHAGEN-MIRROR,.agf ED record (dPgF).
INFRARED-SAPPHIRE,wl_min_um,0.2,um,,manufacturer,INFRARED-AGF-NZHAGEN-MIRROR,.agf LD lower wavelength limit.
INFRARED-SAPPHIRE,wl_max_um,5.5,um,,manufacturer,INFRARED-AGF-NZHAGEN-MIRROR,.agf LD upper wavelength limit.
INFRARED-SILICON,refractive_index_nd,2.0,,587.6,manufacturer,INFRARED-AGF-NZHAGEN-MIRROR,nd from .agf NM record.
INFRARED-SILICON,dPgF,0.0,,,manufacturer,INFRARED-AGF-NZHAGEN-MIRROR,.agf ED record (dPgF).
INFRARED-SILICON,wl_min_um,1.36,um,,manufacturer,INFRARED-AGF-NZHAGEN-MIRROR,.agf LD lower wavelength limit.
INFRARED-SILICON,wl_max_um,11.0,um,,manufacturer,INFRARED-AGF-NZHAGEN-MIRROR,.agf LD upper wavelength limit.
INFRARED-SPINEL,refractive_index_nd,1.716226,,587.6,manufacturer,INFRARED-AGF-NZHAGEN-MIRROR,nd from .agf NM record.
INFRARED-SPINEL,abbe_number_vd,60.607355,,587.6,manufacturer,INFRARED-AGF-NZHAGEN-MIRROR,Vd from .agf NM record.
INFRARED-SPINEL,dPgF,0.0,,,manufacturer,INFRARED-AGF-NZHAGEN-MIRROR,.agf ED record (dPgF).
INFRARED-SPINEL,wl_min_um,0.35,um,,manufacturer,INFRARED-AGF-NZHAGEN-MIRROR,.agf LD lower wavelength limit.
INFRARED-SPINEL,wl_max_um,5.5,um,,manufacturer,INFRARED-AGF-NZHAGEN-MIRROR,.agf LD upper wavelength limit.
INFRARED-SRF2,refractive_index_nd,1.437925,,587.6,manufacturer,INFRARED-AGF-NZHAGEN-MIRROR,nd from .agf NM record.
INFRARED-SRF2,abbe_number_vd,91.593259,,587.6,manufacturer,INFRARED-AGF-NZHAGEN-MIRROR,Vd from .agf NM record.
INFRARED-SRF2,dPgF,0.0,,,manufacturer,INFRARED-AGF-NZHAGEN-MIRROR,.agf ED record (dPgF).
INFRARED-SRF2,wl_min_um,0.21,um,,manufacturer,INFRARED-AGF-NZHAGEN-MIRROR,.agf LD lower wavelength limit.
INFRARED-SRF2,wl_max_um,11.5,um,,manufacturer,INFRARED-AGF-NZHAGEN-MIRROR,.agf LD upper wavelength limit.
INFRARED-SRTIO3,refractive_index_nd,2.408917,,587.6,manufacturer,INFRARED-AGF-NZHAGEN-MIRROR,nd from .agf NM record.
INFRARED-SRTIO3,abbe_number_vd,12.715169,,587.6,manufacturer,INFRARED-AGF-NZHAGEN-MIRROR,Vd from .agf NM record.
INFRARED-SRTIO3,dPgF,0.0,,,manufacturer,INFRARED-AGF-NZHAGEN-MIRROR,.agf ED record (dPgF).
INFRARED-SRTIO3,wl_min_um,0.43,um,,manufacturer,INFRARED-AGF-NZHAGEN-MIRROR,.agf LD lower wavelength limit.
INFRARED-SRTIO3,wl_max_um,3.8,um,,manufacturer,INFRARED-AGF-NZHAGEN-MIRROR,.agf LD upper wavelength limit.
INFRARED-TI_1173,dPgF,0.0,,,manufacturer,INFRARED-AGF-NZHAGEN-MIRROR,.agf ED record (dPgF).
INFRARED-TI_1173,wl_min_um,3.0,um,,manufacturer,INFRARED-AGF-NZHAGEN-MIRROR,.agf LD lower wavelength limit.
INFRARED-TI_1173,wl_max_um,12.0,um,,manufacturer,INFRARED-AGF-NZHAGEN-MIRROR,.agf LD upper wavelength limit.
INFRARED-ZBLA,refractive_index_nd,2.0,,587.6,manufacturer,INFRARED-AGF-NZHAGEN-MIRROR,nd from .agf NM record.
INFRARED-ZBLA,dPgF,0.0,,,manufacturer,INFRARED-AGF-NZHAGEN-MIRROR,.agf ED record (dPgF).
INFRARED-ZBLA,wl_min_um,0.64,um,,manufacturer,INFRARED-AGF-NZHAGEN-MIRROR,.agf LD lower wavelength limit.
INFRARED-ZBLA,wl_max_um,4.8,um,,manufacturer,INFRARED-AGF-NZHAGEN-MIRROR,.agf LD upper wavelength limit.
INFRARED-ZBLAN,refractive_index_nd,2.0,,587.6,manufacturer,INFRARED-AGF-NZHAGEN-MIRROR,nd from .agf NM record.
INFRARED-ZBLAN,dPgF,0.0,,,manufacturer,INFRARED-AGF-NZHAGEN-MIRROR,.agf ED record (dPgF).
INFRARED-ZBLAN,wl_min_um,0.5,um,,manufacturer,INFRARED-AGF-NZHAGEN-MIRROR,.agf LD lower wavelength limit.
INFRARED-ZBLAN,wl_max_um,4.8,um,,manufacturer,INFRARED-AGF-NZHAGEN-MIRROR,.agf LD upper wavelength limit.
INFRARED-ZNSE,refractive_index_nd,2.0,,587.6,manufacturer,INFRARED-AGF-NZHAGEN-MIRROR,nd from .agf NM record.
INFRARED-ZNSE,dPgF,0.0,,,manufacturer,INFRARED-AGF-NZHAGEN-MIRROR,.agf ED record (dPgF).
INFRARED-ZNSE,wl_min_um,0.55,um,,manufacturer,INFRARED-AGF-NZHAGEN-MIRROR,.agf LD lower wavelength limit.
INFRARED-ZNSE,wl_max_um,18.0,um,,manufacturer,INFRARED-AGF-NZHAGEN-MIRROR,.agf LD upper wavelength limit.
INFRARED-ZNS_BROAD,refractive_index_nd,2.367247,,587.6,manufacturer,INFRARED-AGF-NZHAGEN-MIRROR,nd from .agf NM record.
INFRARED-ZNS_BROAD,abbe_number_vd,15.304568,,587.6,manufacturer,INFRARED-AGF-NZHAGEN-MIRROR,Vd from .agf NM record.
INFRARED-ZNS_BROAD,dPgF,0.0,,,manufacturer,INFRARED-AGF-NZHAGEN-MIRROR,.agf ED record (dPgF).
INFRARED-ZNS_BROAD,wl_min_um,0.42,um,,manufacturer,INFRARED-AGF-NZHAGEN-MIRROR,.agf LD lower wavelength limit.
INFRARED-ZNS_BROAD,wl_max_um,18.2,um,,manufacturer,INFRARED-AGF-NZHAGEN-MIRROR,.agf LD upper wavelength limit.
INFRARED-ZNS_IR,dPgF,0.0,,,manufacturer,INFRARED-AGF-NZHAGEN-MIRROR,.agf ED record (dPgF).
INFRARED-ZNS_IR,wl_min_um,4.0,um,,manufacturer,INFRARED-AGF-NZHAGEN-MIRROR,.agf LD lower wavelength limit.
INFRARED-ZNS_IR,wl_max_um,18.0,um,,manufacturer,INFRARED-AGF-NZHAGEN-MIRROR,.agf LD upper wavelength limit.
INFRARED-ZNS_VIS,refractive_index_nd,2.367356,,587.6,manufacturer,INFRARED-AGF-NZHAGEN-MIRROR,nd from .agf NM record.
INFRARED-ZNS_VIS,abbe_number_vd,15.554146,,587.6,manufacturer,INFRARED-AGF-NZHAGEN-MIRROR,Vd from .agf NM record.
INFRARED-ZNS_VIS,dPgF,0.0,,,manufacturer,INFRARED-AGF-NZHAGEN-MIRROR,.agf ED record (dPgF).
INFRARED-ZNS_VIS,wl_min_um,0.42,um,,manufacturer,INFRARED-AGF-NZHAGEN-MIRROR,.agf LD lower wavelength limit.
INFRARED-ZNS_VIS,wl_max_um,1.1,um,,manufacturer,INFRARED-AGF-NZHAGEN-MIRROR,.agf LD upper wavelength limit.
LIGHTPATH-BD1,dPgF,0.0,,,manufacturer,LIGHTPATH-AGF-NZHAGEN-MIRROR,.agf ED record (dPgF).
LIGHTPATH-BD1,wl_min_um,1.4,um,,manufacturer,LIGHTPATH-AGF-NZHAGEN-MIRROR,.agf LD lower wavelength limit.
LIGHTPATH-BD1,wl_max_um,15.0,um,,manufacturer,LIGHTPATH-AGF-NZHAGEN-MIRROR,.agf LD upper wavelength limit.
LIGHTPATH-BD2,dPgF,0.0,,,manufacturer,LIGHTPATH-AGF-NZHAGEN-MIRROR,.agf ED record (dPgF).
LIGHTPATH-BD2,wl_min_um,2.0,um,,manufacturer,LIGHTPATH-AGF-NZHAGEN-MIRROR,.agf LD lower wavelength limit.
LIGHTPATH-BD2,wl_max_um,15.0,um,,manufacturer,LIGHTPATH-AGF-NZHAGEN-MIRROR,.agf LD upper wavelength limit.
LIGHTPATH-C0550,refractive_index_nd,1.605004,,587.6,manufacturer,LIGHTPATH-AGF-NZHAGEN-MIRROR,nd from .agf NM record.
LIGHTPATH-C0550,abbe_number_vd,50.419332,,587.6,manufacturer,LIGHTPATH-AGF-NZHAGEN-MIRROR,Vd from .agf NM record.
LIGHTPATH-C0550,cte,15.0,1e-6/K,,manufacturer,LIGHTPATH-AGF-NZHAGEN-MIRROR,.agf ED record (CTE -30/+70).
LIGHTPATH-C0550,density,3.8,g/cm3,,manufacturer,LIGHTPATH-AGF-NZHAGEN-MIRROR,.agf ED record (density).
LIGHTPATH-C0550,dPgF,0.002901484,,,manufacturer,LIGHTPATH-AGF-NZHAGEN-MIRROR,.agf ED record (dPgF).
LIGHTPATH-C0550,wl_min_um,0.32,um,,manufacturer,LIGHTPATH-AGF-NZHAGEN-MIRROR,.agf LD lower wavelength limit.
LIGHTPATH-C0550,wl_max_um,1.7,um,,manufacturer,LIGHTPATH-AGF-NZHAGEN-MIRROR,.agf LD upper wavelength limit.
LIGHTPATH-D-ZK3M,refractive_index_nd,1.58642,,587.6,manufacturer,LIGHTPATH-AGF-NZHAGEN-MIRROR,nd from .agf NM record.
LIGHTPATH-D-ZK3M,abbe_number_vd,60.713872,,587.6,manufacturer,LIGHTPATH-AGF-NZHAGEN-MIRROR,Vd from .agf NM record.
LIGHTPATH-D-ZK3M,glass_code,586610,,,manufacturer,LIGHTPATH-AGF-NZHAGEN-MIRROR,glass code from .agf.
LIGHTPATH-D-ZK3M,dPgF,-0.0066,,,manufacturer,LIGHTPATH-AGF-NZHAGEN-MIRROR,.agf ED record (dPgF).
LIGHTPATH-D-ZK3M,wl_min_um,0.365,um,,manufacturer,LIGHTPATH-AGF-NZHAGEN-MIRROR,.agf LD lower wavelength limit.
LIGHTPATH-D-ZK3M,wl_max_um,2.325,um,,manufacturer,LIGHTPATH-AGF-NZHAGEN-MIRROR,.agf LD upper wavelength limit.
LIGHTPATH-D-ZLAF52LAM,refractive_index_nd,1.805885,,587.6,manufacturer,LIGHTPATH-AGF-NZHAGEN-MIRROR,nd from .agf NM record.
LIGHTPATH-D-ZLAF52LAM,abbe_number_vd,40.792034,,587.6,manufacturer,LIGHTPATH-AGF-NZHAGEN-MIRROR,Vd from .agf NM record.
LIGHTPATH-D-ZLAF52LAM,dPgF,-0.00587,,,manufacturer,LIGHTPATH-AGF-NZHAGEN-MIRROR,.agf ED record (dPgF).
LIGHTPATH-D-ZLAF52LAM,wl_min_um,0.365,um,,manufacturer,LIGHTPATH-AGF-NZHAGEN-MIRROR,.agf LD lower wavelength limit.
LIGHTPATH-D-ZLAF52LAM,wl_max_um,2.325,um,,manufacturer,LIGHTPATH-AGF-NZHAGEN-MIRROR,.agf LD upper wavelength limit.
LIGHTPATH-D-ZLAF52LA_M,refractive_index_nd,1.805881,,587.6,manufacturer,LIGHTPATH-AGF-NZHAGEN-MIRROR,nd from .agf NM record.
LIGHTPATH-D-ZLAF52LA_M,abbe_number_vd,40.888056,,587.6,manufacturer,LIGHTPATH-AGF-NZHAGEN-MIRROR,Vd from .agf NM record.
LIGHTPATH-D-ZLAF52LA_M,glass_code,810410,,,manufacturer,LIGHTPATH-AGF-NZHAGEN-MIRROR,glass code from .agf.
LIGHTPATH-D-ZLAF52LA_M,cte,6.9,1e-6/K,,manufacturer,LIGHTPATH-AGF-NZHAGEN-MIRROR,.agf ED record (CTE -30/+70).
LIGHTPATH-D-ZLAF52LA_M,density,4.56,g/cm3,,manufacturer,LIGHTPATH-AGF-NZHAGEN-MIRROR,.agf ED record (density).
LIGHTPATH-D-ZLAF52LA_M,dPgF,-0.0078,,,manufacturer,LIGHTPATH-AGF-NZHAGEN-MIRROR,.agf ED record (dPgF).
LIGHTPATH-D-ZLAF52LA_M,wl_min_um,0.36,um,,manufacturer,LIGHTPATH-AGF-NZHAGEN-MIRROR,.agf LD lower wavelength limit.
LIGHTPATH-D-ZLAF52LA_M,wl_max_um,1.55,um,,manufacturer,LIGHTPATH-AGF-NZHAGEN-MIRROR,.agf LD upper wavelength limit.
LIGHTPATH-ECO550,refractive_index_nd,1.605503,,587.6,manufacturer,LIGHTPATH-AGF-NZHAGEN-MIRROR,nd from .agf NM record.
LIGHTPATH-ECO550,abbe_number_vd,50.277746,,587.6,manufacturer,LIGHTPATH-AGF-NZHAGEN-MIRROR,Vd from .agf NM record.
LIGHTPATH-ECO550,glass_code,487704,,,manufacturer,LIGHTPATH-AGF-NZHAGEN-MIRROR,glass code from .agf.
LIGHTPATH-ECO550,dPgF,0.0027,,,manufacturer,LIGHTPATH-AGF-NZHAGEN-MIRROR,.agf ED record (dPgF).
LIGHTPATH-ECO550,wl_min_um,0.4,um,,manufacturer,LIGHTPATH-AGF-NZHAGEN-MIRROR,.agf LD lower wavelength limit.
LIGHTPATH-ECO550,wl_max_um,1.55,um,,manufacturer,LIGHTPATH-AGF-NZHAGEN-MIRROR,.agf LD upper wavelength limit.
LIGHTPATH-ECO550M,refractive_index_nd,1.602897,,587.6,manufacturer,LIGHTPATH-AGF-NZHAGEN-MIRROR,nd from .agf NM record.
LIGHTPATH-ECO550M,abbe_number_vd,50.021894,,587.6,manufacturer,LIGHTPATH-AGF-NZHAGEN-MIRROR,Vd from .agf NM record.
LIGHTPATH-ECO550M,dPgF,-0.000308066,,,manufacturer,LIGHTPATH-AGF-NZHAGEN-MIRROR,.agf ED record (dPgF).
LIGHTPATH-ECO550M,wl_min_um,0.365,um,,manufacturer,LIGHTPATH-AGF-NZHAGEN-MIRROR,.agf LD lower wavelength limit.
LIGHTPATH-ECO550M,wl_max_um,1.9701,um,,manufacturer,LIGHTPATH-AGF-NZHAGEN-MIRROR,.agf LD upper wavelength limit.
LIGHTPATH-ECO550_E,refractive_index_nd,1.600348,,587.6,manufacturer,LIGHTPATH-AGF-NZHAGEN-MIRROR,nd from .agf NM record.
LIGHTPATH-ECO550_E,abbe_number_vd,47.142136,,587.6,manufacturer,LIGHTPATH-AGF-NZHAGEN-MIRROR,Vd from .agf NM record.
LIGHTPATH-ECO550_E,dPgF,0.04895,,,manufacturer,LIGHTPATH-AGF-NZHAGEN-MIRROR,.agf ED record (dPgF).
LIGHTPATH-ECO550_E,wl_min_um,0.25,um,,manufacturer,LIGHTPATH-AGF-NZHAGEN-MIRROR,.agf LD lower wavelength limit.
LIGHTPATH-ECO550_E,wl_max_um,2.05,um,,manufacturer,LIGHTPATH-AGF-NZHAGEN-MIRROR,.agf LD upper wavelength limit.
LIGHTPATH-NICHIA_MELT1,refractive_index_nd,1.493724,,587.6,manufacturer,LIGHTPATH-AGF-NZHAGEN-MIRROR,nd from .agf NM record.
LIGHTPATH-NICHIA_MELT1,abbe_number_vd,64.358478,,587.6,manufacturer,LIGHTPATH-AGF-NZHAGEN-MIRROR,Vd from .agf NM record.
LIGHTPATH-NICHIA_MELT1,dPgF,0.0,,,manufacturer,LIGHTPATH-AGF-NZHAGEN-MIRROR,.agf ED record (dPgF).
LIGHTPATH-NICHIA_MELT1,wl_min_um,0.334,um,,manufacturer,LIGHTPATH-AGF-NZHAGEN-MIRROR,.agf LD lower wavelength limit.
LIGHTPATH-NICHIA_MELT1,wl_max_um,2.325,um,,manufacturer,LIGHTPATH-AGF-NZHAGEN-MIRROR,.agf LD upper wavelength limit.
LIGHTPATH-PBH71,refractive_index_nd,1.922864,,587.6,manufacturer,LIGHTPATH-AGF-NZHAGEN-MIRROR,nd from .agf NM record.
LIGHTPATH-PBH71,abbe_number_vd,21.288699,,587.6,manufacturer,LIGHTPATH-AGF-NZHAGEN-MIRROR,Vd from .agf NM record.
LIGHTPATH-PBH71,glass_code,923213,,,manufacturer,LIGHTPATH-AGF-NZHAGEN-MIRROR,glass code from .agf.
LIGHTPATH-PBH71,cte,8.9,1e-6/K,,manufacturer,LIGHTPATH-AGF-NZHAGEN-MIRROR,.agf ED record (CTE -30/+70).
LIGHTPATH-PBH71,density,6.05,g/cm3,,manufacturer,LIGHTPATH-AGF-NZHAGEN-MIRROR,.agf ED record (density).
LIGHTPATH-PBH71,dPgF,0.0204,,,manufacturer,LIGHTPATH-AGF-NZHAGEN-MIRROR,.agf ED record (dPgF).
LIGHTPATH-PBH71,wl_min_um,0.3,um,,manufacturer,LIGHTPATH-AGF-NZHAGEN-MIRROR,.agf LD lower wavelength limit.
LIGHTPATH-PBH71,wl_max_um,2.4,um,,manufacturer,LIGHTPATH-AGF-NZHAGEN-MIRROR,.agf LD upper wavelength limit.
RPO-BACD14_MOLD,refractive_index_nd,1.598511,,587.6,manufacturer,RPO-AGF-NZHAGEN-MIRROR,nd from .agf NM record.
RPO-BACD14_MOLD,abbe_number_vd,60.231575,,587.6,manufacturer,RPO-AGF-NZHAGEN-MIRROR,Vd from .agf NM record.
RPO-BACD14_MOLD,dPgF,0.002,,,manufacturer,RPO-AGF-NZHAGEN-MIRROR,.agf ED record (dPgF).
RPO-BACD14_MOLD,wl_min_um,0.25,um,,manufacturer,RPO-AGF-NZHAGEN-MIRROR,.agf LD lower wavelength limit.
RPO-BACD14_MOLD,wl_max_um,1.55,um,,manufacturer,RPO-AGF-NZHAGEN-MIRROR,.agf LD upper wavelength limit.
RPO-BSM16C_MOLD,refractive_index_nd,1.61481,,587.6,manufacturer,RPO-AGF-NZHAGEN-MIRROR,nd from .agf NM record.
RPO-BSM16C_MOLD,abbe_number_vd,59.71032,,587.6,manufacturer,RPO-AGF-NZHAGEN-MIRROR,Vd from .agf NM record.
RPO-BSM16C_MOLD,cte,6.3,1e-6/K,,manufacturer,RPO-AGF-NZHAGEN-MIRROR,.agf ED record (CTE -30/+70).
RPO-BSM16C_MOLD,density,3.57,g/cm3,,manufacturer,RPO-AGF-NZHAGEN-MIRROR,.agf ED record (density).
RPO-BSM16C_MOLD,dPgF,-0.0014,,,manufacturer,RPO-AGF-NZHAGEN-MIRROR,.agf ED record (dPgF).
RPO-BSM16C_MOLD,wl_min_um,0.299999999,um,,manufacturer,RPO-AGF-NZHAGEN-MIRROR,.agf LD lower wavelength limit.
RPO-BSM16C_MOLD,wl_max_um,2.4,um,,manufacturer,RPO-AGF-NZHAGEN-MIRROR,.agf LD upper wavelength limit.
RPO-D-K59_MOLD,refractive_index_nd,1.514796,,587.6,manufacturer,RPO-AGF-NZHAGEN-MIRROR,nd from .agf NM record.
RPO-D-K59_MOLD,abbe_number_vd,63.09874,,587.6,manufacturer,RPO-AGF-NZHAGEN-MIRROR,Vd from .agf NM record.
RPO-D-K59_MOLD,dPgF,0.0,,,manufacturer,RPO-AGF-NZHAGEN-MIRROR,.agf ED record (dPgF).
RPO-D-K59_MOLD,wl_min_um,0.365,um,,manufacturer,RPO-AGF-NZHAGEN-MIRROR,.agf LD lower wavelength limit.
RPO-D-K59_MOLD,wl_max_um,1.1,um,,manufacturer,RPO-AGF-NZHAGEN-MIRROR,.agf LD upper wavelength limit.
RPO-D-LAK6_MOLD,refractive_index_nd,1.689442,,587.6,manufacturer,RPO-AGF-NZHAGEN-MIRROR,nd from .agf NM record.
RPO-D-LAK6_MOLD,abbe_number_vd,52.830176,,587.6,manufacturer,RPO-AGF-NZHAGEN-MIRROR,Vd from .agf NM record.
RPO-D-LAK6_MOLD,dPgF,0.0,,,manufacturer,RPO-AGF-NZHAGEN-MIRROR,.agf ED record (dPgF).
RPO-D-LAK6_MOLD,wl_min_um,0.365,um,,manufacturer,RPO-AGF-NZHAGEN-MIRROR,.agf LD lower wavelength limit.
RPO-D-LAK6_MOLD,wl_max_um,1.1,um,,manufacturer,RPO-AGF-NZHAGEN-MIRROR,.agf LD upper wavelength limit.
RPO-D-LAK70,refractive_index_nd,1.669104,,587.6,manufacturer,RPO-AGF-NZHAGEN-MIRROR,nd from .agf NM record.
RPO-D-LAK70,abbe_number_vd,55.454671,,587.6,manufacturer,RPO-AGF-NZHAGEN-MIRROR,Vd from .agf NM record.
RPO-D-LAK70,dPgF,0.0,,,manufacturer,RPO-AGF-NZHAGEN-MIRROR,.agf ED record (dPgF).
RPO-D-LAK70,wl_min_um,0.365,um,,manufacturer,RPO-AGF-NZHAGEN-MIRROR,.agf LD lower wavelength limit.
RPO-D-LAK70,wl_max_um,1.1,um,,manufacturer,RPO-AGF-NZHAGEN-MIRROR,.agf LD upper wavelength limit.
RPO-D-LAK70_MOLD,refractive_index_nd,1.665254,,587.6,manufacturer,RPO-AGF-NZHAGEN-MIRROR,nd from .agf NM record.
RPO-D-LAK70_MOLD,abbe_number_vd,55.135587,,587.6,manufacturer,RPO-AGF-NZHAGEN-MIRROR,Vd from .agf NM record.
RPO-D-LAK70_MOLD,dPgF,0.0,,,manufacturer,RPO-AGF-NZHAGEN-MIRROR,.agf ED record (dPgF).
RPO-D-LAK70_MOLD,wl_min_um,0.365,um,,manufacturer,RPO-AGF-NZHAGEN-MIRROR,.agf LD lower wavelength limit.
RPO-D-LAK70_MOLD,wl_max_um,1.1,um,,manufacturer,RPO-AGF-NZHAGEN-MIRROR,.agf LD upper wavelength limit.
RPO-D-ZLAF52A_MOLD,refractive_index_nd,1.801201,,587.6,manufacturer,RPO-AGF-NZHAGEN-MIRROR,nd from .agf NM record.
RPO-D-ZLAF52A_MOLD,abbe_number_vd,40.631273,,587.6,manufacturer,RPO-AGF-NZHAGEN-MIRROR,Vd from .agf NM record.
RPO-D-ZLAF52A_MOLD,dPgF,0.0,,,manufacturer,RPO-AGF-NZHAGEN-MIRROR,.agf ED record (dPgF).
RPO-D-ZLAF52A_MOLD,wl_min_um,0.365,um,,manufacturer,RPO-AGF-NZHAGEN-MIRROR,.agf LD lower wavelength limit.
RPO-D-ZLAF52A_MOLD,wl_max_um,1.1,um,,manufacturer,RPO-AGF-NZHAGEN-MIRROR,.agf LD upper wavelength limit.
RPO-E-FDS1_MOLD,refractive_index_nd,1.912658,,587.6,manufacturer,RPO-AGF-NZHAGEN-MIRROR,nd from .agf NM record.
RPO-E-FDS1_MOLD,abbe_number_vd,20.647419,,587.6,manufacturer,RPO-AGF-NZHAGEN-MIRROR,Vd from .agf NM record.
RPO-E-FDS1_MOLD,dPgF,0.0282,,,manufacturer,RPO-AGF-NZHAGEN-MIRROR,.agf ED record (dPgF).
RPO-E-FDS1_MOLD,wl_min_um,0.25,um,,manufacturer,RPO-AGF-NZHAGEN-MIRROR,.agf LD lower wavelength limit.
RPO-E-FDS1_MOLD,wl_max_um,1.55,um,,manufacturer,RPO-AGF-NZHAGEN-MIRROR,.agf LD upper wavelength limit.
RPO-EKPC,refractive_index_nd,1.585936,,587.6,manufacturer,RPO-AGF-NZHAGEN-MIRROR,nd from .agf NM record.
RPO-EKPC,abbe_number_vd,30.119218,,587.6,manufacturer,RPO-AGF-NZHAGEN-MIRROR,Vd from .agf NM record.
RPO-EKPC,glass_code,585299,,,manufacturer,RPO-AGF-NZHAGEN-MIRROR,glass code from .agf.
RPO-EKPC,dPgF,0.0,,,manufacturer,RPO-AGF-NZHAGEN-MIRROR,.agf ED record (dPgF).
RPO-EKPC,wl_min_um,0.334,um,,manufacturer,RPO-AGF-NZHAGEN-MIRROR,.agf LD lower wavelength limit.
RPO-EKPC,wl_max_um,2.325,um,,manufacturer,RPO-AGF-NZHAGEN-MIRROR,.agf LD upper wavelength limit.
RPO-FDS9_MOLD,refractive_index_nd,1.845058,,587.6,manufacturer,RPO-AGF-NZHAGEN-MIRROR,nd from .agf NM record.
RPO-FDS9_MOLD,abbe_number_vd,23.781322,,587.6,manufacturer,RPO-AGF-NZHAGEN-MIRROR,Vd from .agf NM record.
RPO-FDS9_MOLD,dPgF,0.0,,,manufacturer,RPO-AGF-NZHAGEN-MIRROR,.agf ED record (dPgF).
RPO-FDS9_MOLD,wl_min_um,0.46,um,,manufacturer,RPO-AGF-NZHAGEN-MIRROR,.agf LD lower wavelength limit.
RPO-FDS9_MOLD,wl_max_um,1.1,um,,manufacturer,RPO-AGF-NZHAGEN-MIRROR,.agf LD upper wavelength limit.
RPO-H-LAK54_MOLD,refractive_index_nd,1.728497,,587.6,manufacturer,RPO-AGF-NZHAGEN-MIRROR,nd from .agf NM record.
RPO-H-LAK54_MOLD,abbe_number_vd,51.102214,,587.6,manufacturer,RPO-AGF-NZHAGEN-MIRROR,Vd from .agf NM record.
RPO-H-LAK54_MOLD,cte,5.4,1e-6/K,,manufacturer,RPO-AGF-NZHAGEN-MIRROR,.agf ED record (CTE -30/+70).
RPO-H-LAK54_MOLD,density,4.01,g/cm3,,manufacturer,RPO-AGF-NZHAGEN-MIRROR,.agf ED record (density).
RPO-H-LAK54_MOLD,dPgF,-0.0098,,,manufacturer,RPO-AGF-NZHAGEN-MIRROR,.agf ED record (dPgF).
RPO-H-LAK54_MOLD,wl_min_um,0.365,um,,manufacturer,RPO-AGF-NZHAGEN-MIRROR,.agf LD lower wavelength limit.
RPO-H-LAK54_MOLD,wl_max_um,1.692,um,,manufacturer,RPO-AGF-NZHAGEN-MIRROR,.agf LD upper wavelength limit.
RPO-H-ZLAF50B_MOLD,refractive_index_nd,1.7987,,587.6,manufacturer,RPO-AGF-NZHAGEN-MIRROR,nd from .agf NM record.
RPO-H-ZLAF50B_MOLD,abbe_number_vd,46.268881,,587.6,manufacturer,RPO-AGF-NZHAGEN-MIRROR,Vd from .agf NM record.
RPO-H-ZLAF50B_MOLD,cte,6.3,1e-6/K,,manufacturer,RPO-AGF-NZHAGEN-MIRROR,.agf ED record (CTE -30/+70).
RPO-H-ZLAF50B_MOLD,density,4.72,g/cm3,,manufacturer,RPO-AGF-NZHAGEN-MIRROR,.agf ED record (density).
RPO-H-ZLAF50B_MOLD,dPgF,-0.0093,,,manufacturer,RPO-AGF-NZHAGEN-MIRROR,.agf ED record (dPgF).
RPO-H-ZLAF50B_MOLD,wl_min_um,0.365,um,,manufacturer,RPO-AGF-NZHAGEN-MIRROR,.agf LD lower wavelength limit.
RPO-H-ZLAF50B_MOLD,wl_max_um,1.1,um,,manufacturer,RPO-AGF-NZHAGEN-MIRROR,.agf LD upper wavelength limit.
RPO-H-ZLAF52_MOLD,refractive_index_nd,1.801298,,587.6,manufacturer,RPO-AGF-NZHAGEN-MIRROR,nd from .agf NM record.
RPO-H-ZLAF52_MOLD,abbe_number_vd,40.704676,,587.6,manufacturer,RPO-AGF-NZHAGEN-MIRROR,Vd from .agf NM record.
RPO-H-ZLAF52_MOLD,cte,6.2,1e-6/K,,manufacturer,RPO-AGF-NZHAGEN-MIRROR,.agf ED record (CTE -30/+70).
RPO-H-ZLAF52_MOLD,density,4.47,g/cm3,,manufacturer,RPO-AGF-NZHAGEN-MIRROR,.agf ED record (density).
RPO-H-ZLAF52_MOLD,dPgF,-0.0055,,,manufacturer,RPO-AGF-NZHAGEN-MIRROR,.agf ED record (dPgF).
RPO-H-ZLAF52_MOLD,wl_min_um,0.365,um,,manufacturer,RPO-AGF-NZHAGEN-MIRROR,.agf LD lower wavelength limit.
RPO-H-ZLAF52_MOLD,wl_max_um,1.1,um,,manufacturer,RPO-AGF-NZHAGEN-MIRROR,.agf LD upper wavelength limit.
RPO-H-ZLAF53_MOLD,refractive_index_nd,1.8292,,587.6,manufacturer,RPO-AGF-NZHAGEN-MIRROR,nd from .agf NM record.
RPO-H-ZLAF53_MOLD,abbe_number_vd,36.952953,,587.6,manufacturer,RPO-AGF-NZHAGEN-MIRROR,Vd from .agf NM record.
RPO-H-ZLAF53_MOLD,cte,6.3,1e-6/K,,manufacturer,RPO-AGF-NZHAGEN-MIRROR,.agf ED record (CTE -30/+70).
RPO-H-ZLAF53_MOLD,density,4.55,g/cm3,,manufacturer,RPO-AGF-NZHAGEN-MIRROR,.agf ED record (density).
RPO-H-ZLAF53_MOLD,dPgF,-0.0039,,,manufacturer,RPO-AGF-NZHAGEN-MIRROR,.agf ED record (dPgF).
RPO-H-ZLAF53_MOLD,wl_min_um,0.365,um,,manufacturer,RPO-AGF-NZHAGEN-MIRROR,.agf LD lower wavelength limit.
RPO-H-ZLAF53_MOLD,wl_max_um,1.1,um,,manufacturer,RPO-AGF-NZHAGEN-MIRROR,.agf LD upper wavelength limit.
RPO-H-ZLAF55_MOLD,refractive_index_nd,1.83,,587.6,manufacturer,RPO-AGF-NZHAGEN-MIRROR,nd from .agf NM record.
RPO-H-ZLAF55_MOLD,abbe_number_vd,42.726836,,587.6,manufacturer,RPO-AGF-NZHAGEN-MIRROR,Vd from .agf NM record.
RPO-H-ZLAF55_MOLD,cte,6.6,1e-6/K,,manufacturer,RPO-AGF-NZHAGEN-MIRROR,.agf ED record (CTE -30/+70).
RPO-H-ZLAF55_MOLD,density,4.95,g/cm3,,manufacturer,RPO-AGF-NZHAGEN-MIRROR,.agf ED record (density).
RPO-H-ZLAF55_MOLD,dPgF,-0.0082,,,manufacturer,RPO-AGF-NZHAGEN-MIRROR,.agf ED record (dPgF).
RPO-H-ZLAF55_MOLD,wl_min_um,0.365,um,,manufacturer,RPO-AGF-NZHAGEN-MIRROR,.agf LD lower wavelength limit.
RPO-H-ZLAF55_MOLD,wl_max_um,1.1,um,,manufacturer,RPO-AGF-NZHAGEN-MIRROR,.agf LD upper wavelength limit.
RPO-H-ZLAF56_MOLD,refractive_index_nd,1.799999,,587.6,manufacturer,RPO-AGF-NZHAGEN-MIRROR,nd from .agf NM record.
RPO-H-ZLAF56_MOLD,abbe_number_vd,33.017644,,587.6,manufacturer,RPO-AGF-NZHAGEN-MIRROR,Vd from .agf NM record.
RPO-H-ZLAF56_MOLD,cte,7.5,1e-6/K,,manufacturer,RPO-AGF-NZHAGEN-MIRROR,.agf ED record (CTE -30/+70).
RPO-H-ZLAF56_MOLD,density,3.69,g/cm3,,manufacturer,RPO-AGF-NZHAGEN-MIRROR,.agf ED record (density).
RPO-H-ZLAF56_MOLD,dPgF,-0.0007,,,manufacturer,RPO-AGF-NZHAGEN-MIRROR,.agf ED record (dPgF).
RPO-H-ZLAF56_MOLD,wl_min_um,0.365,um,,manufacturer,RPO-AGF-NZHAGEN-MIRROR,.agf LD lower wavelength limit.
RPO-H-ZLAF56_MOLD,wl_max_um,1.1,um,,manufacturer,RPO-AGF-NZHAGEN-MIRROR,.agf LD upper wavelength limit.
RPO-IG2,dPgF,0.0,,,manufacturer,RPO-AGF-NZHAGEN-MIRROR,.agf ED record (dPgF).
RPO-IG2,wl_min_um,3.0,um,,manufacturer,RPO-AGF-NZHAGEN-MIRROR,.agf LD lower wavelength limit.
RPO-IG2,wl_max_um,12.0,um,,manufacturer,RPO-AGF-NZHAGEN-MIRROR,.agf LD upper wavelength limit.
RPO-IG4,dPgF,0.0,,,manufacturer,RPO-AGF-NZHAGEN-MIRROR,.agf ED record (dPgF).
RPO-IG4,wl_min_um,3.0,um,,manufacturer,RPO-AGF-NZHAGEN-MIRROR,.agf LD lower wavelength limit.
RPO-IG4,wl_max_um,12.0,um,,manufacturer,RPO-AGF-NZHAGEN-MIRROR,.agf LD upper wavelength limit.
RPO-IG5,dPgF,0.0,,,manufacturer,RPO-AGF-NZHAGEN-MIRROR,.agf ED record (dPgF).
RPO-IG5,wl_min_um,3.0,um,,manufacturer,RPO-AGF-NZHAGEN-MIRROR,.agf LD lower wavelength limit.
RPO-IG5,wl_max_um,12.0,um,,manufacturer,RPO-AGF-NZHAGEN-MIRROR,.agf LD upper wavelength limit.
RPO-IG6,dPgF,0.0,,,manufacturer,RPO-AGF-NZHAGEN-MIRROR,.agf ED record (dPgF).
RPO-IG6,wl_min_um,3.0,um,,manufacturer,RPO-AGF-NZHAGEN-MIRROR,.agf LD lower wavelength limit.
RPO-IG6,wl_max_um,12.0,um,,manufacturer,RPO-AGF-NZHAGEN-MIRROR,.agf LD upper wavelength limit.
RPO-K-CSK120_MOLD,refractive_index_nd,1.5833,,587.6,manufacturer,RPO-AGF-NZHAGEN-MIRROR,nd from .agf NM record.
RPO-K-CSK120_MOLD,abbe_number_vd,59.191064,,587.6,manufacturer,RPO-AGF-NZHAGEN-MIRROR,Vd from .agf NM record.
RPO-K-CSK120_MOLD,dPgF,-0.0059,,,manufacturer,RPO-AGF-NZHAGEN-MIRROR,.agf ED record (dPgF).
RPO-K-CSK120_MOLD,wl_min_um,0.269999999,um,,manufacturer,RPO-AGF-NZHAGEN-MIRROR,.agf LD lower wavelength limit.
RPO-K-CSK120_MOLD,wl_max_um,2.0,um,,manufacturer,RPO-AGF-NZHAGEN-MIRROR,.agf LD upper wavelength limit.
RPO-K-VC79_MOLD,refractive_index_nd,1.605145,,587.6,manufacturer,RPO-AGF-NZHAGEN-MIRROR,nd from .agf NM record.
RPO-K-VC79_MOLD,abbe_number_vd,57.304584,,587.6,manufacturer,RPO-AGF-NZHAGEN-MIRROR,Vd from .agf NM record.
RPO-K-VC79_MOLD,dPgF,-0.0076,,,manufacturer,RPO-AGF-NZHAGEN-MIRROR,.agf ED record (dPgF).
RPO-K-VC79_MOLD,wl_min_um,0.269999999,um,,manufacturer,RPO-AGF-NZHAGEN-MIRROR,.agf LD lower wavelength limit.
RPO-K-VC79_MOLD,wl_max_um,2.0,um,,manufacturer,RPO-AGF-NZHAGEN-MIRROR,.agf LD upper wavelength limit.
RPO-K-VC89_MOLD,refractive_index_nd,1.804597,,587.6,manufacturer,RPO-AGF-NZHAGEN-MIRROR,nd from .agf NM record.
RPO-K-VC89_MOLD,abbe_number_vd,40.712764,,587.6,manufacturer,RPO-AGF-NZHAGEN-MIRROR,Vd from .agf NM record.
RPO-K-VC89_MOLD,dPgF,0.0,,,manufacturer,RPO-AGF-NZHAGEN-MIRROR,.agf ED record (dPgF).
RPO-K-VC89_MOLD,wl_min_um,0.269999999,um,,manufacturer,RPO-AGF-NZHAGEN-MIRROR,.agf LD lower wavelength limit.
RPO-K-VC89_MOLD,wl_max_um,2.0,um,,manufacturer,RPO-AGF-NZHAGEN-MIRROR,.agf LD upper wavelength limit.
RPO-L-LAM60_MOLD,refractive_index_nd,1.738585,,587.6,manufacturer,RPO-AGF-NZHAGEN-MIRROR,nd from .agf NM record.
RPO-L-LAM60_MOLD,abbe_number_vd,48.990757,,587.6,manufacturer,RPO-AGF-NZHAGEN-MIRROR,Vd from .agf NM record.
RPO-L-LAM60_MOLD,cte,7.4,1e-6/K,,manufacturer,RPO-AGF-NZHAGEN-MIRROR,.agf ED record (CTE -30/+70).
RPO-L-LAM60_MOLD,density,4.2,g/cm3,,manufacturer,RPO-AGF-NZHAGEN-MIRROR,.agf ED record (density).
RPO-L-LAM60_MOLD,dPgF,-0.0088,,,manufacturer,RPO-AGF-NZHAGEN-MIRROR,.agf ED record (dPgF).
RPO-L-LAM60_MOLD,wl_min_um,0.309999999,um,,manufacturer,RPO-AGF-NZHAGEN-MIRROR,.agf LD lower wavelength limit.
RPO-L-LAM60_MOLD,wl_max_um,2.4,um,,manufacturer,RPO-AGF-NZHAGEN-MIRROR,.agf LD upper wavelength limit.
RPO-L-TIM28_MOLD,refractive_index_nd,1.68403,,587.6,manufacturer,RPO-AGF-NZHAGEN-MIRROR,nd from .agf NM record.
RPO-L-TIM28_MOLD,abbe_number_vd,30.856565,,587.6,manufacturer,RPO-AGF-NZHAGEN-MIRROR,Vd from .agf NM record.
RPO-L-TIM28_MOLD,cte,10.1,1e-6/K,,manufacturer,RPO-AGF-NZHAGEN-MIRROR,.agf ED record (CTE -30/+70).
RPO-L-TIM28_MOLD,density,2.88,g/cm3,,manufacturer,RPO-AGF-NZHAGEN-MIRROR,.agf ED record (density).
RPO-L-TIM28_MOLD,dPgF,0.0074,,,manufacturer,RPO-AGF-NZHAGEN-MIRROR,.agf ED record (dPgF).
RPO-L-TIM28_MOLD,wl_min_um,0.35,um,,manufacturer,RPO-AGF-NZHAGEN-MIRROR,.agf LD lower wavelength limit.
RPO-L-TIM28_MOLD,wl_max_um,2.4,um,,manufacturer,RPO-AGF-NZHAGEN-MIRROR,.agf LD upper wavelength limit.
RPO-N-BK7_MOLD,refractive_index_nd,1.512595,,587.6,manufacturer,RPO-AGF-NZHAGEN-MIRROR,nd from .agf NM record.
RPO-N-BK7_MOLD,abbe_number_vd,63.648436,,587.6,manufacturer,RPO-AGF-NZHAGEN-MIRROR,Vd from .agf NM record.
RPO-N-BK7_MOLD,cte,7.1,1e-6/K,,manufacturer,RPO-AGF-NZHAGEN-MIRROR,.agf ED record (CTE -30/+70).
RPO-N-BK7_MOLD,density,2.51,g/cm3,,manufacturer,RPO-AGF-NZHAGEN-MIRROR,.agf ED record (density).
RPO-N-BK7_MOLD,dPgF,-0.0009,,,manufacturer,RPO-AGF-NZHAGEN-MIRROR,.agf ED record (dPgF).
RPO-N-BK7_MOLD,wl_min_um,0.3,um,,manufacturer,RPO-AGF-NZHAGEN-MIRROR,.agf LD lower wavelength limit.
RPO-N-BK7_MOLD,wl_max_um,2.5,um,,manufacturer,RPO-AGF-NZHAGEN-MIRROR,.agf LD upper wavelength limit.
RPO-N-FK5_MOLD,refractive_index_nd,1.48439,,587.6,manufacturer,RPO-AGF-NZHAGEN-MIRROR,nd from .agf NM record.
RPO-N-FK5_MOLD,abbe_number_vd,69.958041,,587.6,manufacturer,RPO-AGF-NZHAGEN-MIRROR,Vd from .agf NM record.
RPO-N-FK5_MOLD,cte,9.2,1e-6/K,,manufacturer,RPO-AGF-NZHAGEN-MIRROR,.agf ED record (CTE -30/+70).
RPO-N-FK5_MOLD,density,2.45,g/cm3,,manufacturer,RPO-AGF-NZHAGEN-MIRROR,.agf ED record (density).
RPO-N-FK5_MOLD,dPgF,0.0036,,,manufacturer,RPO-AGF-NZHAGEN-MIRROR,.agf ED record (dPgF).
RPO-N-FK5_MOLD,wl_min_um,0.3,um,,manufacturer,RPO-AGF-NZHAGEN-MIRROR,.agf LD lower wavelength limit.
RPO-N-FK5_MOLD,wl_max_um,2.5,um,,manufacturer,RPO-AGF-NZHAGEN-MIRROR,.agf LD upper wavelength limit.
RPO-N-FK51_MOLD,refractive_index_nd,1.484658,,587.6,manufacturer,RPO-AGF-NZHAGEN-MIRROR,nd from .agf NM record.
RPO-N-FK51_MOLD,abbe_number_vd,84.146056,,587.6,manufacturer,RPO-AGF-NZHAGEN-MIRROR,Vd from .agf NM record.
RPO-N-FK51_MOLD,cte,13.3,1e-6/K,,manufacturer,RPO-AGF-NZHAGEN-MIRROR,.agf ED record (CTE -30/+70).
RPO-N-FK51_MOLD,density,3.66,g/cm3,,manufacturer,RPO-AGF-NZHAGEN-MIRROR,.agf ED record (density).
RPO-N-FK51_MOLD,dPgF,0.0342,,,manufacturer,RPO-AGF-NZHAGEN-MIRROR,.agf ED record (dPgF).
RPO-N-FK51_MOLD,wl_min_um,0.29,um,,manufacturer,RPO-AGF-NZHAGEN-MIRROR,.agf LD lower wavelength limit.
RPO-N-FK51_MOLD,wl_max_um,2.5,um,,manufacturer,RPO-AGF-NZHAGEN-MIRROR,.agf LD upper wavelength limit.
RPO-N-LAF2_MOLD,refractive_index_nd,1.738772,,587.6,manufacturer,RPO-AGF-NZHAGEN-MIRROR,nd from .agf NM record.
RPO-N-LAF2_MOLD,abbe_number_vd,44.536828,,587.6,manufacturer,RPO-AGF-NZHAGEN-MIRROR,Vd from .agf NM record.
RPO-N-LAF2_MOLD,cte,8.06,1e-6/K,,manufacturer,RPO-AGF-NZHAGEN-MIRROR,.agf ED record (CTE -30/+70).
RPO-N-LAF2_MOLD,density,4.295,g/cm3,,manufacturer,RPO-AGF-NZHAGEN-MIRROR,.agf ED record (density).
RPO-N-LAF2_MOLD,dPgF,-0.0027,,,manufacturer,RPO-AGF-NZHAGEN-MIRROR,.agf ED record (dPgF).
RPO-N-LAF2_MOLD,wl_min_um,0.35,um,,manufacturer,RPO-AGF-NZHAGEN-MIRROR,.agf LD lower wavelength limit.
RPO-N-LAF2_MOLD,wl_max_um,2.5,um,,manufacturer,RPO-AGF-NZHAGEN-MIRROR,.agf LD upper wavelength limit.
RPO-N-LAK22_MOLD,refractive_index_nd,1.646725,,587.6,manufacturer,RPO-AGF-NZHAGEN-MIRROR,nd from .agf NM record.
RPO-N-LAK22_MOLD,abbe_number_vd,55.510774,,587.6,manufacturer,RPO-AGF-NZHAGEN-MIRROR,Vd from .agf NM record.
RPO-N-LAK22_MOLD,cte,6.6,1e-6/K,,manufacturer,RPO-AGF-NZHAGEN-MIRROR,.agf ED record (CTE -30/+70).
