Repository: br24563/Glass-Match

# GlassMatch
Open-source optical glass selection, comparison, and material database.
**2,959 materials · 18 source collections · 364 traceable sources** · data
version pinned by [`MANIFEST.json`](data/normalized/MANIFEST.json) ·
[how the data is validated](docs/VALIDATION.md) — search,
rank, compare, and inspect provenance for oxide glasses, crystals, IR
materials, polymers, and moldables.
> Screenshots captured from a live run (`start.bat`); regenerate with
> `python scripts/capture_screenshots.py` (needs `pip install playwright` and a
> local Microsoft Edge install).

File: data/normalized/properties.csv (part 41 of 41)
glass_id,property,value,unit,reference_wavelength_nm,data_type,source_id,notes
RPO-N-LAK22_MOLD,density,3.768,g/cm3,,manufacturer,RPO-AGF-NZHAGEN-MIRROR,.agf ED record (density).
RPO-N-LAK22_MOLD,dPgF,-0.0031,,,manufacturer,RPO-AGF-NZHAGEN-MIRROR,.agf ED record (dPgF).
RPO-N-LAK22_MOLD,wl_min_um,0.31,um,,manufacturer,RPO-AGF-NZHAGEN-MIRROR,.agf LD lower wavelength limit.
RPO-N-LAK22_MOLD,wl_max_um,2.5,um,,manufacturer,RPO-AGF-NZHAGEN-MIRROR,.agf LD upper wavelength limit.
RPO-N-SK5_MOLD,refractive_index_nd,1.58393,,587.6,manufacturer,RPO-AGF-NZHAGEN-MIRROR,nd from .agf NM record.
RPO-N-SK5_MOLD,abbe_number_vd,60.726008,,587.6,manufacturer,RPO-AGF-NZHAGEN-MIRROR,Vd from .agf NM record.
RPO-N-SK5_MOLD,cte,5.5,1e-6/K,,manufacturer,RPO-AGF-NZHAGEN-MIRROR,.agf ED record (CTE -30/+70).
RPO-N-SK5_MOLD,density,3.3,g/cm3,,manufacturer,RPO-AGF-NZHAGEN-MIRROR,.agf ED record (density).
RPO-N-SK5_MOLD,dPgF,-0.0007,,,manufacturer,RPO-AGF-NZHAGEN-MIRROR,.agf ED record (dPgF).
RPO-N-SK5_MOLD,wl_min_um,0.3,um,,manufacturer,RPO-AGF-NZHAGEN-MIRROR,.agf LD lower wavelength limit.
RPO-N-SK5_MOLD,wl_max_um,2.5,um,,manufacturer,RPO-AGF-NZHAGEN-MIRROR,.agf LD upper wavelength limit.
RPO-P-SK57_MOLD,refractive_index_nd,1.584061,,587.6,manufacturer,RPO-AGF-NZHAGEN-MIRROR,nd from .agf NM record.
RPO-P-SK57_MOLD,abbe_number_vd,58.956575,,587.6,manufacturer,RPO-AGF-NZHAGEN-MIRROR,Vd from .agf NM record.
RPO-P-SK57_MOLD,cte,7.23,1e-6/K,,manufacturer,RPO-AGF-NZHAGEN-MIRROR,.agf ED record (CTE -30/+70).
RPO-P-SK57_MOLD,density,3.012,g/cm3,,manufacturer,RPO-AGF-NZHAGEN-MIRROR,.agf ED record (density).
RPO-P-SK57_MOLD,dPgF,-0.0024,,,manufacturer,RPO-AGF-NZHAGEN-MIRROR,.agf ED record (dPgF).
RPO-P-SK57_MOLD,wl_min_um,0.31,um,,manufacturer,RPO-AGF-NZHAGEN-MIRROR,.agf LD lower wavelength limit.
RPO-P-SK57_MOLD,wl_max_um,2.5,um,,manufacturer,RPO-AGF-NZHAGEN-MIRROR,.agf LD upper wavelength limit.
RPO-S-LAH60_MOLD,refractive_index_nd,1.827266,,587.6,manufacturer,RPO-AGF-NZHAGEN-MIRROR,nd from .agf NM record.
RPO-S-LAH60_MOLD,abbe_number_vd,36.787075,,587.6,manufacturer,RPO-AGF-NZHAGEN-MIRROR,Vd from .agf NM record.
RPO-S-LAH60_MOLD,cte,5.6,1e-6/K,,manufacturer,RPO-AGF-NZHAGEN-MIRROR,.agf ED record (CTE -30/+70).
RPO-S-LAH60_MOLD,density,4.43,g/cm3,,manufacturer,RPO-AGF-NZHAGEN-MIRROR,.agf ED record (density).
RPO-S-LAH60_MOLD,dPgF,0.012962,,,manufacturer,RPO-AGF-NZHAGEN-MIRROR,.agf ED record (dPgF).
RPO-S-LAH60_MOLD,wl_min_um,0.365,um,,manufacturer,RPO-AGF-NZHAGEN-MIRROR,.agf LD lower wavelength limit.
RPO-S-LAH60_MOLD,wl_max_um,2.325,um,,manufacturer,RPO-AGF-NZHAGEN-MIRROR,.agf LD upper wavelength limit.
RPO-S-LAL12_MOLD,refractive_index_nd,1.673298,,587.6,manufacturer,RPO-AGF-NZHAGEN-MIRROR,nd from .agf NM record.
RPO-S-LAL12_MOLD,abbe_number_vd,54.966722,,587.6,manufacturer,RPO-AGF-NZHAGEN-MIRROR,Vd from .agf NM record.
RPO-S-LAL12_MOLD,cte,7.2,1e-6/K,,manufacturer,RPO-AGF-NZHAGEN-MIRROR,.agf ED record (CTE -30/+70).
RPO-S-LAL12_MOLD,density,4.01,g/cm3,,manufacturer,RPO-AGF-NZHAGEN-MIRROR,.agf ED record (density).
RPO-S-LAL12_MOLD,dPgF,-0.0047,,,manufacturer,RPO-AGF-NZHAGEN-MIRROR,.agf ED record (dPgF).
RPO-S-LAL12_MOLD,wl_min_um,0.3,um,,manufacturer,RPO-AGF-NZHAGEN-MIRROR,.agf LD lower wavelength limit.
RPO-S-LAL12_MOLD,wl_max_um,2.4,um,,manufacturer,RPO-AGF-NZHAGEN-MIRROR,.agf LD upper wavelength limit.
RPO-S-LAL13_MOLD,refractive_index_nd,1.688895,,587.6,manufacturer,RPO-AGF-NZHAGEN-MIRROR,nd from .agf NM record.
RPO-S-LAL13_MOLD,abbe_number_vd,52.855414,,587.6,manufacturer,RPO-AGF-NZHAGEN-MIRROR,Vd from .agf NM record.
RPO-S-LAL13_MOLD,cte,5.7,1e-6/K,,manufacturer,RPO-AGF-NZHAGEN-MIRROR,.agf ED record (CTE -30/+70).
RPO-S-LAL13_MOLD,density,3.6,g/cm3,,manufacturer,RPO-AGF-NZHAGEN-MIRROR,.agf ED record (density).
RPO-S-LAL13_MOLD,dPgF,-0.0081,,,manufacturer,RPO-AGF-NZHAGEN-MIRROR,.agf ED record (dPgF).
RPO-S-LAL13_MOLD,wl_min_um,0.3,um,,manufacturer,RPO-AGF-NZHAGEN-MIRROR,.agf LD lower wavelength limit.
RPO-S-LAL13_MOLD,wl_max_um,2.4,um,,manufacturer,RPO-AGF-NZHAGEN-MIRROR,.agf LD upper wavelength limit.
RPO-S-LAL18_MOLD,refractive_index_nd,1.723761,,587.6,manufacturer,RPO-AGF-NZHAGEN-MIRROR,nd from .agf NM record.
RPO-S-LAL18_MOLD,abbe_number_vd,54.273851,,587.6,manufacturer,RPO-AGF-NZHAGEN-MIRROR,Vd from .agf NM record.
RPO-S-LAL18_MOLD,cte,5.9,1e-6/K,,manufacturer,RPO-AGF-NZHAGEN-MIRROR,.agf ED record (CTE -30/+70).
RPO-S-LAL18_MOLD,density,4.18,g/cm3,,manufacturer,RPO-AGF-NZHAGEN-MIRROR,.agf ED record (density).
RPO-S-LAL18_MOLD,dPgF,-0.0086,,,manufacturer,RPO-AGF-NZHAGEN-MIRROR,.agf ED record (dPgF).
RPO-S-LAL18_MOLD,wl_min_um,0.3,um,,manufacturer,RPO-AGF-NZHAGEN-MIRROR,.agf LD lower wavelength limit.
RPO-S-LAL18_MOLD,wl_max_um,2.4,um,,manufacturer,RPO-AGF-NZHAGEN-MIRROR,.agf LD upper wavelength limit.
RPO-S-NPH1_MOLD,refractive_index_nd,1.797892,,587.6,manufacturer,RPO-AGF-NZHAGEN-MIRROR,nd from .agf NM record.
RPO-S-NPH1_MOLD,abbe_number_vd,22.463062,,587.6,manufacturer,RPO-AGF-NZHAGEN-MIRROR,Vd from .agf NM record.
RPO-S-NPH1_MOLD,cte,8.3,1e-6/K,,manufacturer,RPO-AGF-NZHAGEN-MIRROR,.agf ED record (CTE -30/+70).
RPO-S-NPH1_MOLD,density,3.29,g/cm3,,manufacturer,RPO-AGF-NZHAGEN-MIRROR,.agf ED record (density).
RPO-S-NPH1_MOLD,dPgF,0.0261,,,manufacturer,RPO-AGF-NZHAGEN-MIRROR,.agf ED record (dPgF).
RPO-S-NPH1_MOLD,wl_min_um,0.3,um,,manufacturer,RPO-AGF-NZHAGEN-MIRROR,.agf LD lower wavelength limit.
RPO-S-NPH1_MOLD,wl_max_um,2.4,um,,manufacturer,RPO-AGF-NZHAGEN-MIRROR,.agf LD upper wavelength limit.
RPO-SF57_MOLD,refractive_index_nd,1.84457,,587.6,manufacturer,RPO-AGF-NZHAGEN-MIRROR,nd from .agf NM record.
RPO-SF57_MOLD,abbe_number_vd,23.7525,,587.6,manufacturer,RPO-AGF-NZHAGEN-MIRROR,Vd from .agf NM record.
RPO-SF57_MOLD,cte,8.3,1e-6/K,,manufacturer,RPO-AGF-NZHAGEN-MIRROR,.agf ED record (CTE -30/+70).
RPO-SF57_MOLD,density,5.51,g/cm3,,manufacturer,RPO-AGF-NZHAGEN-MIRROR,.agf ED record (density).
RPO-SF57_MOLD,dPgF,0.0123,,,manufacturer,RPO-AGF-NZHAGEN-MIRROR,.agf ED record (dPgF).
RPO-SF57_MOLD,wl_min_um,0.369999999,um,,manufacturer,RPO-AGF-NZHAGEN-MIRROR,.agf LD lower wavelength limit.
RPO-SF57_MOLD,wl_max_um,2.5,um,,manufacturer,RPO-AGF-NZHAGEN-MIRROR,.agf LD upper wavelength limit.
RPO-TAC4_MOLD,refractive_index_nd,1.728999,,587.6,manufacturer,RPO-AGF-NZHAGEN-MIRROR,nd from .agf NM record.
RPO-TAC4_MOLD,abbe_number_vd,50.70639,,587.6,manufacturer,RPO-AGF-NZHAGEN-MIRROR,Vd from .agf NM record.
RPO-TAC4_MOLD,dPgF,-0.0064,,,manufacturer,RPO-AGF-NZHAGEN-MIRROR,.agf ED record (dPgF).
RPO-TAC4_MOLD,wl_min_um,0.25,um,,manufacturer,RPO-AGF-NZHAGEN-MIRROR,.agf LD lower wavelength limit.
RPO-TAC4_MOLD,wl_max_um,1.55,um,,manufacturer,RPO-AGF-NZHAGEN-MIRROR,.agf LD upper wavelength limit.
RPO-TAF1_MOLD,refractive_index_nd,1.767,,587.6,manufacturer,RPO-AGF-NZHAGEN-MIRROR,nd from .agf NM record.
RPO-TAF1_MOLD,abbe_number_vd,49.270913,,587.6,manufacturer,RPO-AGF-NZHAGEN-MIRROR,Vd from .agf NM record.
RPO-TAF1_MOLD,dPgF,-0.0086,,,manufacturer,RPO-AGF-NZHAGEN-MIRROR,.agf ED record (dPgF).
RPO-TAF1_MOLD,wl_min_um,0.25,um,,manufacturer,RPO-AGF-NZHAGEN-MIRROR,.agf LD lower wavelength limit.
RPO-TAF1_MOLD,wl_max_um,1.55,um,,manufacturer,RPO-AGF-NZHAGEN-MIRROR,.agf LD upper wavelength limit.
RPO-TAF3_MOLD,refractive_index_nd,1.7998,,587.6,manufacturer,RPO-AGF-NZHAGEN-MIRROR,nd from .agf NM record.
RPO-TAF3_MOLD,abbe_number_vd,46.24814,,587.6,manufacturer,RPO-AGF-NZHAGEN-MIRROR,Vd from .agf NM record.
RPO-TAF3_MOLD,dPgF,-0.0067,,,manufacturer,RPO-AGF-NZHAGEN-MIRROR,.agf ED record (dPgF).
RPO-TAF3_MOLD,wl_min_um,0.25,um,,manufacturer,RPO-AGF-NZHAGEN-MIRROR,.agf LD lower wavelength limit.
RPO-TAF3_MOLD,wl_max_um,1.55,um,,manufacturer,RPO-AGF-NZHAGEN-MIRROR,.agf LD upper wavelength limit.
RPO-VC78,refractive_index_nd,1.669096,,587.6,manufacturer,RPO-AGF-NZHAGEN-MIRROR,nd from .agf NM record.
RPO-VC78,abbe_number_vd,55.418322,,587.6,manufacturer,RPO-AGF-NZHAGEN-MIRROR,Vd from .agf NM record.
RPO-VC78,glass_code,669554,,,manufacturer,RPO-AGF-NZHAGEN-MIRROR,glass code from .agf.
RPO-VC78,dPgF,-0.0088,,,manufacturer,RPO-AGF-NZHAGEN-MIRROR,.agf ED record (dPgF).
RPO-VC78,wl_min_um,0.27,um,,manufacturer,RPO-AGF-NZHAGEN-MIRROR,.agf LD lower wavelength limit.
RPO-VC78,wl_max_um,2.0,um,,manufacturer,RPO-AGF-NZHAGEN-MIRROR,.agf LD upper wavelength limit.
RPO-VC78_MOLD,refractive_index_nd,1.66547,,587.6,manufacturer,RPO-AGF-NZHAGEN-MIRROR,nd from .agf NM record.
RPO-VC78_MOLD,abbe_number_vd,55.117971,,587.6,manufacturer,RPO-AGF-NZHAGEN-MIRROR,Vd from .agf NM record.
RPO-VC78_MOLD,dPgF,-0.0088,,,manufacturer,RPO-AGF-NZHAGEN-MIRROR,.agf ED record (dPgF).
RPO-VC78_MOLD,wl_min_um,0.2,um,,manufacturer,RPO-AGF-NZHAGEN-MIRROR,.agf LD lower wavelength limit.
RPO-VC78_MOLD,wl_max_um,1.135,um,,manufacturer,RPO-AGF-NZHAGEN-MIRROR,.agf LD upper wavelength limit.
UMICORE-GASIR2,refractive_index_nd,2.0,,587.6,manufacturer,UMICORE-AGF-NZHAGEN-MIRROR,nd from .agf NM record.
UMICORE-GASIR2,dPgF,0.0,,,manufacturer,UMICORE-AGF-NZHAGEN-MIRROR,.agf ED record (dPgF).
UMICORE-GASIR2,wl_min_um,2.0,um,,manufacturer,UMICORE-AGF-NZHAGEN-MIRROR,.agf LD lower wavelength limit.
UMICORE-GASIR2,wl_max_um,14.0,um,,manufacturer,UMICORE-AGF-NZHAGEN-MIRROR,.agf LD upper wavelength limit.
UMICORE-GASIR1,dPgF,0.0,,,manufacturer,UMICORE-AGF-NZHAGEN-MIRROR,.agf ED record (dPgF).
UMICORE-GASIR1,wl_min_um,2.0,um,,manufacturer,UMICORE-AGF-NZHAGEN-MIRROR,.agf LD lower wavelength limit.
UMICORE-GASIR1,wl_max_um,14.0,um,,manufacturer,UMICORE-AGF-NZHAGEN-MIRROR,.agf LD upper wavelength limit.
ZEON-330R,refractive_index_nd,1.50942,,587.6,manufacturer,ZEON-AGF-NZHAGEN-MIRROR,nd from .agf NM record.
ZEON-330R,abbe_number_vd,56.0,,587.6,manufacturer,ZEON-AGF-NZHAGEN-MIRROR,Vd from .agf NM record.
ZEON-330R,glass_code,509560,,,manufacturer,ZEON-AGF-NZHAGEN-MIRROR,glass code from .agf.
ZEON-330R,dPgF,0.0,,,manufacturer,ZEON-AGF-NZHAGEN-MIRROR,.agf ED record (dPgF).
ZEON-330R,wl_min_um,0.4,um,,manufacturer,ZEON-AGF-NZHAGEN-MIRROR,.agf LD lower wavelength limit.
ZEON-330R,wl_max_um,1.6,um,,manufacturer,ZEON-AGF-NZHAGEN-MIRROR,.agf LD upper wavelength limit.
ZEON-480R,refractive_index_nd,1.5253,,587.6,manufacturer,ZEON-AGF-NZHAGEN-MIRROR,nd from .agf NM record.
ZEON-480R,abbe_number_vd,55.9,,587.6,manufacturer,ZEON-AGF-NZHAGEN-MIRROR,Vd from .agf NM record.
ZEON-480R,glass_code,525559,,,manufacturer,ZEON-AGF-NZHAGEN-MIRROR,glass code from .agf.
ZEON-480R,dPgF,0.0,,,manufacturer,ZEON-AGF-NZHAGEN-MIRROR,.agf ED record (dPgF).
ZEON-480R,wl_min_um,0.4,um,,manufacturer,ZEON-AGF-NZHAGEN-MIRROR,.agf LD lower wavelength limit.
ZEON-480R,wl_max_um,1.6,um,,manufacturer,ZEON-AGF-NZHAGEN-MIRROR,.agf LD upper wavelength limit.
ZEON-E48R,refractive_index_nd,1.53117,,587.6,manufacturer,ZEON-AGF-NZHAGEN-MIRROR,nd from .agf NM record.
ZEON-E48R,abbe_number_vd,56.0,,587.6,manufacturer,ZEON-AGF-NZHAGEN-MIRROR,Vd from .agf NM record.
ZEON-E48R,glass_code,531560,,,manufacturer,ZEON-AGF-NZHAGEN-MIRROR,glass code from .agf.
ZEON-E48R,dPgF,0.0,,,manufacturer,ZEON-AGF-NZHAGEN-MIRROR,.agf ED record (dPgF).
ZEON-E48R,wl_min_um,0.4,um,,manufacturer,ZEON-AGF-NZHAGEN-MIRROR,.agf LD lower wavelength limit.
ZEON-E48R,wl_max_um,1.6,um,,manufacturer,ZEON-AGF-NZHAGEN-MIRROR,.agf LD upper wavelength limit.
ARTON-DX4900,refractive_index_nd,1.530803,,587.6,manufacturer,ARTON-AGF-NZHAGEN-MIRROR,nd from .agf NM record.
ARTON-DX4900,abbe_number_vd,50.654975,,587.6,manufacturer,ARTON-AGF-NZHAGEN-MIRROR,Vd from .agf NM record.
ARTON-DX4900,dPgF,0.0,,,manufacturer,ARTON-AGF-NZHAGEN-MIRROR,.agf ED record (dPgF).
ARTON-DX4900,wl_min_um,0.4,um,,manufacturer,ARTON-AGF-NZHAGEN-MIRROR,.agf LD lower wavelength limit.
ARTON-DX4900,wl_max_um,1.6,um,,manufacturer,ARTON-AGF-NZHAGEN-MIRROR,.agf LD upper wavelength limit.
ARTON-F5023,refractive_index_nd,1.512262,,587.6,manufacturer,ARTON-AGF-NZHAGEN-MIRROR,nd from .agf NM record.
ARTON-F5023,abbe_number_vd,56.303203,,587.6,manufacturer,ARTON-AGF-NZHAGEN-MIRROR,Vd from .agf NM record.
ARTON-F5023,dPgF,0.0,,,manufacturer,ARTON-AGF-NZHAGEN-MIRROR,.agf ED record (dPgF).
ARTON-F5023,wl_min_um,0.4,um,,manufacturer,ARTON-AGF-NZHAGEN-MIRROR,.agf LD lower wavelength limit.
ARTON-F5023,wl_max_um,1.6,um,,manufacturer,ARTON-AGF-NZHAGEN-MIRROR,.agf LD upper wavelength limit.
ARTON-F4520,refractive_index_nd,1.512262,,587.6,manufacturer,ARTON-AGF-NZHAGEN-MIRROR,nd from .agf NM record.
ARTON-F4520,abbe_number_vd,56.303203,,587.6,manufacturer,ARTON-AGF-NZHAGEN-MIRROR,Vd from .agf NM record.
ARTON-F4520,dPgF,0.0,,,manufacturer,ARTON-AGF-NZHAGEN-MIRROR,.agf ED record (dPgF).
ARTON-F4520,wl_min_um,0.4,um,,manufacturer,ARTON-AGF-NZHAGEN-MIRROR,.agf LD lower wavelength limit.
ARTON-F4520,wl_max_um,1.6,um,,manufacturer,ARTON-AGF-NZHAGEN-MIRROR,.agf LD upper wavelength limit.
ARTON-D4532,refractive_index_nd,1.513792,,587.6,manufacturer,ARTON-AGF-NZHAGEN-MIRROR,nd from .agf NM record.
ARTON-D4532,abbe_number_vd,56.782734,,587.6,manufacturer,ARTON-AGF-NZHAGEN-MIRROR,Vd from .agf NM record.
ARTON-D4532,dPgF,0.0,,,manufacturer,ARTON-AGF-NZHAGEN-MIRROR,.agf ED record (dPgF).
ARTON-D4532,wl_min_um,0.4,um,,manufacturer,ARTON-AGF-NZHAGEN-MIRROR,.agf LD lower wavelength limit.
ARTON-D4532,wl_max_um,1.6,um,,manufacturer,ARTON-AGF-NZHAGEN-MIRROR,.agf LD upper wavelength limit.
ARTON-D4531F,refractive_index_nd,1.514872,,587.6,manufacturer,ARTON-AGF-NZHAGEN-MIRROR,nd from .agf NM record.
ARTON-D4531F,abbe_number_vd,56.839305,,587.6,manufacturer,ARTON-AGF-NZHAGEN-MIRROR,Vd from .agf NM record.
ARTON-D4531F,dPgF,0.0,,,manufacturer,ARTON-AGF-NZHAGEN-MIRROR,.agf ED record (dPgF).
ARTON-D4531F,wl_min_um,0.4,um,,manufacturer,ARTON-AGF-NZHAGEN-MIRROR,.agf LD lower wavelength limit.
ARTON-D4531F,wl_max_um,1.6,um,,manufacturer,ARTON-AGF-NZHAGEN-MIRROR,.agf LD upper wavelength limit.
ARTON-D4540,refractive_index_nd,1.514872,,587.6,manufacturer,ARTON-AGF-NZHAGEN-MIRROR,nd from .agf NM record.
ARTON-D4540,abbe_number_vd,56.839305,,587.6,manufacturer,ARTON-AGF-NZHAGEN-MIRROR,Vd from .agf NM record.
ARTON-D4540,dPgF,0.0,,,manufacturer,ARTON-AGF-NZHAGEN-MIRROR,.agf ED record (dPgF).
ARTON-D4540,wl_min_um,0.4,um,,manufacturer,ARTON-AGF-NZHAGEN-MIRROR,.agf LD lower wavelength limit.
ARTON-D4540,wl_max_um,1.6,um,,manufacturer,ARTON-AGF-NZHAGEN-MIRROR,.agf LD upper wavelength limit.
TOPAS-5013LS-01,refractive_index_nd,1.533202,,587.6,manufacturer,TOPAS-AGF-NZHAGEN-MIRROR,nd from .agf NM record.
TOPAS-5013LS-01,abbe_number_vd,56.150461,,587.6,manufacturer,TOPAS-AGF-NZHAGEN-MIRROR,Vd from .agf NM record.
TOPAS-5013LS-01,dPgF,0.0,,,manufacturer,TOPAS-AGF-NZHAGEN-MIRROR,.agf ED record (dPgF).
TOPAS-5013LS-01,wl_min_um,0.4,um,,manufacturer,TOPAS-AGF-NZHAGEN-MIRROR,.agf LD lower wavelength limit.
TOPAS-5013LS-01,wl_max_um,2.0,um,,manufacturer,TOPAS-AGF-NZHAGEN-MIRROR,.agf LD upper wavelength limit.
TOPAS-5013X16,refractive_index_nd,1.533102,,587.6,manufacturer,TOPAS-AGF-NZHAGEN-MIRROR,nd from .agf NM record.
TOPAS-5013X16,abbe_number_vd,56.14146,,587.6,manufacturer,TOPAS-AGF-NZHAGEN-MIRROR,Vd from .agf NM record.
TOPAS-5013X16,dPgF,0.0,,,manufacturer,TOPAS-AGF-NZHAGEN-MIRROR,.agf ED record (dPgF).
TOPAS-5013X16,wl_min_um,0.4,um,,manufacturer,TOPAS-AGF-NZHAGEN-MIRROR,.agf LD lower wavelength limit.
TOPAS-5013X16,wl_max_um,2.0,um,,manufacturer,TOPAS-AGF-NZHAGEN-MIRROR,.agf LD upper wavelength limit.
TOPAS-6015S-04,refractive_index_nd,1.533002,,587.6,manufacturer,TOPAS-AGF-NZHAGEN-MIRROR,nd from .agf NM record.
TOPAS-6015S-04,abbe_number_vd,54.975411,,587.6,manufacturer,TOPAS-AGF-NZHAGEN-MIRROR,Vd from .agf NM record.
TOPAS-6015S-04,dPgF,0.0,,,manufacturer,TOPAS-AGF-NZHAGEN-MIRROR,.agf ED record (dPgF).
TOPAS-6015S-04,wl_min_um,0.4,um,,manufacturer,TOPAS-AGF-NZHAGEN-MIRROR,.agf LD lower wavelength limit.
TOPAS-6015S-04,wl_max_um,2.0,um,,manufacturer,TOPAS-AGF-NZHAGEN-MIRROR,.agf LD upper wavelength limit.
ARCHER-S-BAL3M,refractive_index_nd,1.568151,,587.6,manufacturer,ARCHER-AGF-NZHAGEN-MIRROR,nd from .agf NM record.
ARCHER-S-BAL3M,abbe_number_vd,52.737315,,587.6,manufacturer,ARCHER-AGF-NZHAGEN-MIRROR,Vd from .agf NM record.
ARCHER-S-BAL3M,glass_code,568531,,,manufacturer,ARCHER-AGF-NZHAGEN-MIRROR,glass code from .agf.
ARCHER-S-BAL3M,dPgF,-0.0005,,,manufacturer,ARCHER-AGF-NZHAGEN-MIRROR,.agf ED record (dPgF).
ARCHER-S-BAL3M,wl_min_um,0.365,um,,manufacturer,ARCHER-AGF-NZHAGEN-MIRROR,.agf LD lower wavelength limit.
ARCHER-S-BAL3M,wl_max_um,2.325,um,,manufacturer,ARCHER-AGF-NZHAGEN-MIRROR,.agf LD upper wavelength limit.
ARCHER-L-BAL35M,refractive_index_nd,1.58642,,587.6,manufacturer,ARCHER-AGF-NZHAGEN-MIRROR,nd from .agf NM record.
ARCHER-L-BAL35M,abbe_number_vd,60.713872,,587.6,manufacturer,ARCHER-AGF-NZHAGEN-MIRROR,Vd from .agf NM record.
ARCHER-L-BAL35M,glass_code,586610,,,manufacturer,ARCHER-AGF-NZHAGEN-MIRROR,glass code from .agf.
ARCHER-L-BAL35M,dPgF,-0.0043,,,manufacturer,ARCHER-AGF-NZHAGEN-MIRROR,.agf ED record (dPgF).
ARCHER-L-BAL35M,wl_min_um,0.365,um,,manufacturer,ARCHER-AGF-NZHAGEN-MIRROR,.agf LD lower wavelength limit.
ARCHER-L-BAL35M,wl_max_um,2.325,um,,manufacturer,ARCHER-AGF-NZHAGEN-MIRROR,.agf LD upper wavelength limit.
ARCHER-S-BAL41M,refractive_index_nd,1.560983,,587.6,manufacturer,ARCHER-AGF-NZHAGEN-MIRROR,nd from .agf NM record.
ARCHER-S-BAL41M,abbe_number_vd,60.308093,,587.6,manufacturer,ARCHER-AGF-NZHAGEN-MIRROR,Vd from .agf NM record.
ARCHER-S-BAL41M,glass_code,561605,,,manufacturer,ARCHER-AGF-NZHAGEN-MIRROR,glass code from .agf.
ARCHER-S-BAL41M,dPgF,-0.0031,,,manufacturer,ARCHER-AGF-NZHAGEN-MIRROR,.agf ED record (dPgF).
ARCHER-S-BAL41M,wl_min_um,0.365,um,,manufacturer,ARCHER-AGF-NZHAGEN-MIRROR,.agf LD lower wavelength limit.
ARCHER-S-BAL41M,wl_max_um,2.325,um,,manufacturer,ARCHER-AGF-NZHAGEN-MIRROR,.agf LD upper wavelength limit.
ARCHER-S-BAL42M,refractive_index_nd,1.580467,,587.6,manufacturer,ARCHER-AGF-NZHAGEN-MIRROR,nd from .agf NM record.
ARCHER-S-BAL42M,abbe_number_vd,59.002542,,587.6,manufacturer,ARCHER-AGF-NZHAGEN-MIRROR,Vd from .agf NM record.
ARCHER-S-BAL42M,glass_code,580590,,,manufacturer,ARCHER-AGF-NZHAGEN-MIRROR,glass code from .agf.
ARCHER-S-BAL42M,dPgF,-0.002,,,manufacturer,ARCHER-AGF-NZHAGEN-MIRROR,.agf ED record (dPgF).
ARCHER-S-BAL42M,wl_min_um,0.365,um,,manufacturer,ARCHER-AGF-NZHAGEN-MIRROR,.agf LD lower wavelength limit.
ARCHER-S-BAL42M,wl_max_um,2.325,um,,manufacturer,ARCHER-AGF-NZHAGEN-MIRROR,.agf LD upper wavelength limit.
ARCHER-S-BSL7M,refractive_index_nd,1.513232,,587.6,manufacturer,ARCHER-AGF-NZHAGEN-MIRROR,nd from .agf NM record.
ARCHER-S-BSL7M,abbe_number_vd,63.709676,,587.6,manufacturer,ARCHER-AGF-NZHAGEN-MIRROR,Vd from .agf NM record.
ARCHER-S-BSL7M,glass_code,513641,,,manufacturer,ARCHER-AGF-NZHAGEN-MIRROR,glass code from .agf.
ARCHER-S-BSL7M,dPgF,-0.0024,,,manufacturer,ARCHER-AGF-NZHAGEN-MIRROR,.agf ED record (dPgF).
ARCHER-S-BSL7M,wl_min_um,0.365,um,,manufacturer,ARCHER-AGF-NZHAGEN-MIRROR,.agf LD lower wavelength limit.
ARCHER-S-BSL7M,wl_max_um,2.325,um,,manufacturer,ARCHER-AGF-NZHAGEN-MIRROR,.agf LD upper wavelength limit.
ARCHER-S-FSL5M,refractive_index_nd,1.484524,,587.6,manufacturer,ARCHER-AGF-NZHAGEN-MIRROR,nd from .agf NM record.
ARCHER-S-FSL5M,abbe_number_vd,69.75631,,587.6,manufacturer,ARCHER-AGF-NZHAGEN-MIRROR,Vd from .agf NM record.
ARCHER-S-FSL5M,glass_code,485701,,,manufacturer,ARCHER-AGF-NZHAGEN-MIRROR,glass code from .agf.
ARCHER-S-FSL5M,dPgF,0.0022,,,manufacturer,ARCHER-AGF-NZHAGEN-MIRROR,.agf ED record (dPgF).
ARCHER-S-FSL5M,wl_min_um,0.365,um,,manufacturer,ARCHER-AGF-NZHAGEN-MIRROR,.agf LD lower wavelength limit.
ARCHER-S-FSL5M,wl_max_um,2.325,um,,manufacturer,ARCHER-AGF-NZHAGEN-MIRROR,.agf LD upper wavelength limit.
ARCHER-S-LAH53M,refractive_index_nd,1.801019,,587.6,manufacturer,ARCHER-AGF-NZHAGEN-MIRROR,nd from .agf NM record.
ARCHER-S-LAH53M,abbe_number_vd,40.721498,,587.6,manufacturer,ARCHER-AGF-NZHAGEN-MIRROR,Vd from .agf NM record.
ARCHER-S-LAH53M,glass_code,800408,,,manufacturer,ARCHER-AGF-NZHAGEN-MIRROR,glass code from .agf.
ARCHER-S-LAH53M,dPgF,-0.0052,,,manufacturer,ARCHER-AGF-NZHAGEN-MIRROR,.agf ED record (dPgF).
ARCHER-S-LAH53M,wl_min_um,0.365,um,,manufacturer,ARCHER-AGF-NZHAGEN-MIRROR,.agf LD lower wavelength limit.
ARCHER-S-LAH53M,wl_max_um,2.325,um,,manufacturer,ARCHER-AGF-NZHAGEN-MIRROR,.agf LD upper wavelength limit.
ARCHER-S-LAH60M,refractive_index_nd,1.828944,,587.6,manufacturer,ARCHER-AGF-NZHAGEN-MIRROR,nd from .agf NM record.
ARCHER-S-LAH60M,abbe_number_vd,37.007308,,587.6,manufacturer,ARCHER-AGF-NZHAGEN-MIRROR,Vd from .agf NM record.
ARCHER-S-LAH60M,glass_code,828371,,,manufacturer,ARCHER-AGF-NZHAGEN-MIRROR,glass code from .agf.
ARCHER-S-LAH60M,dPgF,-0.0037,,,manufacturer,ARCHER-AGF-NZHAGEN-MIRROR,.agf ED record (dPgF).
ARCHER-S-LAH60M,wl_min_um,0.365,um,,manufacturer,ARCHER-AGF-NZHAGEN-MIRROR,.agf LD lower wavelength limit.
ARCHER-S-LAH60M,wl_max_um,2.325,um,,manufacturer,ARCHER-AGF-NZHAGEN-MIRROR,.agf LD upper wavelength limit.
ARCHER-S-LAL12M,refractive_index_nd,1.674061,,587.6,manufacturer,ARCHER-AGF-NZHAGEN-MIRROR,nd from .agf NM record.
ARCHER-S-LAL12M,abbe_number_vd,55.017718,,587.6,manufacturer,ARCHER-AGF-NZHAGEN-MIRROR,Vd from .agf NM record.
ARCHER-S-LAL12M,glass_code,674550,,,manufacturer,ARCHER-AGF-NZHAGEN-MIRROR,glass code from .agf.
ARCHER-S-LAL12M,dPgF,-0.0047,,,manufacturer,ARCHER-AGF-NZHAGEN-MIRROR,.agf ED record (dPgF).
ARCHER-S-LAL12M,wl_min_um,0.365,um,,manufacturer,ARCHER-AGF-NZHAGEN-MIRROR,.agf LD lower wavelength limit.
ARCHER-S-LAL12M,wl_max_um,2.325,um,,manufacturer,ARCHER-AGF-NZHAGEN-MIRROR,.agf LD upper wavelength limit.
ARCHER-S-LAL13M,refractive_index_nd,1.689007,,587.6,manufacturer,ARCHER-AGF-NZHAGEN-MIRROR,nd from .agf NM record.
ARCHER-S-LAL13M,abbe_number_vd,52.782035,,587.6,manufacturer,ARCHER-AGF-NZHAGEN-MIRROR,Vd from .agf NM record.
ARCHER-S-LAL13M,glass_code,689529,,,manufacturer,ARCHER-AGF-NZHAGEN-MIRROR,glass code from .agf.
ARCHER-S-LAL13M,dPgF,-0.0081,,,manufacturer,ARCHER-AGF-NZHAGEN-MIRROR,.agf ED record (dPgF).
ARCHER-S-LAL13M,wl_min_um,0.365,um,,manufacturer,ARCHER-AGF-NZHAGEN-MIRROR,.agf LD lower wavelength limit.
ARCHER-S-LAL13M,wl_max_um,2.325,um,,manufacturer,ARCHER-AGF-NZHAGEN-MIRROR,.agf LD upper wavelength limit.
ARCHER-S-NSL3M,refractive_index_nd,1.516509,,587.6,manufacturer,ARCHER-AGF-NZHAGEN-MIRROR,nd from .agf NM record.
ARCHER-S-NSL3M,abbe_number_vd,58.745047,,587.6,manufacturer,ARCHER-AGF-NZHAGEN-MIRROR,Vd from .agf NM record.
ARCHER-S-NSL3M,glass_code,517591,,,manufacturer,ARCHER-AGF-NZHAGEN-MIRROR,glass code from .agf.
ARCHER-S-NSL3M,dPgF,-0.0005,,,manufacturer,ARCHER-AGF-NZHAGEN-MIRROR,.agf ED record (dPgF).
ARCHER-S-NSL3M,wl_min_um,0.365,um,,manufacturer,ARCHER-AGF-NZHAGEN-MIRROR,.agf LD lower wavelength limit.
ARCHER-S-NSL3M,wl_max_um,2.325,um,,manufacturer,ARCHER-AGF-NZHAGEN-MIRROR,.agf LD upper wavelength limit.
ARCHER-S-TIM2M,refractive_index_nd,1.613318,,587.6,manufacturer,ARCHER-AGF-NZHAGEN-MIRROR,nd from .agf NM record.
ARCHER-S-TIM2M,abbe_number_vd,36.219537,,587.6,manufacturer,ARCHER-AGF-NZHAGEN-MIRROR,Vd from .agf NM record.
ARCHER-S-TIM2M,glass_code,613369,,,manufacturer,ARCHER-AGF-NZHAGEN-MIRROR,glass code from .agf.
ARCHER-S-TIM2M,dPgF,0.0051,,,manufacturer,ARCHER-AGF-NZHAGEN-MIRROR,.agf ED record (dPgF).
ARCHER-S-TIM2M,wl_min_um,0.365,um,,manufacturer,ARCHER-AGF-NZHAGEN-MIRROR,.agf LD lower wavelength limit.
ARCHER-S-TIM2M,wl_max_um,2.325,um,,manufacturer,ARCHER-AGF-NZHAGEN-MIRROR,.agf LD upper wavelength limit.
ARCHER-K-VC79M,refractive_index_nd,1.606477,,587.6,manufacturer,ARCHER-AGF-NZHAGEN-MIRROR,nd from .agf NM record.
ARCHER-K-VC79M,abbe_number_vd,57.60776,,587.6,manufacturer,ARCHER-AGF-NZHAGEN-MIRROR,Vd from .agf NM record.
ARCHER-K-VC79M,glass_code,606577,,,manufacturer,ARCHER-AGF-NZHAGEN-MIRROR,glass code from .agf.
ARCHER-K-VC79M,dPgF,-0.0076,,,manufacturer,ARCHER-AGF-NZHAGEN-MIRROR,.agf ED record (dPgF).
ARCHER-K-VC79M,wl_min_um,0.365,um,,manufacturer,ARCHER-AGF-NZHAGEN-MIRROR,.agf LD lower wavelength limit.
ARCHER-K-VC79M,wl_max_um,1.1,um,,manufacturer,ARCHER-AGF-NZHAGEN-MIRROR,.agf LD upper wavelength limit.
ARCHER-S-LAM60M,refractive_index_nd,1.737928,,587.6,manufacturer,ARCHER-AGF-NZHAGEN-MIRROR,nd from .agf NM record.
ARCHER-S-LAM60M,abbe_number_vd,49.027571,,587.6,manufacturer,ARCHER-AGF-NZHAGEN-MIRROR,Vd from .agf NM record.
ARCHER-S-LAM60M,glass_code,738492,,,manufacturer,ARCHER-AGF-NZHAGEN-MIRROR,glass code from .agf.
ARCHER-S-LAM60M,dPgF,-0.0085,,,manufacturer,ARCHER-AGF-NZHAGEN-MIRROR,.agf ED record (dPgF).
ARCHER-S-LAM60M,wl_min_um,0.365,um,,manufacturer,ARCHER-AGF-NZHAGEN-MIRROR,.agf LD lower wavelength limit.
ARCHER-S-LAM60M,wl_max_um,2.325,um,,manufacturer,ARCHER-AGF-NZHAGEN-MIRROR,.agf LD upper wavelength limit.
ARCHER-L-LAM69M,refractive_index_nd,1.727801,,587.6,manufacturer,ARCHER-AGF-NZHAGEN-MIRROR,nd from .agf NM record.
ARCHER-L-LAM69M,abbe_number_vd,40.364781,,587.6,manufacturer,ARCHER-AGF-NZHAGEN-MIRROR,Vd from .agf NM record.
ARCHER-L-LAM69M,glass_code,728404,,,manufacturer,ARCHER-AGF-NZHAGEN-MIRROR,glass code from .agf.
ARCHER-L-LAM69M,dPgF,-0.0031,,,manufacturer,ARCHER-AGF-NZHAGEN-MIRROR,.agf ED record (dPgF).
ARCHER-L-LAM69M,wl_min_um,0.365,um,,manufacturer,ARCHER-AGF-NZHAGEN-MIRROR,.agf LD lower wavelength limit.
ARCHER-L-LAM69M,wl_max_um,2.325,um,,manufacturer,ARCHER-AGF-NZHAGEN-MIRROR,.agf LD upper wavelength limit.
